Repository: duoleshi/0407-klb-ZG

# 重工施工方案AI智能审核系统(自研)

基于 AI 的工程方案（危大工程专项施工方案）智能审核系统，支持自动识别专业类型、智能匹配知识库规范、生成结构化审核报告。

## 文档导航

- [用户手册](./docs/用户手册.md) - 详细的功能介绍和操作指南
- [常见问题 FAQ](./docs/FAQ.md) - 使用过程中常见问题的解答

## 功能特性

- **智能专业识别** - 自动识别 13 个工程专业类型
  - 基坑工程、模板支撑体系工程、脚手架工程
  - 起重吊装及起重机械安装拆卸工程、拆除爆破工程、暗挖工程
  - 建筑幕墙安装工程、人工挖孔桩工程、钢结构安装工程
  - 水下作业工程、装配式建筑混凝土预制构件安装工程
  - 采用新技术新工艺新材料新设备工程、有限空间作业

- **知识库智能匹配** - 根据方案内容自动匹配相关规范文件
- **强制性标准优先加载** - 优先加载《智能体审核依据》强制性标准
- **多格式 PDF 解析** - 支持文本 PDF 和扫描版 PDF（OCR）
- **结构化审核报告** - 按标准格式输出审核意见
- **审核历史记录** - 保存历史审核记录，支持导出

## 技术栈

- **前端**: Next.js 16 + React 19 + TypeScript + Tailwind CSS
- **UI 组件**: Radix UI + shadcn/ui
- **AI 模型**: DeepSeek API
- **OCR 识别**: MinerU API + 百度 OCR + Tesseract.js（多级降级）
- **数据库**: SQLite (sql.js)
- **PDF 解析**: pdf-parse + pdfjs-dist

## 项目结构

```
├── app/                    # Next.js App Router
│   ├── api/                # API 路由
│   │   ├── review/         # 审核接口
│   │   ├── history/        # 历史记录接口
│   │   └── regulations/    # 规范文件管理接口
│   ├── history/            # 历史记录页面
│   ├── regulations/        # 规范文件管理页面
│   └── page.tsx            # 首页
├── components/             # React 组件
│   ├── landing/            # 首页组件
│   ├── review-result.tsx   # 审核结果展示
│   └── ui/                 # UI 基础组件
├── lib/                    # 核心库
│   ├── knowledge-base.ts   # 知识库匹配模块
│   ├── pdf-parser.ts       # PDF 解析模块
│   └── db.ts               # 数据库模块
├── public/                 # 静态资源
├── 方案审核依据/            # 知识库文件夹
│   ├── 通用法律法规标准规范审核依据/
│   └── 专业法律法规标准规范审核依据/
└── 《智能体审核依据》通用及专用技术文档.md  # 强制性标准
```

## 安装部署

### 环境要求

- Node.js 18+
- pnpm (推荐) 或 npm

### 安装步骤

1. **克隆仓库**
```bash
git clone https://github.com/duoleshi/Knowledge-Base-0317.git
cd Knowledge-Base-0317
```

2. **安装依赖**
```bash
pnpm install
```

3. **配置环境变量**

创建 `.env` 文件：
```env

# DeepSeek API Configuration
DEEPSEEK_API_KEY=your_deepseek_api_key
DEEPSEEK_BASE_URL=https://api.deepseek.com

# Baidu OCR Configuration (可选)
BAIDU_OCR_API_KEY=your_baidu_ocr_api_key
BAIDU_OCR_SECRET_KEY=your_baidu_ocr_secret_key

# MinerU API Configuration (可选，用于扫描版 PDF)
MINERU_API_TOKEN=your_mineru_api_token
```

4. **启动开发服务器**
```bash
pnpm dev
```

5. **访问应用**

打开浏览器访问 http://localhost:3000

## 使用说明

### 上传审核

1. 在首页点击上传区域，选择工程方案 PDF 文件
2. 点击"开始审核"按钮
3. 等待 AI 分析完成（约 30-90 秒）
4. 查看生成的审核报告

### 审核报告格式

审核报告按以下章节结构输出：

1. **审核依据** - 列出审核所依据的法律、法规、标准、规范
2. **通用性审核** - 按法律→法规→标准规范顺序输出
3. **严重缺陷审核** - 检查是否存在缺漏项
4. **内容完整性审核** - 检查方案内容完整性
5. **专业性审核** - 专业性技术问题审核

### 历史记录

- 点击导航栏"历史记录"查看所有审核记录
- 支持导出 TXT、MD、HTML 格式
- 支持删除记录

## 知识库结构

```
方案审核依据/
├── 通用法律法规标准规范审核依据/
│   ├── 法律法规通用审核依据/
│   └── 标准规范通用审核依据/
└── 专业法律法规标准规范审核依据/
    └── 房屋建筑工程/
        └── 安全类方案审核/
            └── 2危大工程专项方案/
                ├── 1基坑工程/
                ├── 2模板支撑体系工程/
                ├── 3起重吊装及起重机械安装拆卸工程/
                ├── 4脚手架工程/
                ├── 5拆除、爆破工程/
                ├── 6暗挖工程/
                ├── 7建筑幕墙安装工程/
                ├── 8人工挖孔桩工程/
                ├── 9钢结构安装工程/
                ├── 10水下作业工程/
                ├── 11装配式建筑混凝土预制构件安装工程/
                ├── 12采用新技术、新工艺、新材料、新设备工程/
                └── 13有限空间作业/
```

## 13 个专业类型说明

| 序号 | 专业名称 | 关键词示例 |
|------|---------|-----------|
| 1 | 基坑工程 | 基坑、支护、降水、边坡、土方 |
| 2 | 模板支撑体系工程 | 模板、高支模、满堂架、立杆 |
| 3 | 起重吊装及起重机械安装拆卸工程 | 塔吊、起重机械、吊装、安装拆卸 |
| 4 | 脚手架工程 | 脚手架、悬挑、附着式升降、盘扣 |
| 5 | 拆除、爆破工程 | 拆除、爆破、机械拆除 |
| 6 | 暗挖工程 | 暗挖、盾构、顶管、隧道 |
| 7 | 建筑幕墙安装工程 | 幕墙、玻璃幕墙、石材幕墙 |
| 8 | 人工挖孔桩工程 | 人工挖孔桩、灌注桩 |
| 9 | 钢结构安装工程 | 钢结构、钢构件、钢梁、焊接 |
| 10 | 水下作业工程 | 水下作业、潜水、水下焊接 |
| 11 | 装配式建筑混凝土预制构件安装工程 | 装配式、预制构件、PC构件 |
| 12 | 采用新技术、新工艺、新材料、新设备工程 | 新技术、新工艺、新材料 |
| 13 | 有限空间作业 | 有限空间、受限空间、封闭空间 |

## API 配置说明

| API | 用途 | 获取方式 |
|-----|------|----------|
| DeepSeek | AI 审核分析 | https://platform.deepseek.com |
| 百度 OCR | 扫描版 PDF 识别 | https://ai.baidu.com/tech/ocr |
| MinerU | 高质量 PDF 解析 | https://mineru.net |

## 开发命令

```bash

# 开发模式
pnpm dev

# 构建生产版本
pnpm build

# 启动生产服务器
pnpm start

# 代码检查
pnpm lint
```

## 联系方式

如有问题或建议，请提交 Issue 或 Pull Request。

File: 审核依据 ——法规库专用-已更新/专业法律法规标准规范审核依据/房屋建筑工程/安全类方案审核/2危大工程专项方案/1基坑工程/DBJ_T15-124-2017广东省《预应力高强混凝土管桩基础耐久性技术规范》.md
# 预应力高强混凝土管桩基础耐久性技术规范

Technical code for durability of pretensioned spun high- strength concrete piles foundation

广东省住房和城乡建设厅 发布

# 广东省标准

# 预应力高强混凝土管桩基础耐久性技术规范

Technical code for durability of pretensioned spun high- strength concrete piles foundation

DBJ/T 15—124—2017

住房和城乡建设部备案号: J 13810—2017

批准部门: 广东省住房和城乡建设厅

施行日期: 2017年10月1日

# 广东省住房和城乡建设厅关于发布广东省标准《预应力高强混凝土管桩基础耐久性技术规范》的公告

# 粤建公告 [2017] 12号

经组织专家委员会审查,并报住房城乡建设部备案同意,现批准《预应力高强混凝土管桩基础耐久性技术规范》为广东省地方标准,编号为DBJ/T15—124—2017。本标准自2017年10月1日起实施。

本标准由广东省住房和城乡建设厅负责管理,由主编单位广州市建筑科学研究院有限公司负责具体技术内容的解释。

广东省住房和城乡建设厅2017年5月2日

# 前言

根据《关于下达广东省标准〈预应力高强混凝土管桩耐久性技术规范〉编制任务的通知》(粤建科函［2012］86号)的要求,编制组经广泛调查研究,认真总结国内外预应力高强混凝土管桩基础耐久性技术的实践经验和科研成果,参考相关标准规范,并在广泛征求意见的基础上,制定了本规范。

本规范的主要技术内容是:1. 总则;2. 术语;3. 基本规定;4. 设计;5. 管桩制造;6. 施工;7. 质量检验与验收。

本规范由广州市建筑科学研究院有限公司负责具体技术内容的解释。执行过程中如有意见和建议,请寄送广州市建筑科学研究院有限公司(地址:广州市白云大道北833号建研大厦,邮编:510440,Email:39870229@qq.com)

本规范主编单位:广州市建筑科学研究院有限公司

本规范参编单位:广东省建筑设计研究院

广州建筑股份有限公司

广州市设计院

广州市城市规划勘测设计研究院

珠海市建设工程质量监督检测站

深圳市勘察测绘院有限公司

广东省地质局

广东省建筑科学研究院集团股份有限公司

深圳市建设工程质量检测中心

东莞市建设工程质量监督站

肇庆市建设工程质量检测站

惠州市建设工程质量监督站

佛山市顺德区建设工程质量安全监督检测中心

广东省珠海工程勘察院

广东三和管桩股份有限公司

广东建华管桩有限公司

江门裕大管桩有限公司

广州羊城管桩有限公司

汕头市建设工程质量监督检测站

江门市建设工程质量监督站

本规范主要起草人员: 唐孟雄 胡贺松 丘建金 邓汉荣

魏宜龄 韩建强 林奕禧 郑永民

蒋红斌 王龙 谢小荣 刘南渊

胡继承 黄菊清 苟德胜 章杰春

黄秋伟 马强 陈志远 黄怀信

许德慧 朱玉平

本规范主要审查人员: 崔杰 王洋 陈乔松 查晓雄

许建得 杨医博 于芳

# 目次

# Contents

1 General Provision 1

2 Terms 2

3 Basic Requirement 4

4 Design 5

4.1 General Requirement 5

4.2 Environment Category and Corrosion Grade 6

4.3 Structure Requirement 7

4.4 Pile Cap Design Requirement 8

# 5 Manufacture of Pretensioned Spun High-strength Concrete

Piles 10

5.1 General Requirement 10

5.2 Raw Material 10

5.3 Manufacture 14

5.4 Classification、Sign 16

5.5 Sign、Transportation、Keeping 16

6 Construction 19

6.1 General requirement 19

6.2 Anticorrosive construction 19

7 Inspection of quality and acceptance 21

7.1 Inspection of Quality 21

7.2 Acceptance 23

Appendix A Test Method for Rapid Chlorid Ions Migration Coefficient 25

Appendix B Test Method for Coulomb Electric Flux 32

Appendix C Test Method for Resistance of Concrete to Sulphate Attack 36

Explanation of Wording in This Code 40

List of Quoted Standards 41

Addition: Explanation of Provisions 43

# 1 总 则

1.0.1 为使广东省地下水和地基土腐蚀环境条件下预应力高强混凝土管桩基础的设计、管桩制造与施工做到安全可靠、技术先进、经济合理、确保质量,制订本规范。

1.0.2 本规范适用于广东省腐蚀环境中工业与民用建筑工程、市政工程中预应力高强混凝土管桩基础的设计、管桩制造、施工和质量检验与验收。

1.0.3 腐蚀环境中预应力高强混凝土管桩基础的设计、管桩制造与施工,应综合考虑工程地质与水文地质条件、上部结构类型、使用功能、施工技术条件与环境及使用年限等因素,合理选择桩型和成桩工艺,强化设计、制造与施工各阶段质量控制与管理。

1.0.4 腐蚀环境中预应力高强混凝土管桩基础的设计、管桩制造、施工和质量检验与验收除应符合本规范外,尚应符合国家、行业和广东省现行有关标准的规定。

# 2 术 语

2.0.1 预应力高强混凝土管桩 pretensioned spun high- strength concrete piles

采用离心成型工艺,桩身混凝土强度等级不低于C80的先张法预应力混凝土圆环形截面桩,全称为先张法预应力高强混凝土管桩,简称管桩。

2.0.2 预应力高强混凝土管桩基础耐久性 durability of PHC pile foundation

在设计确定的环境类型和使用条件下,预应力高强混凝土管桩基础在设计使用年限内保持其适用性和安全性的能力。

# 2.0.3 腐蚀环境 deterioration environment

预应力高强混凝土管桩基础在正常使用条件下,引起其性能劣化的环境,包括氯盐腐蚀环境、硫酸盐腐蚀环境及氯盐与硫酸盐共同作用下的腐蚀环境。

2.0.4 氯离子在混凝土中的扩散系数 chloride diffusion coefficient in concrete

描述腐蚀环境中氯离子在混凝土中从高浓度区向低浓度区扩散过程的参数。

2.0.5 防腐蚀附加措施 additional protective measures

在改善混凝土密实性、增加保护层厚度和利用防排水措施等常规手段的基础上,为进一步提高混凝土结构耐久性所采取的补充措施。

2.0.6 多重防护策略 multiple protective strategy

为确保混凝土结构和构件的使用年限而同时采取多种防腐蚀附加措施的方法。

2.0.7 钢筋混凝土保护层厚度 thickness of reinforced concrete cover

从混凝土表面到钢筋公称直径外边缘之间的最小距离。

2.0.8 植桩法 method of planting pile

预先用钻机在桩位处钻孔或采用搅拌、旋喷成桩, 然后将管桩植入其中的施工方法。

2.0.9 随钻跟管桩法 method of drilling with PHC pile

在钻进成孔的同时将预应力高强混凝土管桩沉至桩底, 桩端用旋喷注浆或灌注混凝土封闭成桩的方法。管壁外侧灌注水泥浆或水泥砂浆以提高桩的承载力。

# 3 基本规定

3.0.1 预应力高强混凝土管桩基础建设场地岩土工程勘察应进行场地腐蚀性的评价工作。

3.0.2 微腐蚀、弱腐蚀环境下预应力高强混凝土管桩基础的设计、管桩制造、施工、质量检验及验收应符合现行广东省标准《静压预制混凝土桩基础技术规程》DBJ/T15—94、广东省标准《锤击式预应力混凝土管桩基础技术规程》DBJ/T15—22的相关规定。

3.0.3 中等腐蚀、强腐蚀环境下预应力高强混凝土管桩基础设计时, 应根据其耐久性要求, 针对具体的环境类型、腐蚀等级及施工条件, 分别提出管桩混凝土的电通量值、氯离子扩散系数、抗硫酸盐等级及钢筋保护层厚度等耐久性指标要求。

3.0.4 中等腐蚀、强腐蚀环境下预应力高强混凝土管桩基础的设计、管桩制造、施工、质量检验及验收除应符合现行广东省标准《静压预制混凝土桩基础技术规程》DBJ/T15—94的相关规定外, 还应符合下列规定:

1 中等腐蚀环境下的预应力高强混凝土管桩基础施工, 可采用静压桩法、植桩法或随钻跟管桩法施工工艺。强腐蚀环境下的预应力高强混凝土管桩基础施工宜采用植桩法或随钻跟管桩法施工工艺。

2 中等腐蚀、强腐蚀环境下, 预应力高强混凝土管桩接头应做防腐蚀处理, 且宜避开地下水位升降区。

3.0.5 预应力高强混凝土管桩的规格应符合下列规定:

1 按外径分为  $400\mathrm{mm}$  、  $500\mathrm{mm}$  、  $600\mathrm{mm}$  、  $700\mathrm{mm}$  、  $800\mathrm{mm}$  、  $1000\mathrm{mm}$  、  $1200\mathrm{mm}$  、  $1300\mathrm{mm}$  、  $1400\mathrm{mm}$  等规格;

2 按混凝土有效预压应力值分为A型、AB型、B型和C型。

3.0.6 中等腐蚀、强腐蚀环境下不得使用A型桩。

# 4 设计

# 4.1 一般规定

4.1.1 预应力高强混凝土管桩基础的耐久性设计应包括下列内容:

1 管桩的设计使用年限;

2 地下水和地基土对管桩基础的腐蚀性等级;

3 管桩的结构构造及耐久性要求;

4 钢筋混凝土保护层厚度;

5 管桩的连接要求;

6 管桩的裂缝控制要求;

7 强腐蚀环境作用下的防腐蚀附加措施或多重防护策略。

4.1.2 预应力高强混凝土管桩基础耐久性极限状态应按正常使用条件下管桩内钢筋开始发生锈蚀的极限状态考虑,且不应降低管桩的承载能力。

4.1.3 腐蚀环境可分为氯盐腐蚀环境、硫酸盐腐蚀环境及其组合环境。设计使用年限为50年的管桩混凝土耐久性能指标应符合表4.1.3的规定。

表4.1.3 管桩混凝土耐久性能指标  

<table><tr><td>等级编号</td><td>混凝土电通量(库仑)</td><td>氯离子扩散系数(10-12m2/s)
(RCM法)</td><td>抗硫酸盐等级</td></tr><tr><td>KCM</td><td>≤1000</td><td>≤7.0</td><td>—</td></tr><tr><td>KCS</td><td>≤800</td><td>≤4.0</td><td>—</td></tr><tr><td>KSM</td><td>—</td><td>—</td><td>KS120</td></tr><tr><td>KSS</td><td>—</td><td>—</td><td>KS150</td></tr><tr><td>KAS</td><td>≤800</td><td>≤4.0</td><td>KS150</td></tr></table>

注:表中根据中等腐蚀、强腐蚀环境等级对耐腐蚀预应力高强混凝土管桩产品的分级,依据本规范第5.4.1条的规定划分。

4.1.4 预应力高强混凝土管桩基础的设计使用年限不得低于上部结构的设计使用年限。

4.1.5 利用静压桩法在腐蚀环境中施工预应力高强混凝土管桩时,最大压桩力值不宜大于桩身结构竖向承载力设计值的1.5倍,并应根据最大压桩力值验算单桩竖向抗压承载力特征值。

# 4.2 环境类型与腐蚀等级

4.2.1 受环境类型影响,地下水和地基土对管桩混凝土的腐蚀性等级评价应按表4.2.1的规定划分。

表4.2.1按环境类型地下水和地基土对管桩混凝土的腐蚀性评价  

<table><tr><td rowspan="2">腐蚀介质</td><td rowspan="2">腐蚀等级</td><td colspan="3">环境类别</td></tr><tr><td>Ⅰ</td><td>Ⅱ</td><td>Ⅲ</td></tr><tr><td rowspan="4">硫酸盐含量SO42-(mg/L)</td><td rowspan="4">微弱中强</td><td>&amp;lt;200</td><td>&amp;lt;300</td><td>&amp;lt;500</td></tr><tr><td>200~500</td><td>300~1500</td><td>500~3000</td></tr><tr><td>500~1500</td><td>1500~3000</td><td>3000~6000</td></tr><tr><td>&amp;gt;1500</td><td>&amp;gt;3000</td><td>&amp;gt;6000</td></tr></table>

注:1 表中数值适用于有干湿交替作用的情况,Ⅰ、Ⅱ类腐蚀环境无干湿交替作用时,表中硫酸盐含量数值应乘以1.3的系数;

2 表中数值适用于地下水的腐蚀性评价,对地基土的腐蚀性评价,应乘以1.5的系数;单位以  $\mathrm{mg} / \mathrm{kg}$  表示;

3 I、Ⅱ、Ⅲ类环境类别按现行国家标准《岩土工程勘察规范》GB50021附录G的规定划分。

4.2.2 地下水和地基土对管桩及承台中钢筋的腐蚀性评价,应符合表4.2.2的规定。

表4.2.2 管桩及承台中钢筋的腐蚀性评价  

<table><tr><td rowspan="2">腐蚀等级</td><td colspan="2">水中的Cl-含量(mg/L)</td><td colspan="2">土中的Cl-含量(mg/kg)</td></tr><tr><td>长期浸水</td><td>干湿交替</td><td>A</td><td>B</td></tr><tr><td rowspan="4">微弱中强</td><td>&amp;lt;10000</td><td>&amp;lt;100</td><td>&amp;lt;400</td><td>&amp;lt;250</td></tr><tr><td>10000～20000</td><td>100～500</td><td>400～750</td><td>250～500</td></tr><tr><td>—</td><td>500～5000</td><td>750～7500</td><td>500～5000</td></tr><tr><td>—</td><td>&amp;gt;5000</td><td>&amp;gt;7500</td><td>&amp;gt;5000</td></tr></table>

注:A是指地下水位以上的碎石土、砂土,稍湿的粉土,坚硬、硬塑的黏性土;B是指湿、很湿的粉土,可塑、软塑、流塑的黏性土。

4.2.3当按本规范表4.2.1和表4.2.2评价的腐蚀等级不同时，应按腐蚀等级高的确定。

# 4.3 构造要求

4.3.1地下水或地基土对管桩有弱腐蚀时，应符合下列要求：

管桩直径不得小于  $400\mathrm{mm}$

2管桩接长可采用电焊焊接，焊缝坡口尺寸宜按表4.3.1采用，或由设计人员提出要求进行特制。

表4.3.1常用管桩壁厚及端板坡口尺寸（mm）  

<table><tr><td>外径D
(mm)</td><td>壁厚t
(mm)</td><td>端板坡口尺寸
w×l a(mm)</td><td>外径D
(mm)</td><td>壁厚t
(mm)</td><td>端板坡口尺寸
w×l a(mm)</td></tr><tr><td>400</td><td>95</td><td>4.5×12</td><td rowspan="2">800</td><td>110</td><td rowspan="2">6.5×16</td></tr><tr><td rowspan="2">500</td><td>100</td><td rowspan="2">4.5×12</td><td>130</td></tr><tr><td>125</td><td>1000</td><td>150</td><td>6.5×17</td></tr><tr><td rowspan="2">600</td><td>110</td><td rowspan="2">4.5×12</td><td>1200</td><td>150</td><td>6.5×17</td></tr><tr><td>130</td><td>1300</td><td>150</td><td>6.5×18</td></tr><tr><td rowspan="2">700</td><td>110</td><td rowspan="2">6.5×16</td><td rowspan="2">1400</td><td rowspan="2">150</td><td rowspan="2">6.5×18</td></tr><tr><td>130</td></tr></table>

注：  $\boldsymbol{w}$  、  $l_{\mathrm{a}}$  一分别指焊缝坡口的高度和宽度。

4.3.2地下水或地基土对管桩有中等腐蚀时，应符合下列要求：

1管桩直径不得小于  $500\mathrm{mm}$  ，壁厚不得小于  $125\mathrm{mm}$  ，钢筋保护层厚度不得小于  $40\mathrm{mm}$

2 管桩宜选用AB型或B型、C型管桩;

3 管桩接长宜采用机械啮合接头。

4.3.3地下水或地基土对管桩有强腐蚀时，应符合下列要求：

1管桩直径不得小于  $600\mathrm{mm}$  ，壁厚不得小于  $130\mathrm{mm}$  ，钢筋保护层厚度不得小于  $50\mathrm{mm}$

2 管桩宜选用B型或C型管桩;

3管桩接长宜采用机械啮合接头加电焊焊接，焊缝厚度应加厚  $2\mathrm{mm}$  0

4.3.4 地下水或地基土对管桩有中等腐蚀或强腐蚀, 采用机械啮合接头时, 连接槽和端头板应满涂沥青涂料。

# 4.4 承台设计要求

4.4.1 腐蚀性介质对承台的腐蚀性等级, 应符合下列规定:

1 处于受污染场地时, 应按本规范第4.2节的有关规定确定。

2 生产过程中泄漏的介质对承台的腐蚀性等级, 宜按国家标准《工业建筑防腐蚀设计规范》GB50046—2008表3.1.5降低一级确定。

3 当污染土、地下水和生产过程中泄漏的介质共同作用时, 应按腐蚀性等级高的确定。

4.4.2 在腐蚀环境条件下, 承台混凝土强度等级不应低于C30, 混凝土应符合表4.4.2的要求, 且承台制作材料应符合现行国家标准《混凝土结构耐久性设计规范》GB/T50476的相关规定。

表4.4.2 承台混凝土的基本要求  

<table><tr><td rowspan="2">项 目</td><td colspan="3">腐蚀性等级</td></tr><tr><td>强</td><td>中</td><td>弱</td></tr><tr><td>最低混凝土强度等级</td><td>C40</td><td>C35</td><td>C30</td></tr><tr><td>最小水泥用量(kg/m³)</td><td>340</td><td>320</td><td>300</td></tr><tr><td>最大水灰比</td><td>0.40</td><td>0.45</td><td>0.50</td></tr><tr><td>最大氯离子含量(水泥用量的百分比)</td><td>0.08</td><td>0.10</td><td>0.10</td></tr></table>

注: 当混凝土中掺入矿物掺合料时, 表中"水泥用量"为"胶凝材料用量", "水灰比"为"水胶比"。

4.4.3 在腐蚀环境下, 混凝土中宜掺入减水剂, 其掺入量应符合现行国家标准《混凝土外加剂应用技术规范》GB50119的有关规定。

4.4.4 承台底面应设置混凝土垫层, 钢筋的混凝土保护层厚度应从垫层顶面算起, 不应小于  $40\mathrm{mm}$ ; 此外尚不应小于桩头嵌入承台的长度。

4.4.5 承台的埋深不宜小于  $2.5\mathrm{m}$ ; 当承台埋深小于  $2.5\mathrm{m}$  时, 桩身处于  $2.5\mathrm{m}$  以上的部位应加强防护, 加强防护措施可参照本规范表 4.4.6 的要求执行。

4.4.6 承台的垫层和表面防护, 应符合表 4.4.6 的要求。

表4.4.6 承台的垫层与表面防护要求  

<table><tr><td>腐蚀性等级</td><td>垫层材料</td><td>承台的表面防护</td></tr><tr><td>强</td><td>耐腐蚀材料</td><td>1. 环氧沥青或聚氨酯沥青涂层,厚度≥500μm;
2. 聚合物水泥砂浆,厚度≥10mm;
3. 树脂玻璃鳞片涂层,厚度≥300μm;
4. 环氧沥青、聚氨酯沥青贴玻璃布,厚度≥1mm</td></tr><tr><td>中</td><td>耐腐蚀材料</td><td>1. 沥青冷底子油两遍,沥青胶泥涂层,厚度≥500μm;
2. 聚合物水泥砂浆,厚度≥5mm;
3. 环氧沥青或聚氨酯沥青涂层,厚度≥300μm</td></tr><tr><td>弱</td><td>混凝土 C20,厚度 100mm</td><td>1. 表面不做防护;
2. 沥青冷底子油两遍,沥青胶泥涂层,厚度≥300μm;
3. 聚合物水泥砂浆两遍</td></tr></table>

注: 1 当表中有多种防护措施时, 可根据腐蚀性介质的性质和作用程度、承台的重要性等因素选用其中一种。

2 垫层的耐腐蚀性材料可采用沥青混凝土 (厚  $100\mathrm{mm}$  )、碎石灌沥青 (厚  $150\mathrm{mm}$  )、聚合物水泥混凝土 (厚  $100\mathrm{mm}$  ) 等。

# 5 管桩制造

# 5.1 一般规定

5.1.1 腐蚀环境中预应力高强混凝土管桩制造除应符合现行国家标准《先张法预应力混凝土管桩》GB13476的各项技术规定外,尚应满足不同环境类型及腐蚀等级的要求。

5.1.2 当采用附加措施提高管桩产品的耐久性能时,采用的附加措施应满足管桩制造和施工工艺要求。

# 5.2 原材料

5.2.1 耐腐蚀预应力高强混凝土管桩制造宜采用强度等级不低于42.5级的硅酸盐水泥,其质量除应符合现行国家标准《通用硅酸盐水泥》GB175的规定外,水泥中  $\mathrm{C}_3\mathrm{A}$  含量不应大于  $8\%$ ,进厂水泥温度不宜大于  $60^{\circ}\mathrm{C}$ 。水泥进厂必须有供方提供的检验报告和产品质量合格证,不同生产厂家、不同品种、不同强度等级的水泥不得混合使用。水泥存放必须标明水泥品种、强度等级、生产厂家、进厂日期、数量,水泥贮存期不得超过3个月。

5.2.2 耐腐蚀预应力高强混凝土管桩制造使用的骨料应符合下列规定:

1 细骨料宜采用洁净的天然硬质中粗砂或人工砂,细度模数宜为  $2.5 \sim 3.2$ ;采用人工砂时,细度模数可为  $2.5 \sim 3.5$ ,质量应符合现行国家标准《建设用砂》GB/T14684的有关规定,且砂的含泥量不宜大于  $1\%$ ,氯离子含量不应大于  $0.01\%$ ,硫化物及硫酸盐含量不应大于  $0.5\%$ ;

2 粗骨料宜采用碎石或破碎的卵石,其最大粒径不宜大于  $25\mathrm{mm}$ ,且不得超过钢筋净距的  $3 / 4$ ,质量应符合现行国家标准

《建设用卵石、碎石》GB/T14685的有关规定，且含泥量不宜大于  $0.5\%$  ，硫化物及硫酸盐含量不应大于  $0.5\%$  。

5.2.3 耐腐蚀预应力高强混凝土管桩制造严禁选用淡化海砂。

5.2.4 耐腐蚀预应力高强混凝土管桩制造使用的钢材应符合下列规定:

1 预应力钢筋应采用预应力混凝土用钢棒, 其质量应符合现行国家标准《预应力混凝土用钢棒》GB/T5223.3中低松弛螺旋槽钢棒的规定, 且抗拉强度不得小于  $1420\mathrm{MPa}$  、规定非比例延伸强度不得小于  $1280\mathrm{MPa}$ , 断后伸长率应大于现行国家标准《预应力混凝土用钢棒》GB/T5223.3中延性35级的要求。

2 螺旋筋宜采用混凝土制品用冷拔低碳钢丝或冷轧带肋钢筋, 其质量应分别符合现行行业标准《混凝土制品用冷拔低碳钢丝》JC/T540或现行国家标准《冷轧带肋钢筋》GB13788的有关规定。

3 管桩应设置端部锚固钢筋, 锚固钢筋宜采用钢筋混凝土用热轧带肋钢筋, 其质量应符合现行国家标准《钢筋混凝土用钢第2部分: 热轧带肋钢筋》GB1499.2的有关规定。

4 端板性能应符合现行行业标准《先张法预应力混凝土管桩用端板》JC/T947的有关规定, 材质应采用Q235B, 其厚度不应小于表5.2.4的规定。桩套箍材质的性能应符合现行国家标准《碳素结构钢》GB/T700中Q235的有关规定。

表5.2.4 端板最小厚度  

<table><tr><td>钢棒直径(mm)</td><td>9.0</td><td>10.7</td><td>12.6</td></tr><tr><td>端板最小厚度(mm)</td><td>18</td><td>20</td><td>24</td></tr></table>

5.2.5 耐腐蚀预应力高强混凝土管桩制造使用的混凝土拌合用水的质量应符合现行行业标准《混凝土用水标准》JGJ63的相关规定。

5.2.6 耐腐蚀预应力高强混凝土管桩制造使用的外加剂的质量应符合现行国家标准《混凝土外加剂》GB8076的有关规定; 若

使用聚羧酸减水剂, 混凝土含气量宜  $\leqslant 3\%$  。

5.2.7 耐腐蚀预应力高强混凝土管桩制造使用的掺合料应符合下列规定:

1 硅砂粉的技术指标应符合表5.2.7- 1的规定。

表5.2.7-1 硅砂粉的技术指标  

<table><tr><td>项 目</td><td>技术指标</td></tr><tr><td>含水率(%)</td><td>≤1.0</td></tr><tr><td>比表面积(m²/kg)</td><td>400~500</td></tr><tr><td>密度(g/cm³)</td><td>≥2.6</td></tr><tr><td>烧失量(%)</td><td>≤1.5</td></tr><tr><td>氯离子(%)</td><td>≤0.02</td></tr><tr><td>二氧化硅(%)</td><td>≥90.0</td></tr></table>

2 矿渣微粉的技术指标应符合表5.2.7- 2的规定。

表5.2.7-2 矿渣微粉的技术指标  

<table><tr><td colspan="2">项 目</td><td>技术指标</td></tr><tr><td colspan="2">密度(g/cm³)</td><td>≥2.8</td></tr><tr><td colspan="2">比表面积(m²/kg)</td><td>≥400</td></tr><tr><td rowspan="2">活性指数(%)</td><td>7d</td><td>≥75</td></tr><tr><td>28d</td><td>≥95</td></tr><tr><td colspan="2">流动度比(%)</td><td>≥95</td></tr><tr><td colspan="2">含水量(质量分数)(%)</td><td>≤1.0</td></tr><tr><td colspan="2">三氧化硫(质量分数)(%)</td><td>≤4.0</td></tr><tr><td colspan="2">氯离子(质量分数)(%)</td><td>≤0.06</td></tr><tr><td colspan="2">烧失量(质量分数)(%)</td><td>≤3.0</td></tr><tr><td colspan="2">玻璃体含量(质量分数)(%)</td><td>≥85</td></tr><tr><td colspan="2">放射性</td><td>合格</td></tr></table>

3 粉煤灰的技术指标应符合表5.2.7- 3的规定。

表5.2.7-3 粉煤灰的技术指标  

<table><tr><td>项 目</td><td>技术指标</td></tr><tr><td>细度(45μm方孔筛筛余)(%)</td><td>≤25.0</td></tr><tr><td>需水量比(%)</td><td>≤105.0</td></tr><tr><td>烧失量(%)</td><td>≤8.0</td></tr><tr><td>含水量(%)</td><td>≤1.0</td></tr><tr><td>三氧化硫(%)</td><td>≤3.0</td></tr><tr><td>游离氧化钙(%)</td><td>≤1.0</td></tr><tr><td>安定性(雷氏夹沸煮后增加距离)(mm)</td><td>≤5.0</td></tr></table>

4 硅灰的技术指标应符合表5.2.7- 4的规定。

表5.2.7-4 硅灰的技术指标  

<table><tr><td>项 目</td><td>指 标</td></tr><tr><td>固含量(液料)</td><td>按生产厂控制值±2%</td></tr><tr><td>总碱量(%)</td><td>≤1.5</td></tr><tr><td>SiO2(%)</td><td>≥85.0</td></tr><tr><td>氯含量(%)</td><td>≤0.1</td></tr><tr><td>含水率(粉料)(%)</td><td>≤3.0</td></tr><tr><td>烧失量(%)</td><td>≤4.0</td></tr><tr><td>需水量比(%)</td><td>≤125</td></tr><tr><td>比表面积(BET法)(m²/g)</td><td>≥15</td></tr><tr><td>活性指数(7d快速法)(%)</td><td>≥105</td></tr><tr><td>放射性</td><td>Ira≤1.0和Ir≤1.0</td></tr><tr><td>抑制碱骨料反应性</td><td>14d膨胀率降低值≥35%</td></tr><tr><td>抗氯离子渗透性</td><td>28d电通量之比≤40%</td></tr></table>

注:1 硅灰浆折算为固体含量按此表进行检验。

2 抑制碱骨料反应性和抗氯离子渗透性为选择性试验项目。

3  $I_{\mathrm{ra}}$ $I_{\mathrm{r}}$  一分别指内照射指数和外照射指数。

5 掺合料进厂必须有供方提供的该批材料的检验报告和产品质量合格证明文件。存放时应挂牌标明品种、生产厂家、数量

及进厂日期,掺合料不得混合存放。

6 当采用其他品种的掺合料时,应通过试验确定,符合管桩混凝土质量和耐久性要求时,方可使用。

# 5.3 生产加工

5.3.1 耐腐蚀预应力高强混凝土管桩混凝土拌制应符合下列规定:

1 胶凝材料总量不宜小于  $450\mathrm{kg} / \mathrm{m}^{3}$ ,矿物掺和料用量不宜大于胶凝材料用量的  $40\%$  。

2 管桩混凝土必须采用强制式搅拌机拌制。

3 原材料计量应准确,应严格按设计配合比称量,其允许偏差为:

1) 胶凝材料:  $\pm 1\%$  ;

2) 外加剂:  $\pm 1\%$  ;

3) 粗、细骨料:  $\pm 2\%$  ;

4) 拌合用水:  $\pm 1\%$  。

4 拌合前,应严格测定粗、细骨料的含水率,宜每工作班抽测2次。外加剂宜采用水剂,拌制过程中应从混凝土用水量中扣除溶液中的水量。

5 夏季搅拌时,水泥温度不应高于  $60^{\circ}\mathrm{C}$ ,水温不宜高于  $30^{\circ}\mathrm{C}$ ,砂、石料温度不宜高于  $30^{\circ}\mathrm{C}$ ,并适当加大混凝土的坍落度。

6 投料顺序宜为:投入细骨料、胶凝材料、部分水和外加剂,搅拌  $0.5\mathrm{min}$  后投入粗骨料、剩余水和外加剂,再搅拌  $1\mathrm{min} \sim 1.5\mathrm{min}$  后出料,搅拌时间应保证混凝土搅拌均匀。

7 拌合后,应检查混凝土拌合物的工作性,保证无离析、泌水。混凝土坍落度宜保持  $30\mathrm{mm} \sim 70\mathrm{mm}$  。

5.3.2 耐腐蚀预应力高强混凝土管桩成型时,钢模中的混凝土宜采用四阶段离心工艺。各阶段离心作业的钢模旋转时间、转速应根据胶凝材料组分情况通过试验确定,无经验时可参照表

# 5.3.2的规定执行。

表5.3.2 钢模中混凝土离心旋转时间及转速  

<table><tr><td rowspan="2">管桩外径
(mm)</td><td>低速</td><td>中低速</td><td>中高速</td><td>高速</td><td rowspan="2">总离心时间
(min)</td></tr><tr><td>钢模转速
(r/min)</td><td>钢模转速
(r/min)</td><td>钢模转速
(r/min)</td><td>钢模转速
(r/min)</td></tr><tr><td>400</td><td>45～65</td><td>115～150</td><td>210～260</td><td>335～400</td><td>14</td></tr><tr><td>500</td><td>40～60</td><td>105～135</td><td>190～230</td><td>300～360</td><td>15</td></tr><tr><td>600</td><td>40～60</td><td>95～125</td><td>170～210</td><td>275～330</td><td>18</td></tr><tr><td>700</td><td>35～55</td><td>90～115</td><td>150～200</td><td>255～310</td><td>20</td></tr><tr><td>800</td><td>30～50</td><td>80～110</td><td>140～185</td><td>235～300</td><td>20</td></tr><tr><td>1000</td><td>25～45</td><td>70～100</td><td>130～165</td><td>210～280</td><td>22</td></tr><tr><td>1200</td><td>20～45</td><td>60～90</td><td>120～150</td><td>200～260</td><td>25</td></tr><tr><td>1300</td><td>20～45</td><td>60～90</td><td>115～145</td><td>185～240</td><td>26</td></tr><tr><td>1400</td><td>20～45</td><td>60～90</td><td>100～140</td><td>180～220</td><td>28</td></tr></table>

注：1表中转速可根据胶凝材料组分情况通过试验作适当调整；2离心时间不宜低于表中规定的时间。

5.3.3 养护工艺可根据所制定的混凝土配合比, 采用常压蒸汽养护与免蒸压工艺、常压蒸汽养护与高压蒸汽养护结合的养护工艺。

1 当采用常压蒸汽养护时应符合下列规定:

1) 常压蒸汽养护应采用静停、升温、恒温、降温四个阶段养护, 应根据气温的变化、升温条件, 设定蒸养制度, 并严格执行;

2) 静置时间不应小于  $1.5 \mathrm{~h}$ , 静置时间以最后一根桩入坑的时间起计算;

3) 升温速度宜为  $20^{\circ} \mathrm{C} / \mathrm{h} \sim 30^{\circ} \mathrm{C} / \mathrm{h}$ , 升温过程中应每  $30 \mathrm{~min}$  记录一次温度;

4) 恒温温度不宜超过  $85^{\circ} \mathrm{C}$ , 总养护时间不宜少于  $7 \mathrm{~h}$  。

2 当采用高压蒸汽养护时应符合下列规定:

1) 高压蒸汽养护应采用升压、恒压、降压三阶段养护方法,

恒压控制在  $0.9\mathrm{MPa} \sim 1.0\mathrm{MPa}$ ,恒温控制在  $170^{\circ}\mathrm{C} \sim 190^{\circ}\mathrm{C}$ 。总蒸压养护时间不宜少于  $10\mathrm{h}$ ;

2) 升压过程应严格注意蒸汽流量、压力,缓慢均匀升压升温,降压时必须保持平稳下降;

3) 养护过程中,每  $30\mathrm{min}$  记录一次。桩体表面温度与环境温度温差小于  $80^{\circ}\mathrm{C}$  后,管桩方可出釜。管桩出釜后,桩身不得经受骤冷或淋雨(雪),如遇雨天、大风降温天气应采取有效措施使管桩缓慢降温。

5.3.4 预应力钢筋放张时,管桩混凝土抗压强度不应低于  $45\mathrm{MPa}$ 。

# 5.4 分类、标识

5.4.1 根据中、强腐蚀环境等级对耐腐蚀管桩产品的分级应符合下列规定:

1 KCM——适用于抗氯盐中等腐蚀环境的管桩;

2 KCS——适用于抗氯盐强腐蚀环境的管桩;

3 KSM——适用于抗硫酸盐中等腐蚀环境的管桩;

4 KSS——适用于抗硫酸盐强腐蚀环境的管桩;

5 KAS——适用于抗氯盐强腐蚀、硫酸盐强腐蚀等综合环境的管桩。

5.4.2 耐腐蚀管桩应按管桩类别、抗腐蚀环境类型、管桩外径、管桩型号、管桩壁厚、管桩长度的顺序进行标识。

# 5.5 标记、运输、贮存

5.5.1 管桩标记应位于距端头  $1000\mathrm{mm} \sim 1500\mathrm{mm}$  处的管桩外表面,标记内容应包括制造厂的厂名或产品注册商标、管桩标记、制造日期、管桩编号、合格标识。

5.5.2 管桩出厂时应有产品质量合格证,产品质量合格证应包括下列内容:

1 合格证编号;

2 执行标准号;

3 管桩品种、规格、型号、长度及壁厚;

4 混凝土强度等级、抗弯性能、耐久性能指标;

5 制造日期和管桩编号;

6 制造厂厂名、出厂日期;

7 检验员签名。

5.5.3 管桩运输应符合下列规定:

1 管桩吊运(表5.5.3):长度不大于  $15\mathrm{m}$  的管桩,宜采用两点吊(图5.5.3- 1)或两头钩吊法;长度大于  $15\mathrm{m}$  且不大于  $30\mathrm{m}$  的管桩,宜采用四点吊(图5.5.3- 2);长度大于  $30\mathrm{m}$  的管桩,应采用多点吊,吊点位置应验算后确定;

表5.5.3 管桩吊运长度  

<table><tr><td>管桩外径D(mm)</td><td>400</td><td>500</td><td>600</td><td>700</td><td>800</td><td>1000</td><td>1200</td><td>1300</td><td>1400</td></tr><tr><td>吊运长度L(m)</td><td>7～13</td><td colspan="3">7～15</td><td colspan="5">7～30</td></tr></table>

![](images/39beb04110754232f93962cd7ff1ca493531be46010090a415a58d2c4a2e91b8.jpg)  
图5.5.3-1 两点吊吊点位置示意图

![](images/3773a9e3ff9d6e5961865dd3b4fa8b0d7a35b15a66655d8f8ff6e4a20e46b799.jpg)  
图5.5.3-2 四点吊吊点位置示意图

2 管桩装卸应轻起轻放,严禁抛掷、碰撞、滚落;

3 管桩在运输过程中的支承要求应符合本规范第5.5.4条第2款的规定,各层间应设置垫木,垫木应上下对齐材质一致,

同层垫木应保持同一平面;

4 管桩运输过程中应采取可靠的防滑、防滚等安全措施。

5.5.4 管桩贮存应符合下列规定:

1 管桩堆放场地应坚实平整;

2 管桩堆放:长度不大于  $15\mathrm{m}$  的管桩,最下层宜采用两支垫堆放(图5.5.4);长度大于  $15\mathrm{m}$  的管桩及拼接桩,最下层应采用多支垫堆放,垫木应均匀放置且在同一水平面上。堆场地基经过加固处理后,也可采用着地平放;

![](images/53cfe417e9ce8b861d3f02527e56b0bd8707d4bcbaac7f2a12919fd9b0a354d3.jpg)  
图5.5.4 两支垫法位置示意图

3 管桩应按规格、类型、型号、壁厚、长度分别堆放,堆放过程中应采用可靠的防滑、防滚等安全措施。存放在工厂的管桩堆放层数不宜超过表5.5.4的规定。

表5.5.4 存放在工厂的管桩堆放层数  

<table><tr><td>外径D(mm)</td><td>400</td><td>500～600</td><td>700～800</td><td>1000</td><td>1200～1400</td></tr><tr><td>堆放层数</td><td>7</td><td>5</td><td>4</td><td>3</td><td>2</td></tr></table>

# 6 施工

# 6.1 一般规定

6.1.1 预应力高强混凝土管桩堆放场地应平整, 施工现场堆放不得超过两层, 场地地基承载力应满足堆放高度要求。

6.1.2 预应力高强混凝土管桩进入施工现场时, 应核对其型号、规格是否符合设计要求, 并检查随车提供的包括防腐蚀技术指标的产品质量合格证明文件。

6.1.3 在中等腐蚀、强腐蚀环境中, 预应力高强混凝土管桩基础施工前, 应根据地质情况、设计防腐蚀要求, 进行沉桩施工工艺试验, 确定配桩方案及防腐蚀施工保护措施。

当场地地质较均匀时, 沉桩施工工艺试验数量应不少于2根; 当地质不均匀时, 应分地段进行成桩施工工艺试验, 沉桩施工工艺试验数量应不少于  $1\%$  , 且不少于3根。

# 6.2 防腐蚀施工

6.2.1 预应力高强混凝土管桩的防腐蚀施工应符合下列规定:

1 预应力高强混凝土管桩进入施工现场应进行进场验收, 由监理单位或建设单位负责组织施工、管桩制造单位检查质量合格证书及其防腐蚀技术指标, 并抽查桩身混凝土质量、端板坡口尺寸、外观质量及钢配件等是否符合设计和产品质量要求, 做好验收记录, 验收合格后方可使用;

2 施工前, 应采用喷水的方法检查桩身表面是否存在裂缝, 表面有裂缝的预应力高强混凝土管桩不得使用;

3 同一工程使用不同防腐蚀要求的预应力高强混凝土管桩时, 进场后必须分类堆放, 设立标识牌, 严禁错用;

4 采用抱压式沉桩、电焊接桩的试沉桩试验时, 应检查每节管桩沉入后桩身端头的竖向裂缝情况, 发现竖向裂缝等异常时, 应进行原因分析, 并制定和实施有效的补救及预防措施;

5 采用焊接接桩的沉桩施工过程中, 应在每次接桩后逐一检查每节焊接接桩的焊缝厚度及宽度, 并做好记录; 对于不能满足要求的焊缝应及时补焊并复查补焊质量; 管桩沉桩施工过程中, 尚应在每次接桩前逐一检查每节桩桩身端头的竖向裂缝情况, 并做好记录, 桩身端头出现竖向裂缝时应及时启动补救和预防措施;

6 中等腐蚀环境下, 预应力高强混凝土管桩连接宜采用机械啮合接桩接头; 强腐蚀环境下, 应采用机械啮合接桩接头, 并采取防腐蚀附加措施。机械啮合接桩接头的连接销、连接盒内注入的沥青涂料应达到充实饱满、接缝周边有溢出为宜, 电焊封闭前应对溢出的沥青涂料污染清除干净;

7 中等腐蚀、强腐蚀环境下, 预应力高强混凝土管桩基础的管桩内腔应采用混凝土封底。封底填芯高度不应小于  $1.5\mathrm{m}$ , 混凝土强度等级不应小于 C30。

6.2.2 防腐蚀材料施工前应将基层表面清理干净。

6.2.3 树脂类、沥青类、涂料类等防腐蚀材料的施工应符合现行国家标准《建筑防腐蚀工程施工规范》GB50212的有关规定。

6.2.4 防腐蚀材料的厚度、分层施工厚度及每层施工的间歇时间应符合设计要求, 并应符合现行相关施工与验收规范的规定。

6.2.5 静压桩法施工, 压桩过程中的最大压桩力值应严格按设计要求控制, 或根据试桩时确定的最大压桩力值进行控制。

6.2.6 静压桩法施工, 采用顶压式桩机时, 桩帽或送桩器与桩之间应加设弹性衬垫; 采用抱压式桩机时, 夹持机构应能全断面抱紧桩截面, 且不得夹伤桩身混凝土, 夹持机构中的夹具应避开桩身两侧合缝的位置。

6.2.7 预应力高强混凝土管桩基础防腐蚀施工的安全措施和环境条件应符合现行国家标准《建筑防腐蚀工程施工规范》GB50212的有关规定。

# 7 质量检验与验收

# 7.1 质量检验

7.1.1 预应力高强混凝土管桩质量检验应分为出厂检验和型式检验。

7.1.2 预应力高强混凝土管桩出厂检验应符合下列规定:

1 出厂检验内容应包括混凝土抗压强度、外观质量、尺寸允许偏差、抗裂性能及耐久性能;

2 混凝土抗压强度、外观质量、尺寸允许偏差、抗裂性能的检测方法、检测频次与评判标准应按现行国家标准《先张法预应力混凝土管桩》GB13476进行;

3 耐久性能检测项目包括抗氯离子渗透及抗硫酸盐侵蚀。检测方法可按现行国家标准《普通混凝土长期性能和耐久性能试验方法标准》GB/T50082的相关规定进行,评价方法可按现行行业标准《混凝土耐久性检验评定标准》JGJ/T193的相关规定进行;同一项工程、同一种配合比的混凝土,检验批不应少于一个;同一检验批,设计要求的检验项目应至少完成一组试验。

7.1.3 预应力高强混凝土管桩有下列情况之一时应进行型式检验:

1 新产品投产或老产品转厂生产的试制定型鉴定;

2 当结构、材料、工艺有较大改变时;

3 正常生产每半年进行一次;

4 停产半年以上恢复生产时;

5 出厂检验结果与上次型式检验有较大差异时。

型式检验项目包括混凝土抗压强度、外观质量、尺寸允许偏差、保护层厚度、抗弯性能及耐久性能。在同品种、同规格、同

型号的出厂检验合格产品中随机抽取10根进行外观质量和尺寸允许偏差检验,10根中随机抽取2根进行抗弯性能检验。抗弯试验完成后,在2根中抽取1根,于管桩中部同一圆周的3处不同部位测量保护层厚度。判定方法与出厂检验相同。

7.1.4 对有混凝土抗氯盐侵蚀性能指标要求的管桩,管桩生产单位应委托有资质的第三方检测机构,测试管桩混凝土的电通量与氯离子扩散系数。

1 管桩混凝土的电通量与氯离子扩散系数指标应满足本规范表4.1.3的规定。检测方法可分别按本规范附录A、附录B的规定执行。

2 在中等腐蚀、强腐蚀环境下,每个单位工程的检验数量,应分别不少于3组,每组3个试件。

7.1.5 对有混凝土抗硫酸盐侵蚀性能指标要求的管桩,管桩生产单位应委托有资质的第三方检测机构,测试管桩混凝土的抗硫酸盐侵蚀性能。

1 管桩混凝土的抗硫酸盐等级指标应满足本规范表4.1.3的规定。检测方法可按本规范附录C的规定执行。

2 在中等腐蚀、强腐蚀环境下,每连续生产  $30000\mathrm{m}$  管桩,应进行5组混凝土试件试验。

3 当混凝土配合比调整、原材料发生变更、养护条件发生变化时,应进行5组混凝土试件试验。试样为  $100\mathrm{mm} \times 100\mathrm{mm} \times 100\mathrm{mm}$  的立方体标准试件。

7.1.6 预应力高强混凝土管桩的防腐蚀质量检验应满足以下规定:

1 在强腐蚀性环境施工时,管桩进场后施工前,建设单位应委托有资质的第三方检测机构现场钻芯取样检验桩身混凝土强度,每个单位工程检验数量不应少于3根桩,当总桩数小于50根时,检验数量不应少于2根桩;每根桩不少于1组、每组3块试件;管桩钻芯检测方法应按现行国家标准《钻芯检测离心高强混凝土抗压强度试验方法》GB/T19496的有关规定执行。

2 在中等腐蚀及其以下等级环境中, 当管桩施工过程中容易出现崩裂、脆断等现象, 且对桩身混凝土强度等级有争议时, 也可采用钻芯法检测, 钻芯不得在施工过的管桩上钻取; 每个单位工程检验数量不应少于 3 根桩, 当总桩数小于 50 根时, 检验数量不应少于 2 根桩; 每根桩不少于 1 组、每组 3 块试件。

3 管桩焊接接桩的焊缝质量检测, 在强腐蚀性环境中, 同一单位工程探伤检测数量不应少于总桩数的  $5\%$  , 且不应少于 5 个接头; 在中等腐蚀环境中, 同一单位工程内探伤检测数量不应少于 3 根桩, 且不应少于 3 个接头。

4 在中等腐蚀环境中, 采用抱压式沉桩、电焊接桩的管桩施工完成后, 建设单位应委托有资质的第三方检测机构, 对管桩内腔采用孔内摄像方式, 检查管桩接头附近的桩身混凝土竖向裂缝情况, 同一工程检查数量不应少于 3 根, 检查桩中每个接头全方位的清晰照片不应少于 2 张。

5 焊接接头现场涂刷的防腐层和机械啮合接头中使用的沥青涂料, 原材料质量取样检验数量应符合现行国家标准《建筑防腐蚀工程施工质量验收规范》GB 50224 的有关规定。

7.1.7 防腐蚀原材料及其制成品的质量检验, 应符合现行国家标准《建筑防腐蚀工程施工规范》GB 50212 的有关规定。

7.1.8 管桩基础的基层处理和面层防腐蚀材料的施工质量检验, 应按现行国家标准《建筑防腐蚀工程施工质量验收规范》GB 50224 的有关规定执行。

7.1.9 预应力高强混凝土管桩基础桩身完整性检测及承载力检测应按现行行业标准《建筑基桩检测技术规范》JGJ 106 及广东省标准《建筑地基基础检测规范》DBJ 15—60 的有关规定执行。

# 7.2 工程验收

7.2.1 预应力高强混凝土管桩基础工程验收程序应符合现行国家标准《建筑地基基础工程施工质量验收规范》GB 50202 的相关规定。

7.2.2 预应力高强混凝土管桩基础工程验收除应满足普通管桩基础工程验收时应具备的资料外,尚应具备下列资料:

1 管桩焊接接桩的焊缝质量检测报告;

2 管桩桩芯孔内摄像检测报告;

3 防腐蚀原材料及防腐蚀施工质量的检验报告。

# 附录A 快速氯离子迁移系数法

A.0.1 本方法适用于通过测定氯离子在混凝土中非稳态迁移的迁移系数来确定混凝土抗氯离子渗透性能。

A.0.2 试验所用试剂、仪器设备、溶液和指示剂应符合下列规定:

1 试剂应符合下列规定:

1)溶剂应采用蒸馏水或去离子水;

2)氢氧化钠应为化学纯;

3)氯化钠应为化学纯;

4)硝酸银应为化学纯;

5)氢氧化钙应为化学纯。

2 仪器设备应符合下列规定:

1)切割试件的设备应采用水冷式金刚石锯或碳化硅锯。

2)真空容器应至少能够容纳3个试件。

3)真空泵应能保持容器内的气压处于  $1\mathrm{kPa}\sim 5\mathrm{kPa}$  0

4)快速氯离子迁移系数法试验装置(图A.0.2)采用的有机硅橡胶套的内径和外径分别为  $100\mathrm{mm}$  和  $115\mathrm{mm}$  ,长度应为 $150\mathrm{mm}$  。夹具应采用不锈钢环箍,其直径范围应为  $105\mathrm{mm}\sim$ $115\mathrm{mm}$  ,宽度应为  $20\mathrm{mm}$  。阴极试验槽可采用尺寸为  $370\mathrm{mm}\times$ $270\mathrm{mm}\times 280\mathrm{mm}$  的塑料箱。阴极板应采用厚度为(  $0.5\pm 0.1)$ $\mathrm{mm}$  、直径不小于  $100\mathrm{mm}$  的不锈钢板。阳极板应采用厚度为 $0.5\mathrm{mm}$  、直径为(  $98\pm 1)\mathrm{mm}$  的不锈钢网或带孔不锈钢板。支架应由硬塑料板制成。处于试件和阴极板之间的支架头高度应为  $15\mathrm{mm}\sim 20\mathrm{mm}$  。快速氯离子迁移系数法试验装置还应符合现行行业标准《混凝土氯离子扩散系数测定仪》JG/T262的有关规定。

![](images/9348b29273e9217f4c780810cb70e8c0fd62446d63049f0cd11a913054248dac.jpg)  
图A.0.2 快速氯离子迁移系数法试验装置示意图

1—阳极板;2—阳极溶液;3—试件;4—阴极溶液;5—直流稳压电源;6—有机硅橡胶套;7—环箍;8—阴极板;9—支架;10—阴极试验槽;11—支撑头

5) 电源应能稳定提供  $0\mathrm{V} \sim 60\mathrm{V}$  的可调直流电,精度应为  $\pm 0.1\mathrm{V}$ ,电流应为  $0\mathrm{A} \sim 10\mathrm{A}$ 。

6) 电表的精度应为  $\pm 0.1\mathrm{mA}$ 。

7) 温度计或热电偶的精度应为  $\pm 0.2^{\circ}\mathrm{C}$ 。

8) 喷雾器应适合喷洒硝酸银溶液。

9) 游标卡尺的精度应为  $\pm 0.1\mathrm{mm}$ 。

10) 尺子的最小刻度应为  $1\mathrm{mm}$ 。

11) 水砂纸的规格应为200号~600号。

12) 细锉刀可为备用工具。

13) 扭矩扳手的扭矩范围应为  $20\mathrm{N} \cdot \mathrm{m} \sim 100\mathrm{N} \cdot \mathrm{m}$ ,测量允许误差为  $\pm 5\%$ 。

14) 电风吹的功率应为  $1000\mathrm{W} \sim 2000\mathrm{W}$ 。

15) 黄铜刷可为备用工具。

16) 真空表或压力计的精度应为  $\pm 665\mathrm{Pa}$  (5mmHg),量程为  $0\mathrm{Pa} \sim 13300\mathrm{Pa}$  (0mm~100mmHg)。

17) 抽真空设备可由体积在  $1000\mathrm{mL}$  以上的烧杯、真空干燥器、真空泵、分液装置、真空表等组合而成。

3 溶液和指示剂应符合下列规定:

1) 阴极溶液应为  $10\%$  质量浓度的  $\mathrm{NaCl}$  溶液,阴极溶液应

为  $0.3\mathrm{mol} / \mathrm{L}$  摩尔浓度的  $\mathrm{NaOH}$  溶液。溶液应至少提前  $24\mathrm{h}$  配制,并应密封保存在温度为  $20^{\circ}\mathrm{C} \sim 25^{\circ}\mathrm{C}$  的环境中。

2) 显色指示剂应为  $0.1\mathrm{mol} / \mathrm{L}$  浓度的  $\mathrm{AgNO}_{3}$  溶液。

A.0.3 快速氯离子迁移系数法试验所处的试验室温度应控制在  $20^{\circ}\mathrm{C} \sim 25^{\circ}\mathrm{C}$  。

A.0.4 试件制作应符合下列规定:

1 快速氯离子迁移系数法试验用试件应采用直径为  $(100 \pm 1)\mathrm{mm}$ , 高度为  $(50 \pm 2)\mathrm{mm}$  的圆柱体试件。

2 在试验室制作试件时, 宜采用  $\phi 100\mathrm{mm} \times 100\mathrm{mm}$  或  $\phi 100\mathrm{mm} \times 200\mathrm{mm}$  试模。骨料最大公称粒径不宜大于  $25\mathrm{mm}$  。试件成型后应立即用塑料薄膜覆盖并移至标准养护室。试件应在  $(24 \pm 2)\mathrm{h}$  内拆模, 然后应浸没于标准养护室的水池中。

3 试件的养护龄期宜为  $28\mathrm{d}$  。也可根据设计要求选用  $56\mathrm{d}$  或  $84\mathrm{d}$  养护龄期。

4 应在抗氯离子渗透试验前  $7\mathrm{d}$  加工成标准尺寸的试件。当使用  $\phi 100\mathrm{mm} \times 100\mathrm{mm}$  试件时, 应从试件中部切取高度为  $(50 \pm 2)\mathrm{mm}$  的圆柱体作为试验用试件, 并应将靠近浇筑面的试件端面作为暴露于氯离子溶液中的测试面。当使用  $\phi 100\mathrm{mm} \times 200\mathrm{mm}$  试件时, 应先将试件从正中间切成相同尺寸的两部分  $(\phi 100\mathrm{mm} \times 100\mathrm{mm})$ , 然后应从两部分中各切取  $1$  个高度为  $(50 \pm 2)\mathrm{mm}$  的试件, 并应将第一次的切口面作为暴露于氯离子溶液中的测试面。

5 试件加工后应采用水砂纸和细锉刀打磨光滑。

6 加工好的试件应继续浸没于水中养护至试验龄期。

A.0.5 快速氯离子迁移系数法试验应按下列步骤进行:

1 首先应将试件从养护池中取出来, 并将试件表面的碎屑刷洗干净, 擦干试件表面多余的水分。然后应采用游标卡尺测量试件的直径和高度, 测量应精确到  $0.1\mathrm{mm}$  。应将试件在饱和面干状态下置于真空容器中进行真空处理。应在  $5\mathrm{min}$  内将真空容器中的气压减少至  $1\mathrm{kPa} \sim 5\mathrm{kPa}$ , 并应保持该真空度  $3\mathrm{h}$ , 然后在真空泵仍然运转的情况下, 将用蒸馏水配制的饱和氢氧化钙溶液注

入容器, 溶液高度应保证将试件浸没。在试件浸没 1h 后恢复常压, 并应继续浸泡  $(18 \pm 2) \mathrm{~h}$  。

2 试件安装在快速氯离子迁移系数法试验装置前应采用电吹风冷风档吹干, 表面应干净, 无油污、灰砂和水珠。

3 快速氯离子迁移系数法试验装置的试验槽在试验前应用室温凉开水冲洗干净。

4 试件和快速氯离子迁移系数法试验装置 (图 A.0.2) 准备好以后, 应将试件装入橡胶套内的底部, 应在与试件齐高的橡胶套外侧安装两个不锈钢环箍 (图 A.0.5), 每个箍高度应为  $20 \mathrm{~mm}$ , 并应拧紧环箍上的螺栓至扭矩  $(30 \pm 2) \mathrm{~N} \cdot \mathrm{m}$ , 使试件的圆柱侧面处于密封状态。当试件的圆柱曲面可能有造成液体渗漏的缺陷时, 应以密封剂保持其密封性。

5 应将装有试件的橡胶套安装到试验槽中, 并安装好阳极板。然后应在橡胶套中注入约  $300 \mathrm{~mL}$  浓度为  $0.3 \mathrm{~mol} / \mathrm{L}$  的  $\mathrm{NaOH}$  溶液, 并应使阳极板和试件表面均浸没于溶液中。应在阴极试验槽中注入  $12 \mathrm{~L}$  质量浓度为  $10 \%$  的  $\mathrm{NaCl}$  溶液, 并应使其液面与橡胶套中的  $\mathrm{NaOH}$  溶液的液面齐平。

6 试件安装完成后, 应将电源的阳极 (又称正极) 用导线连至橡胶筒中阳极板, 并将阴极 (又称负极) 用导线连至试验槽中的阴极板。

![](images/66cb1bc6ef5cdcc27dfdb88fdaa55b4f0d35d2a18cea5b1badc74ae681059bea.jpg)  
图 A.0.5 不锈钢环箍 (mm)

A.0.6 电迁移试验应按下列步骤进行:

1 首先打开电源, 将电压调到  $(30 \pm 0.2) \mathrm{~V}$ , 并应记录通过每个试件的初始电流。

2 后续试验应施加的电压 (表 A.0.6 第二列) 应根据施加  $30 \mathrm{~V}$  电压时测量得到的初始电流值所处的范围 (表 A.0.6 第一列) 决定。应根据实际施加的电压, 记录新的初始电流。应按照新的初始电流值所处的范围 (表 A.0.6 第三列), 确定试验应持续的时间 (表 A.0.6 第四列)。

表A.0.6 初始电流、电压与试验时间的关系  

<table><tr><td>初始电流I30v
(用30V电压)(mA)</td><td>施加的电压U
(调整后)(V)</td><td>可能的新初始电流
I0(mA)</td><td>试验持续时间
t(h)</td></tr><tr><td>I30v&amp;lt;5</td><td>60</td><td>I0&amp;lt;10</td><td>96</td></tr><tr><td>5≤I30v&amp;lt;10</td><td>60</td><td>10≤I0&amp;lt;20</td><td>48</td></tr><tr><td>10≤I30v&amp;lt;15</td><td>60</td><td>20≤I0&amp;lt;30</td><td>24</td></tr><tr><td>15≤I30v&amp;lt;20</td><td>50</td><td>25≤I0&amp;lt;35</td><td>24</td></tr><tr><td>20≤I30v&amp;lt;30</td><td>40</td><td>25≤I0&amp;lt;40</td><td>24</td></tr><tr><td>30≤I30v&amp;lt;40</td><td>35</td><td>35≤I0&amp;lt;50</td><td>24</td></tr><tr><td>40≤I30v&amp;lt;60</td><td>30</td><td>40≤I0&amp;lt;60</td><td>24</td></tr><tr><td>60≤I30v&amp;lt;90</td><td>25</td><td>50≤I0&amp;lt;75</td><td>24</td></tr><tr><td>90≤I30v&amp;lt;120</td><td>20</td><td>60≤I0&amp;lt;80</td><td>24</td></tr><tr><td>120≤I30v&amp;lt;180</td><td>15</td><td>60≤I0&amp;lt;90</td><td>24</td></tr><tr><td>180≤I30v&amp;lt;360</td><td>10</td><td>60≤I0&amp;lt;120</td><td>24</td></tr><tr><td>I30v≥360</td><td>10</td><td>I0≥120</td><td>6</td></tr></table>

3 应按照温度计或者电热偶的显示读数记录每一个试件的阳极溶液的初始温度。

4 试验结束时, 应测定阳极溶液的最终温度和最终电流。

5 试验结束后应及时排除试验溶液。应用黄铜刷清除试验槽的结垢和沉淀物, 并应用饮用水和洗涤剂将试验槽和橡胶套冲洗干净, 然后用电吹风的冷风档吹干。

A.0.7 氯离子渗透深度测定应按下列步骤进行:

1 试验结束后, 应及时断开电源。

2 断开电源后, 应将试件从橡胶套中取出, 并应立即用自来水将试件表面冲洗干净, 然后应擦去试件表面多余水分。

3 试件表面冲洗干净后, 应在压力试验机上沿轴向劈成两个半圆柱体, 并应在劈开的试件断面立即喷涂浓度为  $0.1\mathrm{mol} / \mathrm{L}$  的  $\mathrm{AgNO}_3$  溶液显色指示剂。

4 指示剂喷洒约  $15\mathrm{min}$  后, 应沿试件直径断面将其分成 10 等份, 并应用防水笔描出渗透轮廓线。

5 然后应根据观察到的明显的颜色变化, 测量显色分界线 (图 A.0.7) 离试件底面的距离, 精确至  $0.1\mathrm{mm}$  。

6 当某一测点被骨料阻挡, 可将此测点位置移动到最近未被骨料阻挡的位置进行测量, 当某测点数据不能得到, 只要总测点数多于 5 个, 可忽略此测点。

7 当测点位置有一个明显的缺陷, 使该点测量值远大于各测点的平均值, 可忽略此测点数据, 但应将这种情况在试验记录和报告中注明。

![](images/2af05f39893f13f42fa9b065e9e76cd0eb17972204d023338ff49b796ba6de47.jpg)  
图A.0.7 显色分界线位置编号

1一试件边缘部分; 2一尺子;  $A$  一测量范围;  $L$  一试件高度

A.0.8 试验结果计算及处理应符合下列规定:

1 混凝土的非稳态氯离子迁移系数应按下式进行计算:

$$
D_{\mathrm{RCM}} = \frac{0.0239 \times (273 + T)L}{(U - 2)t} \left(X_{\mathrm{d}} - 0.0238 \sqrt{\frac{(273 + T)LX_{\mathrm{d}}}{U - 2}}\right)
$$

(A.0.8)

式中:  $D_{\mathrm{RCM}}$  ——混凝土的非稳态氯离子迁移系数  $\left(\mathrm{m}^{2} / \mathrm{s}\right)$ , 精确到  $0.1 \times 10^{- 12} \mathrm{~m}^{2} / \mathrm{s}$ ;

$$
0.1 \times 10^{-12} \mathrm{~m}^{2} / \mathrm{s}
$$

$U$  ——所用电压的绝对值 (V);

$T$  ——阳极溶液的初始温度和结束温度的平均值  $(^{\circ} \mathrm{C})$ ;

值  $(^{\circ} \mathrm{C})$

$L$  ——试件厚度  $(\mathrm{mm})$ , 精确到  $0.1 \mathrm{~mm}$ ;

$X_{\mathrm{d}}$  ——氯离子渗透深度的平均值  $(\mathrm{mm})$ , 精确到

$0.1 \mathrm{~mm}$

$t$  ——试验持续时间 (h)。

2 每组应以3个试样的氯离子迁移系数的算术平均值作为该组试件的氯离子迁移系数测定值。当最大值或最小值与中间值之差超过中间值的  $15\%$  时, 应剔除此值, 再取其余两值的平均值作为测定值; 当最大值和最小值均超过中间值的  $15\%$  时, 应取中间值作为测定值。

# 附录B 电通量法

B.0.1 本方法适用于通过测定混凝土试件的电通量来确定混凝土抗氯离子渗透性能。本方法不适用于掺有亚硝酸盐和钢纤维等良导电材料的混凝土抗氯离子渗透试验。

B.0.2 采用的试验装置、试剂和用具应符合下列规定:

1 电通量试验装置应符合图B.0.2- 1的要求,并满足现行行业标准《混凝土氯离子电通量测定仪》JG/T261的有关规定。

![](images/ec3d16660ac41035f2fe9263bf2ab1117acb83f1589f3e065ef2eb4735acaa0d.jpg)  
图B.0.2-1 电通量试验装置示意图

1一直流稳压电源;2一试验槽;3一铜电极;4一混凝土试件;5一  $3.0\%$  NaCl溶液;

6—0.3mol/LNaOH溶液;7—标准电阻;8—直流数字式电压表;

9一试件垫圈(硫化橡胶垫或硅橡胶垫)

2 仪器设备和化学试剂应符合下列要求:

1)直流稳压电源的电压范围应为  $0\mathrm{V}\sim 80\mathrm{V}$  ,电流范围应为 $0\mathrm{A}\sim 10\mathrm{A}$  。并应能稳定输出60V直流电压,精度应为  $\pm 0.1\mathrm{V}$  。

2)耐热塑料或耐热有机玻璃试验槽(图B.0.2-2)的边长应为  $150\mathrm{mm}$  ,总厚度不应小于  $51\mathrm{mm}$  。试验槽中心的两个槽的直径应分别为  $89\mathrm{mm}$  和  $112\mathrm{mm}$  。两个槽的深度应分别为  $41\mathrm{mm}$  和 $6.4\mathrm{mm}$  。在试验槽的一边应开有直径为  $10\mathrm{mm}$  的注液孔。

3) 紫铜垫板宽度应为  $(12 \pm 2) \mathrm{mm}$ , 厚度应为  $(0.50 \pm 0.05) \mathrm{mm}$  。铜网孔径应为  $0.95 \mathrm{mm}$  (64 孔  $/ \mathrm{cm}^{2}$  ) 或者 20 目。

4) 标准电阻精度应为  $\pm 0.1\%$  ; 直流数字电流表量程应为  $0 \mathrm{A} \sim 20 \mathrm{~A}$ , 精度应为  $\pm 0.1\%$  。

![](images/f1ca2eab4a0bd79e3fc8a1cf7ec9bbfdf976c81077fa9a0bda48db11b63d4f2e.jpg)  
图 B.0.2-2 试验槽示意图（mm）

5) 真空泵和真空表应符合本标准第 A.0.2 条的要求。

6) 真空容器的内径不应小于  $250 \mathrm{~mm}$ , 并应能至少容纳 3 个试件。

7) 阴极溶液应用化学纯试剂配制的质量浓度为  $3.0\%$  的  $\mathrm{NaCl}$  溶液。

8) 阳极溶液应为化学纯试剂配制的摩尔浓度为  $0.3 \mathrm{~mol} / \mathrm{L}$  的  $\mathrm{NaOH}$  溶液。

9) 密封材料应采用硅胶或树脂等密封材料。

10) 硫化橡胶垫或硅橡胶垫的外径应为  $100 \mathrm{~mm}$  、内径应为  $75 \mathrm{~mm}$  、厚度应为  $6 \mathrm{~mm}$  。

11) 切割试件的设备应采用水冷式金刚锯或碳化硅锯。

12) 抽真空设备可由烧杯 (体积在  $1000 \mathrm{~mL}$  以上)、真空干燥器、真空泵、分液装置、真空表等组合而成。

13) 温度计的量程应为  $0^{\circ}\mathrm{C} \sim 120^{\circ}\mathrm{C}$ , 精度应为  $\pm 0.1^{\circ}\mathrm{C}$  。

14) 电吹风的功率应为  $1000\mathrm{W} \sim 2000\mathrm{W}$  。

B.0.3 电通量试验应按下列步骤进行:

1 电通量试验应采用直径  $(100 \pm 1)\mathrm{mm}$ , 高度  $(50 \pm 2)\mathrm{mm}$  的圆柱体试件。试件的制作、养护应符合本标准第A.0.3条的规定。当试件表面有涂料等附加材料时, 应预先去除, 且试样内不得含有钢筋等良导电材料。且试件移送试验室前, 应避免冻伤或其他物理伤害。

2 电通量试验宜在试件养护到28d龄期进行。对于掺有大掺量矿物掺合料的混凝土, 可在56d龄期进行试验。应先将养护到规定龄期的时间暴露于空气中至表面干燥, 并应以硅胶或树脂密封材料涂刷试件圆柱侧面还应填补涂层中的孔洞。

3 电通量试验前应将时间进行真空饱水。应先将试件放入真空容器中, 然后启动真空泵, 并应在  $5\mathrm{min}$  内将真空容器中的绝对压强减少至  $1\mathrm{kPa} \sim 5\mathrm{kPa}$ , 应保持该真空度  $3\mathrm{h}$ , 然后在真空泵仍然运转的情况下, 注入足够的蒸馏水或者去离子水, 直至淹没试件, 应在试件浸没  $1\mathrm{h}$  后恢复常压, 并继续浸泡  $(18 \pm 2)\mathrm{h}$  。

4 在真空饱水结束后, 应从水中取出试件, 并抹掉多余水分, 且应保持试件所处环境的相对湿度在  $95\%$  以上。应将试件安装于试验槽内, 并应采用螺杆将两试验槽和端面装有硫化橡胶垫的试件夹紧。试件安装好以后, 应采用蒸馏水或者其他有效方法检查试件和试验槽之间的密封性能。

5 检查试件和试件槽之间的密封性后, 应将质量浓度为  $3.0\%$  的  $\mathrm{NaCl}$  溶液和摩尔浓度为  $0.3\mathrm{mol} / \mathrm{L}$  的  $\mathrm{NaOH}$  溶液分别注入试件两侧的试验槽中, 注入  $\mathrm{NaCl}$  溶液的试验槽内的铜网应连接电源负极, 注入  $\mathrm{NaOH}$  溶液的试验槽中的铜网应连接电源正极。

6 在正确连接电源线后, 应在保持试验槽中充满溶液的情况下连通电源, 并应对上述两铜网施加  $(60 \pm 0.1)\mathrm{V}$  直流恒电压, 且应记录电流初始读数  $I_{0}$  。开始时应每隔  $5\mathrm{min}$  记录一次电流值, 当电流值变化不大时, 可每隔  $10\mathrm{min}$  记录一次电流值; 当电流值变

化很小时, 可每隔  $30\mathrm{min}$  记录一次电流值, 直至通电  $6\mathrm{h}$  。

7 当采用自动采集数据的测试装置时, 记录电流的时间间隔可设定为  $5\mathrm{min} \sim 10\mathrm{min}$  。电流测量值应精确至  $\pm 0.5\mathrm{mA}$  。试验过程中宜同时监测试验槽中溶液的温度。

8 试验结束后, 应及时排出试验溶液, 并应用凉开水和洗涤剂冲洗试验槽  $60\mathrm{s}$  以上, 然后用蒸馏水洗净并用电吹风冷风档吹干。

9 试验应在  $20^{\circ}\mathrm{C} \sim 25^{\circ}\mathrm{C}$  的室内进行。

B.0.4 试验结果计算及处理应符合下列规定:

1 试验过程中或试验结束后, 应绘制电流与时间的关系图。应通过将各点数据以光滑曲线连接起来, 对曲线作面积积分。或按梯形法进行面积积分, 得到试验  $6\mathrm{h}$  通过的电通量 (C)。

2 每个试件的总通量可采用下列简化公式计算:

$$
Q = 900\left(I_{0} + 2I_{60} + 2I_{60} + \dots +2I_{t} + \dots +2I_{300} + 2I_{330} + I_{360}\right)
$$

(B.0.4- 1)

式中:  $Q$  ——通过试件的总电通量 (C);

$I_{0}$  ——初始电流 (A), 精确到  $0.001\mathrm{A}$

$I_{\mathrm{t}}$  ——在时间  $t$  (min) 的电流 (A), 精确到  $0.001\mathrm{A}$  。

3 计算得到的通过试件的总电通量应换算成直径为  $95\mathrm{mm}$  试件的电通量值。应通过将计算的总电通量乘以一个直径为  $95\mathrm{mm}$  的试件和实际试件横截面积的比值来换算, 换算可按下式进行:

$$
Q_{\mathrm{s}} = Q_{\mathrm{x}} \times \left(95 / x\right)^{2} \tag{B. 0.4-2}
$$

式中:  $Q_{\mathrm{s}}$  ——通过直径为  $95\mathrm{mm}$  的试件的总电通量 (C);

$Q_{\mathrm{x}}$  ——通过直径为  $x$  (mm) 的试件的总电通量 (C);

$x$  ——试件的实际直径 (mm)。

4 每组应取 3 个试件电通量的算术平均值作为该组试件的电通量测定值。当某一个电通量值与中值的差值都超过中值的  $15\%$  时, 应取其余两个试件的算术平均值作为该组试件的试验结果测定值。当有两个测值与中值的差值都超过中值的  $15\%$  时, 应取中值作为该组试件的电通量试验结果测定值。

# 附录C 抗硫酸盐侵蚀试验

C.0.1 本方法适用于测定混凝土试件在干湿交替环境中,以能够经受的最大干湿循环次数来表示的混凝土抗硫酸盐侵蚀性能。

C.0.2 试件应符合下列规定:

1 本方法应采用尺寸为  $100\mathrm{mm}\times 100\mathrm{mm}\times 100\mathrm{mm}$  的立方体试件,每组应为3块;

2 混凝土的取样、试件的制作和养护应符合现行国家标准《普通混凝土长期性能和耐久性能试验方法标准》GB/T50082的相关规定;

3 除制作抗硫酸盐侵蚀试样用试件外,还应按照同样方法,同时制作抗压强度对比用试件。试件组数应符合表C.0.2的要求。

表C.0.2 抗硫酸盐侵蚀试验所需的试件组数  

<table><tr><td>设计抗硫酸盐等级</td><td>KS15</td><td>KS30</td><td>KS60</td><td>KS90</td><td>KS120</td><td>KS150</td><td>KS150以上</td></tr><tr><td>检查强度所需干湿循环次数</td><td>15</td><td>15及30</td><td>30及60</td><td>60及90</td><td>90及120</td><td>120及150</td><td>150及设计次数</td></tr><tr><td>鉴定28d强度所需试件组数</td><td>1</td><td>1</td><td>1</td><td>1</td><td>1</td><td>1</td><td>1</td></tr><tr><td>干湿循环试件组数</td><td>1</td><td>2</td><td>2</td><td>2</td><td>2</td><td>2</td><td>2</td></tr><tr><td>对比试件组数</td><td>1</td><td>2</td><td>2</td><td>2</td><td>2</td><td>2</td><td>2</td></tr><tr><td>总计试件组数</td><td>3</td><td>5</td><td>5</td><td>5</td><td>5</td><td>5</td><td>5</td></tr></table>

C.0.3 试验设备和试剂应符合下列规定:

1 干湿循环试验装置宜采用能使试件静止不动,浸泡、烘

干及冷却等过程应能自动进行的装置。设备应具有数据实时显示、断电记忆及试验数据自动存储的功能。

2 也可采用符合下列规定的设备进行干湿循环试验:

1) 烘箱应能使温度稳定在  $(80 \pm 5)^{\circ} \mathrm{C}$ ;

2) 容器应至少能够装 27L 溶液, 并应带盖, 且应由耐盐腐蚀材料制成;

3) 试剂应采用化学纯无水硫酸钠。

C.0.4 干湿循环试验应按下列步骤进行:

1 试件应在养护至 28d 龄期的前 2d, 将需进行干湿循环的试件从标准养护室取出。擦干试件表面水分, 然后将试件放入烘箱中, 并应在  $(80 \pm 5)^{\circ} \mathrm{C}$  下烘 48h。烘干结束后应将试件在干燥环境中冷却到室温。对于掺入掺合料比较多的混凝土, 也可采用 56d 龄期或者设计规定的龄期进行试验, 这种情况应在试验报告中说明。

2 试件烘干并冷却后, 应立即将试件放入试件盒 (架) 中, 相邻试件之间应保持 20mm 间距, 试件与试件盒侧壁的间距不应小于 20mm。

3 试件放入试件盒以后, 应将配制好的  $5 \% \mathrm{Na}_{2} \mathrm{SO}_{4}$  溶液放入试件盒, 溶液应至少超过最上层试件表面 20mm, 然后开始浸泡。从试件开始放入溶液, 到浸泡过程结束的时间应为  $(15 \pm 0.5) \mathrm{~h}$  。注入溶液的时间不应超过 30min。浸泡龄期应从将混凝土试件移入  $5 \% \mathrm{Na}_{2} \mathrm{SO}_{4}$  溶液中起计时。试验过程中宜定期检查和调整溶液的  $\mathrm{pH}$  值, 可每隔 15 个循环测试一次溶液  $\mathrm{pH}$  值, 应始终维持溶液的  $\mathrm{pH}$  值在 6~8 之间。溶液的温度应控制在  $25^{\circ} \mathrm{C} \sim 30^{\circ} \mathrm{C}$  。也可不检测其  $\mathrm{pH}$  值, 但应每月更换一次试验用溶液。

4 浸泡过程结束后, 应立即排液, 并应在 30min 内将溶液排空。溶液排空后应将试件风干 30min, 从溶液开始排出到试件风干的时间应为 1h。

5 风干过程结束后应立即升温, 应将试件盒内的温度升到

$80^{\circ}\mathrm{C}$ , 开始烘干过程。升温过程应在  $30\mathrm{min}$  内完成。温度升到  $80^{\circ}\mathrm{C}$  后, 应将温度维持在  $(80 \pm 5)^{\circ}\mathrm{C}$  。从升温开始到开始冷却的时间应为  $6\mathrm{h}$  。

6 烘干过程结束后, 应立即对试件进行冷却, 从开始冷却到将试件盒内的试件表面温度冷却到  $25^{\circ}\mathrm{C} \sim 30^{\circ}\mathrm{C}$  的时间应为  $2\mathrm{h}$  。

7 每个干湿循环的总时间应为  $(24 \pm 2)\mathrm{h}$  。然后应再次放入溶液, 按照上述  $3 \sim 6$  的步骤进行下一个干湿循环。

8 在达到本标准表 C.0.2 规定的干湿循环次数后, 应及时进行抗压强度试验。同时应观察经过干湿循环后混凝土表面的破损情况并进行外观描述。当试件有严重剥落、掉角等缺陷时, 应先用高强石膏补平后再进行抗压强度试验。

9 当干湿循环次数出现下列三种情况之一时, 可停止试验:

1) 当抗压强度耐蚀系数达到  $75\%$

2) 干湿循环次数达到 150 次;

3) 达到设计抗硫酸盐等级相应的干湿循环次数。

10 对比试件应继续保持原有的养护条件, 直到完成干湿循环后, 与进行干湿循环试验的试件同时进行抗压强度试验。

C.0.5 试验结果计算及处理应符合下列规定:

1 混凝土抗压强度耐蚀系数应按下式进行计算:

$$
K_{\mathrm{f}} = \frac{f_{\mathrm{cn}}}{f_{\mathrm{c0}}} \times 100 \tag{C. 0. 5}
$$

式中:  $K_{\mathrm{f}}$  ——抗压强度耐蚀系数  $(\%)$

$f_{\mathrm{cn}}$  ——  $N$  次干湿循环后受硫酸盐腐蚀的一组混凝土试件的抗压强度测定值  $(\mathrm{MPa})$ , 精确至  $0.1\mathrm{MPa}$

$f_{\mathrm{c0}}$  ——与受硫酸盐腐蚀试件同龄期的标准养护的一组对比混凝土试件的抗压强度测定值  $(\mathrm{MPa})$ , 精确至  $0.1\mathrm{MPa}$  。

2  $f_{\mathrm{c0}}$  和  $f_{\mathrm{cn}}$  应以 3 个试件抗压强度试验结果的算术平均值作为测定值。当最大值或最小值, 与中间值之差超过中间值的

$15\%$  时,应剔除此值,并应取其余两值的算术平均值作为测定值;当最大值和最小值,均超过中间值的  $15\%$  时,应取中间值作为测定值。

3 抗硫酸盐等级应以混凝土抗压强度耐蚀系数下降到不低于  $75\%$  时的最大干湿循环次数来确定,并应以符号 KS 表示。

# 本规范用词说明

1 为便于在执行本规范条文时区别对待,对要求严格程度不同的用词说明如下:

1) 表示很严格,非这样做不可的:

正面词采用"必须",反面词采用"严禁";

2) 表示严格,在正常情况下均应这样做的:

正面词采用"应",反面词采用"不应"或"不得";

3) 表示允许稍有选择,在条件许可时首先应这样做的:

正面词采用"宜",反面词采用"不宜";

4) 表示有选择,在一定条件下可以这样做的,采用"可"。

2 条文中指明应按其他有关标准执行的写法为:"应符合……的规定"或"应按……执行"。

# 引用标准名录

1 《建筑地基基础设计规范》GB50007

2 《混凝土结构设计规范》GB50010

3 《岩土工程勘察规范》GB50021

4 《工业建筑防腐蚀设计规范》GB50046

5 《普通混凝土长期性能和耐久性能试验方法标准》GB/T50082

6 《混凝土外加剂应用技术规范》GB50119

7 《混凝土结构工程施工质量验收规范》GB50204

8 《建筑防腐蚀工程施工规范》GB50212

9 《建筑防腐蚀工程施工质量验收规范》GB50224

10 《混凝土结构耐久性设计规范》GB/T50476

11 《钢结构焊接规范》GB50661

12 《通用硅酸盐水泥》GB175

13 《碳素结构钢》GB/T700

14 《用于水泥和混凝土中的粉煤灰》GB/T1596

15 《碳钢焊条》GB/T5117

16 《混凝土外加剂》GB8076

17 《先张法预应力混凝土管桩》GB13476

18 《冷轧带肋钢筋》GB13788

19 《建设用砂》GB/T14684

20 《建设用卵石、碎石》GB/T14685

21 《钢筋混凝土用钢 第2部分:热轧带肋钢筋》GB1499.2

22 《用于水泥和混凝土中的粒化高炉矿渣粉》GB/T18046

23 《高强高性能混凝土用矿物外加剂》GB/T18736

24 《钻芯检测离心高强混凝土抗压强度试验方法》GB/

T 19496

25 《砂浆和混凝土用硅灰》 GB/T 27690

26 《预应力混凝土用钢棒》 GB/T 5223.3

27 《钢筋焊接及验收规程》 JGJ 18

28 《建筑桩基技术规范》 JGJ 94

29 《建筑基桩检测技术规范》 JGJ 106

30 《钢筋机械连接技术规程》 JGJ 107

31 《建设工程施工现场环境与卫生标准》 JGJ 146

32 《混凝土耐久性检验评定标准》 JGJ/T 193

33 《混凝土制品用冷拔低碳钢丝》 JC/T 540

34 《先张法预应力混凝土管桩用端板》 JC/T 947

35 《预应力高强混凝土管桩用硅砂粉》 JC/T 950

36 《公路钢筋混凝土及预应力混凝土桥涵设计规范》 JTG D62

37 《锤击式预应力混凝土管桩基础技术规程》 DBJ/T 15—22

38 《建筑地基基础设计规范》 DBJ 15—31

39 《静压预制混凝土桩基础技术规程》 DBJ/T 15—94

# 广东省标准

# 预应力高强混凝土管桩基础耐久性技术规范

DBJ/T 15—124—2017

条文说明

# 目 次

1 总则 46

2 术语 47

3 基本规定 48

4 设计 49

4.1 一般规定 49

4.2 环境类型与腐蚀等级 50

4.3 构造要求 51

4.4 承台设计要求 52

5 管桩制造 54

5.1 一般规定 54

5.2 原材料 54

5.3 生产加工 55

5.4 分类、标识 56

6 施工 57

6.1 一般规定 57

6.2 防腐蚀施工 57

7 质量检验与验收 59

7.1 质量检验 59

7.2 工程验收 59

附录A 快速氯离子迁移系数法 60

附录B 电通量法 61

附录C 抗硫酸盐侵蚀试验 62

# 制订说明

《预应力高强混凝土管桩基础耐久性技术规范》DBJ/T15—124—2017,经广东省住房和城乡建设厅2017年5月2日以粤建公告[2017]12号公告批准发布。

本规范编制过程中,编制组进行了广泛而深入的调查研究,总结了国内外腐蚀环境中使用的预应力高强混凝土管桩基础的管桩制造、设计、施工及质量检验的实践经验和科研成果,同时参考了国外先进技术标准,与国内相关标准协调。

为便于广大设计、施工、检测、科研、学校等单位有关人员在使用本规范时能正确理解和执行条文规定,《预应力高强混凝土管桩基础耐久性技术规范》编制组按章、节、条顺序编制了本规范的条文说明,供使用者参考。但是,本条文说明不具备与规范正文同等的法律效力,仅供使用者作为理解和把握规范规定的参考。

# 1 总 则

1.0.1 管桩基础在广东省乃至全国的应用都非常广泛。工程调查发现,许多使用了预应力管桩基础的海港工程,尤其是采用高桩承台的结构,管桩的耐久性问题非常突出。有些码头在投入使用不到20年就出现了大面积的管桩损坏问题。随着工程建设的发展,管桩基础的耐久性问题日益突出。为确保腐蚀环境中预应力高强混凝土管桩基础的安全性和适用性,本规范从预应力高强混凝土管桩基础设计、管桩制造、施工及质量检验与验收等方面提出了相应的技术要求。

1.0.2 本条规定了本规范的适用范围,港口航道工程、公路工程等可参照本规范执行。

1.0.4 本条明确了本规范与其他相关标准规范的关系。腐蚀环境中预应力高强混凝土管桩基础的设计、管桩制造、施工和质量检验与验收除应符合本规范外,还应符合现行国家标准《建筑地基基础设计规范》GB50007、《工业建筑防腐蚀设计规范》GB50046、《混凝土结构耐久性设计规范》GB/T50476、《建筑防腐蚀工程施工规范》GB50212、《建筑防腐蚀工程施工质量验收规范》GB50224,现行行业标准《建筑桩基技术规范》JGJ94及现行广东省标准《建筑地基基础设计规范》DBJ15—31、《静压预制混凝土桩基础技术规程》DBJ/T15—94、《锤击式预应力混凝土管桩基础技术规程》DBJ/T15—22等技术标准的相关规定。

# 2 术语

2.0.2 本条文中的环境类型是指能引起预应力高强混凝土管桩基础性能劣化或腐蚀的环境因素，本规范主要指地下水和地基土中氯盐、硫酸盐等有害物质施加于预应力高强混凝土管桩基础上的作用。使用条件则指预应力高强混凝土管桩基础承受的竖向承载力、水平承载力及施工荷载等。

2.0.3 本规范中的腐蚀环境特指按现行国家标准《岩土工程勘察规范》GB50021的相关规定，根据地下水和地基土中的硫酸盐含量、氯离子含量评价腐蚀性等级，评定为中等腐蚀和强腐蚀的腐蚀环境。

2.0.4 氯离子可以同时通过扩散、渗透和吸附等不同机理侵入混凝土内部，并在传输过程中有部分氯离子与胶凝材料及其水化产物相结合，所以通过试验和计算得到的扩散系数有时在一定程度上也包含了其他传输机理与被结合等因素的影响。

2.0.5 防腐蚀附加措施包括混凝土表面涂层、防腐蚀面层、环氧涂层钢筋、钢筋阻锈剂和阴极保护等。

2.0.9 随钻跟管桩法是广州市建筑科学研究院有限公司唐孟雄教授级高级工程师主持开发的一种新型大直径管桩施工技术。随钻跟管桩的设计、施工及检测可按现行行业标准《随钻跟管桩技术规程》JGJ/T344的有关规定执行。

# 3 基本规定

3.0.3 中等腐蚀、强腐蚀环境下预应力高强混凝土管桩基础设计时,应根据管桩基础的使用年限要求、施工条件及地下水、地基土对预应力高强混凝土管桩基础的腐蚀性等级,提出能满足管桩基础安全使用年限要求时管桩的耐久性指标控制值。施工条件主要指可采用的施工方法,一般包括静压桩法、植桩法、随钻跟管桩法等。不同施工条件,施工时对预应力高强混凝土管桩的损伤也不同,应充分考虑施工损伤对预应力高强混凝土管桩基础耐久性的影响。

3.0.4 静压桩法施工预应力高强混凝土管桩基础,会对预应力高强混凝土管桩造成不同程度的损伤。施工使预应力高强混凝土管桩产生的微裂缝会对其耐久性造成重要影响。因此,本规范推荐在强腐蚀环境下的预应力高强混凝土管桩基础施工采用植桩法或随钻跟管桩法。

在中等腐蚀及强腐蚀环境下使用预应力高强混凝土管桩基础时,应对所有预应力高强混凝土管桩接头作防腐蚀处理。同时,应明确地下水位升降区范围,指导施工单位通过合理配桩使预应力高强混凝土管桩接头避开地下水位升降区。

# 4 设计

# 4.1 一般规定

4.1.1 本条提出预应力高强混凝土管桩基础耐久性设计的基本内容,强调耐久性设计不仅仅是确定材料的耐久性性能指标与钢筋的混凝土保护层厚度。

在因生产需要而可能导致环境腐蚀的条件下,适当的防排水构造措施能够非常有效地减轻环境作用,应作为耐久性设计的重要内容。

在强腐蚀的环境作用下,仅靠提高混凝土保护层的材料质量与厚度,往往还不能保证设计使用年限,这时就应采取一种或多种防腐蚀附加措施组成合理的多重防护策略;尤其对管桩中难以检测和维修的关键部位如预应力筋,应采取多重防护措施。

4.1.2 混凝土结构耐久性是指在设计确定的环境类型和维修、使用条件下,混凝土结构或构件在设计使用年限内保持其适用性和安全性的能力。耐久性极限状态也是结构和构件可修复使用的极限状态,属于正常使用极限状态的范畴。判断结构耐久性是否达到极限状态的指标较多,如混凝土的劣化、钢筋的锈蚀以及混凝土和钢筋共同作用能力的削弱和失效等。

4.1.3 表4.1.3是针对满足设计使用年限为50年的管桩基础提出的管桩混凝土耐久性能指标。设计使用年限大于50年时,应对管桩混凝土耐久性能指标进行专项论证。

4.1.4 管桩基础耐久性设计的主要目标,是为了确保主体结构能够达到规定的设计使用年限,满足建筑物的合理使用年限要求。管桩基础作为建筑结构中承上启下的重要组成部位,其设计使用年限不应低于上部主体结构的设计使用年限。

4.1.5 最大压桩力值规定不宜大于管桩桩身结构承载力设计值的1.5倍, 主要考虑防止过大的压桩力造成桩身裂缝, 影响管桩基础的耐久性。

# 4.2 环境类型与腐蚀等级

4.2.1 场地环境类型对土、水的腐蚀性影响很大。在不同的环境类型中, 腐蚀性介质构成的界限值是不同的。表4.2.1中的数值适用于有干湿交替和不冻区（段）水的腐蚀性评价标准, 无干湿交替作用时, 对土的腐蚀性评价, 尚应乘以一定系数, 这在表注中已加以说明, 使用该表时应予注意。

干湿交替是指地下水位变化和毛细水升降时, 建筑材料的干湿变化情况。干湿交替和气候区与腐蚀性的关系十分密切。相同浓度的盐类, 在干旱区和湿润区, 其腐蚀程度是不同的。前者可能是强腐蚀, 而后者可能是弱腐蚀或无腐蚀性。冻融交替也是影响腐蚀的重要因素。如盐的浓度相同, 在不冻区尚达不到饱和状态, 因而不会析出结晶, 而在冰冻区, 由于气温降低, 盐分易析出结晶, 从而破坏混凝土。本规范的腐蚀等级划分标准与现行国家标准《岩土工程勘察规范》GB50021的规定保持一致。

4.2.2 钢筋长期浸泡在水中, 由于氧溶入较少, 不易发生电化学反应, 故钢筋不易被腐蚀; 相反, 处于干湿交替状态的钢筋, 由于氧溶入较多, 易发生电化学反应, 钢筋易被腐蚀。水和土对管桩及承台中钢筋的腐蚀性评价标准与现行国家标准《岩土工程勘察规范》GB50021的规定保持一致。

4.2.3 当按本规范表4.2.1和表4.2.2评价的腐蚀等级不同时, 应按下列规定综合评定:

1 腐蚀等级中, 只出现弱腐蚀, 无中等腐蚀或强腐蚀时, 应综合评价为弱腐蚀;

2 腐蚀等级中, 最高等级为中等腐蚀时, 应综合评价为中等腐蚀;

3 腐蚀等级中, 有一个或一个以上为强腐蚀, 应综合评价

为强腐蚀。

# 4.3 构造要求

4.3.1~4.3.3 这三个条文是对腐蚀环境下应用管桩提出的一些防腐措施,是参考了现行国家标准《工业建筑防腐蚀设计规范》GB50046,现行广东省标准《锤击式预应力混凝土管桩基础技术规程》DBJ/T15—22、《静压预制混凝土桩基础技术规程》DBJ/T15—94的有关规定,结合广东地区的一些经验提出来的。由于这方面的工程实际应用还不多,实际执行过程中还需加大这方面的科研力度,不断总结积累经验。

近年来由于离心成型施工方法的完善及高强混凝土的发展,预应力高强混凝土管桩在沿海地区的工业与民用建筑中逐步得到推广使用。管桩具有强度高、耐打性好、工期短、造价低等优势,已成为沿海地区常用的桩基础形式之一。但目前因考虑管壁较薄,预应力筋对腐蚀敏感,使用经验还不足,故一般仅限在中、弱腐蚀条件下使用。

对A型管桩,因其配筋较少,静压或锤击沉桩后桩身的损伤较大,对耐久性不利。对直径为  $300\mathrm{mm}$  的管桩,因其混凝土保护层厚度只有  $25\mathrm{mm}$  ,达不到  $40\mathrm{mm}$  混凝土保护层厚度的要求,因此对腐蚀性环境中,A型桩和直径为  $300\mathrm{mm}$  的管桩不再使用。

在强腐蚀的环境中,国家标准《工业建筑防腐蚀设计规范》GB50046—2008有关说明中也提出:"当必须选用管桩时,应经试验论证,并采取可靠措施,确能满足防腐蚀要求方可使用。"实际上,广东省已有生产厂研发出了能抗强腐蚀的管桩。根据广东的经验,预应力管桩混凝土拌合料中加入一定比例的磨细石英砂,且管桩的制造工艺特别是压蒸工艺符合有关规定后,桩身、桩身混凝土的电通量可小于1000C,其抗氯离子腐蚀的能力就较好。因此本规范中加入管桩在强腐蚀环境的使用条件。

当按目前的布筋方法制造的管桩钢筋保护层厚度无法满足本规范的要求时,可采取减小钢筋圆直径的方法使管桩钢筋保护层

厚度满足要求。减小钢筋圆直径后, 应验算管桩的抗弯性能是否满足设计要求, 必要时可采取增加配筋量的方法提高管桩的抗弯性能。

管桩接桩处是耐久性的薄弱环节, 未采取防腐蚀措施处理的接头, 其防腐能力较差, 往往最先腐蚀, 成为影响管桩基础耐久性的关键部位。为防止腐蚀性介质进入桩内, 在腐蚀环境中管桩接头数量应尽量减少, 宜采用单节管桩。若需要接桩时, 接头宜优先设置在微腐蚀性土中, 不要设置在干湿交替的环境中, 尤其是工业与民用建筑工程, 地面以下  $2.5 \mathrm{~m}$  范围内不要有桩接头存在, 因为钢接头在干湿交替的环境下就被腐蚀损坏。条件不允许时, 接桩接头宜采用机械啮合接头加电焊焊接, 接头钢零部件应涂防腐蚀耐磨涂层或应增加焊缝厚度, 其腐蚀裕量不应小于  $2 \mathrm{~mm}$  。

腐蚀裕量是一种传统的方法, 目前钢桩就是采用此法。本规范对管桩接头采用腐蚀裕量的方法, 即为了保证桩基在腐蚀环境下的使用安全, 在结构计算或构造所需要的截面尺寸以外增加的腐蚀损耗预见量。欧洲规范称之为"牺牲层"。结构计算时不能考虑。

4.3.4 地下水或地基土对管桩有中、强腐蚀时, 管桩接头部位仅采用机械啮合接头加电焊焊接是不够的, 对连接槽和端头板应采取满涂沥青涂料的附加保护措施。沥青涂料涂层可采用沥青胶泥、环氧煤沥青、油溶性聚氨酯(氰凝)的涂层, 这些涂层在国内均有使用经验, 在细粒土的地层中, 打桩时一般不会磨损。

# 4.4 承台设计要求

4.4.1 作用于地面上的介质, 有可能通过地面、地沟和排水设施渗入地基, 对承台形成腐蚀。但其渗入量是受到限制的, 所以其腐蚀性等级按国家标准《工业建筑防腐蚀设计规范》GB 50046—2008 表 3.1.5 降低一级确定。

4.4.2 承台混凝土强度等级应满足结构耐久性的要求。腐蚀性

介质对构件的腐蚀, 一般是由外向内逐渐进行的。混凝土的抗渗性能的好坏对腐蚀速度有着重要影响; 而抗渗性能的好坏主要取决于混凝土的密实度, 水胶比和水泥用量对混凝土的密实度起控制作用, 其中水胶比起主要作用。研究资料表明, 水胶比与碳化系数呈线性关系, 水泥用量小于  $300 \mathrm{~kg} / \mathrm{m}^{3}$  时, 碳化系数明显增大。国内外关于混凝土耐久性的设计规定中都对最大水胶比作出明确规定, 一般控制在 0.55 左右 (抗渗等级相当于  $0.6 \mathrm{MPa}$  )。

4.4.4 为保证承台钢筋的耐久性, 根据工程经验承台底面要求做垫层以减小腐蚀介质的渗入速度。此处所指的保护层厚度以最外层钢筋 (包括箍筋、构造钢筋、分布筋等) 的外缘开始计算的厚度。

4.4.5 桩承台埋深较浅时, 生产中泄漏的介质会腐蚀桩身, 且桩可能处于干湿交替等因素作用强烈的环境, 故埋深  $2.5 \mathrm{~m}$  以上的桩身要加强防护措施。

4.4.6 承台是建筑物的重要构件, 且又埋于地下, 很难定期进行检查与维修, 为确保安全, 在强、中等腐蚀等级下应进行表面防护。采用沥青胶泥的表面防护层已有多年的使用经验, 效果良好。为解决热施工和潮湿基础上的施工困难, 可采用湿固化型的环氧沥青涂料。

# 5 管桩制造

# 5.1 一般规定

5.1.1腐蚀环境中用预应力高强混凝土管桩在后续条文中统一称为耐腐蚀预应力高强混凝土管桩。耐腐蚀预应力高强混凝土管桩应满足现行国家标准《先张法预应力混凝土管桩》GB13476的各项指标要求,包括结构尺寸、抗剪性能、耐久性、混凝土抗压强度、混凝土有效预压应力值、外观质量、尺寸允许偏差和抗弯性能等。

当同时承受多种环境作用时,应满足不同环境要求且按环境类型等级较高的要求制造管桩产品。《工业建筑防腐蚀设计规范》GB50046—2008第3.1.2条说明:"同一形态的多种介质同时作用同一部位时,腐蚀性等级应取最高者。"《岩土工程勘察规范》GB50021—2001(2009版)中,第12.2.3条第3款提出:"腐蚀等级中,有一个或一个以上为强腐蚀,应综合评价为强腐蚀"。

5.1.2当采用附加措施提高管桩产品的耐久性能时,附加措施应满足管桩制造要求和基础施工的使用要求。现阶段,提高管桩产品耐久性能的附加措施主要包括外层涂抹和防腐剂等掺合料的加入。管桩产品本身具有较高的强度,采用外层涂抹时,应充分考虑固化时间、渗透深度等问题,防止在施工过程涂层磨掉。管桩产品多采用常压蒸汽养护和高压蒸汽养护结合的二次养护工艺,使用防腐剂时,不应对管桩产品产生膨胀裂纹等危害。

# 5.2 原材料

5.2.3淡化海砂表面氯离子含量可能满足规范要求,但是氯离

子往往渗入海砂内部, 使用淡化海砂制造的管桩, 耐久性受影响。

5.2.7 硅砂粉的技术指标采用现行行业标准《预应力高强混凝土管桩用硅砂粉》JC/T950的相关规定。矿渣微粉的技术指标采用现行国家标准《用于水泥和混凝土中的粒化高炉矿渣粉》GB/T18046中S95级矿渣微粉的相关规定。粉煤灰的技术指标采用现行国家标准《用于水泥和混凝土中的粉煤灰》GB/T1596中Ⅱ级F类粉煤灰的相关规定。硅灰的技术指标采用现行国家标准《砂浆和混凝土用硅灰》GB/T27690的相关规定。

# 5.3 生产加工

5.3.1 胶凝材料总量及矿物掺合料用量的规定参照中国工程建设标准化协会标准《高性能混凝土应用技术规程》CECS207:2006第5.2.2条确定。

原材料计量允许偏差的规定符合现行行业标准《水泥制品工艺技术规程 第6部分: 先张法预应力混凝土管桩》JC/T2126.6的相关规定。

当管桩采用泵送工艺布料时, 混凝土坍落度可为  $160\mathrm{mm} \sim 200\mathrm{mm}$  。

5.3.3 养护工艺可根据所制定的混凝土配合比, 采用常压蒸汽养护与免蒸压工艺, 或常压蒸汽养护与高压蒸汽养护结合的养护工艺。通过多年来的试验研究与实际生产, 管桩产品的免蒸压工艺较为成熟, 管桩产品的各项性能能够满足设计和使用要求。本条对采用常压蒸汽养护与高压蒸汽养护结合的养护工艺提出相应规定, 目的在于减少管桩混凝土因养护造成的温度裂缝, 改善密实性, 提高耐久性能。

管桩出釜后, 桩身不得经受骤冷或淋雨 (雪), 是为了防止因温差过大而引起管桩混凝土开裂。如遇雨天、大风降温天气应采取有效措施使管桩缓慢降温, 如搭建保温棚等。

# 5.4 分类、标识

5.4.2 耐腐蚀管桩应按管桩类别、抗腐蚀环境类型、管桩外径、管桩型号、管桩壁厚、管桩长度的顺序进行标识。如抗腐蚀等级为抗氯盐中等腐蚀环境,外径  $500\mathrm{mm}$  、壁厚  $125\mathrm{mm}$  、长度  $12\mathrm{m}$  的AB型预应力高强混凝土管桩的可标记为:PHC KCM 500 AB125- 12。

# 6 施工

# 6.1 一般规定

6.1.2 防腐蚀技术指标应包括管桩混凝土的电通量值、氯离子扩散系数、抗硫酸盐等级及钢筋保护层厚度等。防腐蚀技术指标应满足设计要求。

6.1.3 进行预应力高强混凝土管桩基础沉桩施工工艺试验,主要是掌握施工方案对场地地质条件的适应性,施工方法对预应力高强混凝土管桩基础耐久性的影响情况。应根据沉桩情况确定合理的配桩方案,使管桩接头错开地下水位升降区。

# 6.2 防腐蚀施工

6.2.1 根据预应力混凝土管桩的施工经验,有些管桩进场后就已存在环状微裂缝,但肉眼不易发现,若采用喷水的方法检查桩身表面,则环状微裂缝马上就显露出来;此类桩的防腐蚀性能存在缺陷,因此不应使用。

电焊接桩的焊缝质量及施工时端头出现的竖向裂缝是影响预应力高强混凝土管桩防腐蚀施工的两大问题。根据上海宝钢管桩研究所的资料,预应力管桩成桩后采用孔内拍照检查发现,在管桩的接桩附近出现不同程度的竖向裂缝现象,有些竖向裂缝在接桩后沉桩中会有所发展,甚至出现局部崩裂的现象。经分析,主要存在两个原因:第一是抱压式沉桩沉到每节桩端头时,由于夹具太靠近端头,巨大的抱压力把桩身的端头"压扁"了,导致桩身的端头出现了竖向裂缝的缺陷;第二是有些桩身混凝土强度等级未达到C80的要求等。因此需要在施工前试沉桩。

6.2.2 基层表面的洁净度和粗糙度对防腐蚀层至关重要,它不

但直接关系到防腐蚀层的粘结性、耐久性等,对使用效果影响也很大。

6.2.3 树脂类防腐蚀材料主要包括环氧树脂、乙烯基酯树脂、不饱和聚酯树脂、呋喃树脂和酚醛树脂等。防腐蚀涂料主要包括环氧类涂料、聚氨酯类涂料、丙烯酸树脂类涂料、高氯化聚乙烯涂料、氯化橡胶涂料、氯磺化聚乙烯涂料、聚氯乙烯萤丹涂料、醇酸树脂涂料等。

# 7 质量检验与验收

# 7.1 质量检验

7.1.2 管桩混凝土强度是影响工程质量安全及管桩基础耐久性的主要因素,也是管桩制造单位和管桩基础施工单位对管桩基础施工质量纠纷的主要矛盾,因此,本规程对管桩桩身混凝土强度抽检进行了明确规定。

7.1.4 管桩混凝土的电通量与氯离子扩散系数指标是评价管桩抗氯盐腐蚀性能的重要指标,因此,对具有混凝土抗氯盐侵蚀性能指标要求的每个单位工程均应对管桩混凝土的该项指标进行检测,保证管桩混凝土的抗氯盐腐蚀性能满足设计要求。

7.1.6 采用孔内摄像配合钻芯法检测钻孔灌注桩的成桩质量已得到了较广泛应用。因摄像设备分辨率差异大,利用孔内摄像方式检测管桩接头附近的桩身混凝土竖向裂缝时,应采用具有较高分辨率的摄像设备,以保证检测质量。

# 7.2 工程验收

7.2.2 中等腐蚀、强腐蚀环境中,设计对管桩接头焊缝质量、管桩桩身裂缝控制、防腐蚀材料及施工质量均有较高要求,也是影响管桩基础耐久性的关键因素。因此,预应力高强混凝土管桩基础验收时,除应满足普通管桩基础验收时的要求外,还需满足本条要求的其他检测报告。

# 附录A 快速氯离子迁移系数法

A. 0.1~A. 0.8 快速氯离子迁移系数法又称RCM法。本方法引用现行国家标准《普通混凝土长期性能和耐久性能试验方法标准》GB/T50082的相关规定。

# 附录B 电通量法

B.0.1~B.0.4 本试验方法引用现行国家标准《普通混凝土长期性能和耐久性能试验方法标准》GB/T 50082 的相关规定。电通量法根据美国材料试验协会(ASTM)推荐的混凝土抗氯离子渗透性试验方法 ASTM C1202 修改而成,是目前国际上应用最为广泛的混凝土抗氯离子渗透性的试验方法之一。

# 附录C 抗硫酸盐侵蚀试验

C. 0.1~C. 0.5 本试验方法引用现行国家标准《普通混凝土长期性能和耐久性能试验方法标准》GB/T 50082 的相关规定。
