Repository: duoleshi/0407-klb-ZG

# 重工施工方案AI智能审核系统(自研)

基于 AI 的工程方案（危大工程专项施工方案）智能审核系统，支持自动识别专业类型、智能匹配知识库规范、生成结构化审核报告。

## 文档导航

- [用户手册](./docs/用户手册.md) - 详细的功能介绍和操作指南
- [常见问题 FAQ](./docs/FAQ.md) - 使用过程中常见问题的解答

## 功能特性

- **智能专业识别** - 自动识别 13 个工程专业类型
  - 基坑工程、模板支撑体系工程、脚手架工程
  - 起重吊装及起重机械安装拆卸工程、拆除爆破工程、暗挖工程
  - 建筑幕墙安装工程、人工挖孔桩工程、钢结构安装工程
  - 水下作业工程、装配式建筑混凝土预制构件安装工程
  - 采用新技术新工艺新材料新设备工程、有限空间作业

- **知识库智能匹配** - 根据方案内容自动匹配相关规范文件
- **强制性标准优先加载** - 优先加载《智能体审核依据》强制性标准
- **多格式 PDF 解析** - 支持文本 PDF 和扫描版 PDF（OCR）
- **结构化审核报告** - 按标准格式输出审核意见
- **审核历史记录** - 保存历史审核记录，支持导出

## 技术栈

- **前端**: Next.js 16 + React 19 + TypeScript + Tailwind CSS
- **UI 组件**: Radix UI + shadcn/ui
- **AI 模型**: DeepSeek API
- **OCR 识别**: MinerU API + 百度 OCR + Tesseract.js（多级降级）
- **数据库**: SQLite (sql.js)
- **PDF 解析**: pdf-parse + pdfjs-dist

## 项目结构

```
├── app/                    # Next.js App Router
│   ├── api/                # API 路由
│   │   ├── review/         # 审核接口
│   │   ├── history/        # 历史记录接口
│   │   └── regulations/    # 规范文件管理接口
│   ├── history/            # 历史记录页面
│   ├── regulations/        # 规范文件管理页面
│   └── page.tsx            # 首页
├── components/             # React 组件
│   ├── landing/            # 首页组件
│   ├── review-result.tsx   # 审核结果展示
│   └── ui/                 # UI 基础组件
├── lib/                    # 核心库
│   ├── knowledge-base.ts   # 知识库匹配模块
│   ├── pdf-parser.ts       # PDF 解析模块
│   └── db.ts               # 数据库模块
├── public/                 # 静态资源
├── 方案审核依据/            # 知识库文件夹
│   ├── 通用法律法规标准规范审核依据/
│   └── 专业法律法规标准规范审核依据/
└── 《智能体审核依据》通用及专用技术文档.md  # 强制性标准
```

## 安装部署

### 环境要求

- Node.js 18+
- pnpm (推荐) 或 npm

### 安装步骤

1. **克隆仓库**
```bash
git clone https://github.com/duoleshi/Knowledge-Base-0317.git
cd Knowledge-Base-0317
```

2. **安装依赖**
```bash
pnpm install
```

3. **配置环境变量**

创建 `.env` 文件：
```env

# DeepSeek API Configuration
DEEPSEEK_API_KEY=your_deepseek_api_key
DEEPSEEK_BASE_URL=https://api.deepseek.com

# Baidu OCR Configuration (可选)
BAIDU_OCR_API_KEY=your_baidu_ocr_api_key
BAIDU_OCR_SECRET_KEY=your_baidu_ocr_secret_key

# MinerU API Configuration (可选，用于扫描版 PDF)
MINERU_API_TOKEN=your_mineru_api_token
```

4. **启动开发服务器**
```bash
pnpm dev
```

5. **访问应用**

打开浏览器访问 http://localhost:3000

## 使用说明

### 上传审核

1. 在首页点击上传区域，选择工程方案 PDF 文件
2. 点击"开始审核"按钮
3. 等待 AI 分析完成（约 30-90 秒）
4. 查看生成的审核报告

### 审核报告格式

审核报告按以下章节结构输出：

1. **审核依据** - 列出审核所依据的法律、法规、标准、规范
2. **通用性审核** - 按法律→法规→标准规范顺序输出
3. **严重缺陷审核** - 检查是否存在缺漏项
4. **内容完整性审核** - 检查方案内容完整性
5. **专业性审核** - 专业性技术问题审核

### 历史记录

- 点击导航栏"历史记录"查看所有审核记录
- 支持导出 TXT、MD、HTML 格式
- 支持删除记录

## 知识库结构

```
方案审核依据/
├── 通用法律法规标准规范审核依据/
│   ├── 法律法规通用审核依据/
│   └── 标准规范通用审核依据/
└── 专业法律法规标准规范审核依据/
    └── 房屋建筑工程/
        └── 安全类方案审核/
            └── 2危大工程专项方案/
                ├── 1基坑工程/
                ├── 2模板支撑体系工程/
                ├── 3起重吊装及起重机械安装拆卸工程/
                ├── 4脚手架工程/
                ├── 5拆除、爆破工程/
                ├── 6暗挖工程/
                ├── 7建筑幕墙安装工程/
                ├── 8人工挖孔桩工程/
                ├── 9钢结构安装工程/
                ├── 10水下作业工程/
                ├── 11装配式建筑混凝土预制构件安装工程/
                ├── 12采用新技术、新工艺、新材料、新设备工程/
                └── 13有限空间作业/
```

## 13 个专业类型说明

| 序号 | 专业名称 | 关键词示例 |
|------|---------|-----------|
| 1 | 基坑工程 | 基坑、支护、降水、边坡、土方 |
| 2 | 模板支撑体系工程 | 模板、高支模、满堂架、立杆 |
| 3 | 起重吊装及起重机械安装拆卸工程 | 塔吊、起重机械、吊装、安装拆卸 |
| 4 | 脚手架工程 | 脚手架、悬挑、附着式升降、盘扣 |
| 5 | 拆除、爆破工程 | 拆除、爆破、机械拆除 |
| 6 | 暗挖工程 | 暗挖、盾构、顶管、隧道 |
| 7 | 建筑幕墙安装工程 | 幕墙、玻璃幕墙、石材幕墙 |
| 8 | 人工挖孔桩工程 | 人工挖孔桩、灌注桩 |
| 9 | 钢结构安装工程 | 钢结构、钢构件、钢梁、焊接 |
| 10 | 水下作业工程 | 水下作业、潜水、水下焊接 |
| 11 | 装配式建筑混凝土预制构件安装工程 | 装配式、预制构件、PC构件 |
| 12 | 采用新技术、新工艺、新材料、新设备工程 | 新技术、新工艺、新材料 |
| 13 | 有限空间作业 | 有限空间、受限空间、封闭空间 |

## API 配置说明

| API | 用途 | 获取方式 |
|-----|------|----------|
| DeepSeek | AI 审核分析 | https://platform.deepseek.com |
| 百度 OCR | 扫描版 PDF 识别 | https://ai.baidu.com/tech/ocr |
| MinerU | 高质量 PDF 解析 | https://mineru.net |

## 开发命令

```bash

# 开发模式
pnpm dev

# 构建生产版本
pnpm build

# 启动生产服务器
pnpm start

# 代码检查
pnpm lint
```

## 联系方式

如有问题或建议，请提交 Issue 或 Pull Request。

File: 审核依据 ——法规库专用-已更新/专业法律法规标准规范审核依据/房屋建筑工程/安全类方案审核/2危大工程专项方案/6暗挖工程/GB50086-2015《岩土锚杆与喷射混凝土支护工程技术规范》.md (part 1 of 7)
# 中华人民共和国国家标准

# 岩土锚杆与喷射混凝土支护工程技术规范

Technical code for engineering of ground anchorages and shotcrete support

# 中华人民共和国住房和城乡建设部中华人民共和国国家质量监督检验检疫总局

联合发布

# 中华人民共和国国家标准

# 岩土锚杆与喷射混凝土支护工程技术规范

Technical code for engineering of ground anchorages and shotcrete support

# GB50086-2015

主编部门:中国冶金建设协会批准部门:中华人民共和国住房和城乡建设部施行日期:2016年2月1日

# 中国计划出版社

2015 北京

# 中华人民共和国住房和城乡建设部公告

# 第821号

# 住房城乡建设部关于发布国家标准《岩土锚杆与喷射混凝土支护工程技术规范》的公告

现批准《岩土锚杆与喷射混凝土支护工程技术规范》为国家标准,编号为GB50086—2015,自2016年2月1日起实施。其中,第4.1.4、4.5.3、12.1.19、13.1.1条为强制性条文,必须严格执行。原《锚杆喷射混凝土支护技术规范》GB50086—2001同时废止。

本规范由我部标准定额研究所组织中国计划出版社出版发行。

中华人民共和国住房和城乡建设部

2015年5月11日

# 前言

本规范是根据原建设部《关于印发〈2007年工程建设标准规范制订、修订计划(第二批)〉的通知》(建标〔2007〕126号文件)的要求,由中冶建筑研究总院有限公司会同有关单位在原《锚杆喷射混凝土支护技术规范》GB50086—2001的基础上修订完成的。

本规范在编制过程中,编制组经广泛调查研究,认真总结实践经验,吸纳成熟的新成果与新技术,参考国外先进标准,与国内相关标准协调,并在广泛征求意见的基础上,最后经审查定稿。

本规范共分14章和15个附录,主要技术内容包括:总则、术语、工程勘察与调查、预应力锚杆、低预应力锚杆与非预应力锚杆、喷射混凝土、隧道与地下工程锚喷支护、边坡锚固、基坑锚固、基础与混凝土坝的锚固、抗浮结构锚固、试验、工程监测与维护、工程质量检验与验收等。

本规范修订的主要内容是:

1. 增加边坡、基础、基坑、抗浮及坝工等工程岩土锚杆设计、施工内容;

2. 增加I、Ⅱ级围岩中跨度  $25\mathrm{m}\sim 35\mathrm{m}$  、Ⅲ级围岩中跨度 $20\mathrm{m}\sim 35\mathrm{m}$  ,高跨比  $\geq 1.2$  的大跨度、高边墙洞室工程锚喷支护工程类比法设计内容;

3. 增补土层预应力锚杆设计施工相关内容;

4. 增加可重复高压灌浆锚杆、涨壳式中空注浆锚杆等新型预应力锚杆内容,细化压力分散与拉力分散型锚杆的设计施工内容;

5. 调整预应力锚杆设计计算方法,在锚杆承载力计算中引入了锚固段长度对粘结强度影响系数"  $\psi$  ";

6. 增加预应力锚杆防腐等级及相应的防腐构造要求;

7. 调整喷射混凝土的配合比设计、1d 抗压强度及喷射混凝土与岩石间粘结强度最小值规定, 增加高应力、大变形隧洞喷射混凝土最小抗弯强度与残余抗弯强度(韧性)要求;

8. 补充修改预应力锚杆验收试验及锚杆验收合格标准的相关内容;

9. 增加喷射混凝土或喷射钢纤维混凝土的抗弯强度和残余抗弯强度试验方法内容。

本规范中以黑体字标志的条文为强制性条文, 必须严格执行。

本规范由住房城乡建设部负责管理和对强制性条文的解释, 由中冶建筑研究总院有限公司负责具体技术内容的解释。执行本规范过程中如有意见或建议, 请寄送中冶建筑研究总院有限公司国家标准《岩土锚杆与喷射混凝土支护工程技术规范》管理组(地址: 北京市海淀区西土城路 33 号, 邮政编码: 100088), 以供今后修订时参考。

本规范主编单位、参编单位、参加单位、主要起草人和主要审查人:

主编单位: 中冶建筑研究总院有限公司

参编单位: 中国水电顾问集团成都勘测设计研究院

中国京冶工程技术有限公司

解放军后勤工程学院

长江勘测规划设计研究院

中交第二公路勘测设计研究院有限公司

中国水电顾问集团北京勘测设计研究院

中水东北勘测设计研究院有限责任公司

中国科学院地质与地球物理研究所

中科院武汉岩土力学研究所

铁道科学研究院

煤炭科学研究总院

长江科学院

中铁西南科学研究院有限公司

清华大学

大连理工大学

同济大学

二滩水电开发有限公司

中国水利电力第七工程局有限公司

中国水利电力第十四工程局有限公司

武钢矿业公司

北京中岩大地工程技术有限公司

无锡金帆钻凿设备股份有限公司

杭州图强工程材料有限公司

安阳龙腾特钢有限公司

参加单位:上海贝卡尔特- 二钢有限公司

丹东前阳工程测试仪器厂

郑州兰瑞工程材料有限公司

主要起草人:程良奎 李成江 郑颖人 李杰 柳建国

宋二祥 康红普 李洪斌 范景伦 贾金青

伍法权 刘启琛 赵长海 李象范 李振中

周火明 杨启贵 许建平 阳恩国 罗朝廷

吴万平 韩军 李正兵 盛谦 罗强

和孙文 姚海波 吴剑波 孙映霞 项小珍

冯地报

主要审查人:杨志法 刘金砺 徐建强 马金普 康景文

苏自约 朱本珍 李炳奇 杨生贵 杨素春

# 目次

# 1总则 (1)

2术语 (2)

3工程勘察与调查 (6)

3.1一般规定 (6)

3.2 调查 (6)

3.3 工程地质与水文地质勘察 (7)

# 4预应力锚杆 (9)

4.1一般规定 (9)

4.2 锚杆类型与构造 (10)

4.3 锚杆类型的选择 (12)

4.4 材料 (14)

4.5 防腐 (16)

4.6 设计 (18)

4.7 施工 (24)

# 5低预应力锚杆与非预应力锚杆 (28)

5.1一般规定 (28)

5.2 低预应力锚杆类型与适用条件 (28)

5.3 非预应力锚杆类型与适用条件 (29)

5.4 材料 (30)

5.5 锚杆设计 (31)

5.6 锚杆施工 (32)

6 喷射混凝土 (33)

6.1一般规定 (33)

6.2 原材料 (33)

6.3 设计 (35)

6.4 施工 (38)

6.5 质量控制与检验 (43)

6.6 施工安全与粉尘控制 (43)

# 7 隧道与地下工程锚喷支护 (45)

7.1 一般规定 (45)

7.2 围岩分级 (46)

7.3 一般条件下的锚喷支护设计 (53)

7.4 特殊条件下的锚喷支护设计 (62)

7.5 施工 (65)

# 8 边坡锚固 (68)

8.1 一般规定 (68)

8.2 边坡锚固设计 (71)

8.3 边坡浅层加固与面层防护 (75)

8.4 边坡锚固工程施工 (75)

8.5 边坡锚固工程的试验与监测 (76)

# 9 基坑锚固 (78)

9.1 一般规定 (78)

9.2 锚拉桩(墙)支护设计 (78)

9.3 土钉墙支护设计 (84)

9.4 施工与检验 (88)

# 10 基础与混凝土坝的锚固 (91)

10.1 基础锚固设计 (91)

10.2 混凝土坝的锚固 (93)

10.3 基础与混凝土坝锚杆的施工、试验与监测 (96)

# 11 抗浮结构锚固 (97)

11.1 一般规定 (97)

11.2 抗浮预应力锚杆设计 (97)

11.3 抗浮锚杆施工 (99)

# 12 试 验 (100)

12.1 预应力锚杆试验 (100)

12.2 喷射混凝土试验 (104)

# 13 工程监测与维护 (107)

13.1 一般规定 (107)

13.2 监测与检查项目 (107)

13.3 锚杆预加力的长期监测 (108)

13.4 锚杆腐蚀状况检查分析 (108)

13.5 工程安全状态的预警值 (109)

13.6 监测信息反馈和处理 (109)

# 14 工程质量检验与验收 (110)

14.1 一般规定 (110)

14.2 质量检验与验收标准 (110)

14.3 验收 (112)

# 附录A 预应力锚杆结构图 (113)

附录B 岩土锚杆与喷射混凝土支护工程施工记录 (117)

附录C 荷载分散型锚杆的张拉锁定方法 (119)

附录D 中空注浆锚杆结构参数与力学性能 (121)

附录E 隧洞洞室各级围岩物理力学参数与岩体结构面抗

剪峰值强度 (122)

附录F 用瑞典条分法计算锚固边坡的稳定性 (123)

附录G 腰梁与锚杆锚头的构造形式 (125)

附录H 预应力锚杆基本试验 (126)

附录J 锚杆蠕变量- 时间对数关系曲线 (127)

附录K 锚杆验收试验 (128)

附录L 喷射混凝土抗压强度标准试块制作方法 (130)

附录M 喷射混凝土粘结强度试验 (131)

附录N 喷射混凝土抗弯强度与残余抗弯强度试验 (132)

附录P 喷射钢纤维混凝土残余抗弯强度(韧性)等级与残

余弯曲应力 (135)附录Q 土钉抗拔试验方法 (137)本规范用词说明 (138)引用标准名录 (139)附:条文说明 (141)

# Contents

1 General provisions (1)

2 Terms (2)

3 Engineering survey and investigation (6)

3.1 General requirement (6)

3.2 General investigation (6)

3.3 Engineering geological and hydrogeological survey (7)

4 Prestressed anchor (9)

4.1 General requirement (9)

4.2 Anchor type and structure (10)

4.3 Selection of anchor type (12)

4.4 Materials (14)

4.5 Anticorrosion (16)

4.6 Design (18)

4.7 Construction (24)

5 Low prestressed anchor and non- prestressed anchor (28)

5.1 General requirement (28)

5.2 Type and applicable condition of low prestressed anchor (28)

5.3 Type and applicable condition of non- prestressed anchor (29)

5.4 Materials (30)

5.5 Anchor design (31)

5.6 Anchor construction (32)

# 6 Shotcrete (33)

6.1 General requirement (33)

6.2 Raw materials (33)

6.3 Design (35)

6.4 Construction (38)

6.5 Quality control and inspection (43)

6.6 Construction safety and dust control (43)

7 Anchor and shotcrete support(lining) of tunnel and underground engineering (45)

7.1 General requirement (45)

7.2 Classification of surrounding rocks (46)

7.3 Design of anchor and shotcrete support under general conditions (53)

7.4 Design of anchor and shotcrete support under special conditions (62)

7.5 Construction (65)

# 8 Slope anchoring (68)

8.1 General requirement (68)

8.2 Design of slope anchoring (71)

8.3 Shallow reinforcement and facing protection of slopes (75)

8.4 Construction of slope anchoring(engineering) projects (75)

8.5 Testing and monitoring of slope anchoring (engineering) projects (76)

# 9 Excavation anchoring (78)

9.1 General requirement (78)

9.2 Design of anchor tied pile(wall) support (78)

9.3 Design of soil nail wall support (84)

9.4 Construction and inspection (88)

10 Anchoring of foundation and concrete dams (91)

10.1 Design of foundation anchoring (91)

10.2 Anchoring of concrete dams (93)

10.3 Constructions, testing and monitoring (96)

11 Antifloat anchoring (97)

11.1 General requirement (97)

11.2 Design of antifloating anchors (97)

11.3 Constructions of antifloating anchors (99)

12 Test (100)

12.1 Test of prestressed anchors (100)

12.2 Shotcrete test (104)

13 Engineering monitoring and maintenance (107)

13.1 General requirement (107)

13.2 Monitoring items (107)

13.3 Long- term monitoring of prestressed anchor tension (108)

13.4 Inspection and analysis of corrosive condition of anchors (108)

13.5 Early warning value of project(engineering) safety state (109)

13.6 Feedback and treatment of monitoring data (109)

14 Inspection and acceptance of project quality (110)

14.1 General requirement (110)

14.2 Quality inspection (110)

14.3 Acceptance (112)

Appendix A Structural drawing of prestressed anchors (113)

Appendix B Construction records of soil- rock anchoring and shotcrete support projects (117)

Appendix C Stretching and locking methods for loading- decentralized anchors (119)

Appendix D Structural parameter and mechanical property

of hollow grouted anchors (121)

Appendix E Physicomechanical parameters of all- grade surrounding rocks and shear peak strength of rock structure faces in tunnel chambers (122)

rock structure faces in tunnel chambers (122)

Appendix F Calculating stability of anchored slope by Sweden slice method (123)

Appendix G Configuration of waist beam and anchor head (125)

Appendix H Basic test of prestresses anchors (126)

Appendix J Creep- time curve of anchors (127)

Appendix K Acceptance test of anchors (128)

Appendix L Fabrication method of standard test cubes for shotcrete compressive strength (130)

Appendix M Test of shotcrete bond strength (131)

Appendix N Test of shotcrete flexural and residual flexural strengths (132)

Appendix P Classes of steel fiber shorcrete residual flexural strengths(toughness) and the residual stress (135)

Appendix Q Test method of soil nail pulling resistance (137)

Explanation of wording in this code (138)

List of quoted standards (139)

Addition: Explanation of provisions (141)

# 1总则

1.0.1 为使岩土锚杆与喷射混凝土支护工程的设计、施工符合安全适用、技术先进、经济合理、确保质量和保护环境的要求,制定本规范。

1.0.2 本规范适用于隧道、洞室、边坡、基坑、结构物抗浮、抗倾和受拉基础工程的岩土锚杆与喷射混凝土支护的设计、施工、试验、监测及验收。

1.0.3 岩土锚杆与喷射混凝土支护工程的设计与施工,应做好工程地质勘察工作,正确有效地利用岩土体的自身强度和自稳能力。

1.0.4 岩土锚杆与喷射混凝土支护工程的设计与施工验收,除应执行本规范外,尚应符合国家现行有关标准的规定。

# 2术语

2.0.1 岩土锚杆 ground anchor、rock bolt

安设于地层中的受拉杆件及其体系。一般可分为预应力锚杆与非预应力锚杆。

2.0.2 预应力锚杆 prestressed anchor、anchor、anchorage

将张拉力传递到稳定的或适宜的岩土体中的一种受拉杆件(体系),一般由锚头、锚杆自由段和锚杆锚固段组成。

2.0.3 低预应力锚杆 low prestressed anchor

受拉承载力低于  $200\mathrm{kN}$  的预应力锚杆。

2.0.4 锚杆杆体 anchor tendon

由筋材、防腐保护体、隔离架和对中支架等组装而成的锚杆杆件。

2.0.5 锚杆自由段 free anchor length

锚杆锚固段近端至锚头的杆体部分。

2.0.6 锚杆锚固段 fixed anchor length

借助注浆体或机械装置,能将拉力传递到周围地层的杆体部分。

2.0.7 锚头 anchor head

能将拉力由杆体传递到地层面和支承结构面的装置。

2.0.8 永久性锚杆 permanent anchorage

永久留在构筑物内并能保持其应有功能的锚杆,其设计使用期超过2年。

2.0.9 临时性锚杆 temporary anchorage

设计使用期不超过2年的锚杆。

2.0.10 拉力型锚杆 tensile anchorage

将张拉力直接传递到杆体锚固段,锚固段注浆体处于受拉状态的锚杆。

2.0.11 压力型锚杆 compression anchorage

将张拉力直接传递到杆体锚固段末端,且锚固段注浆体处于受压状态的锚杆。

2.0.12 荷载分散型锚杆 load- dispersed anchorage

在同一钻孔内,由两个或两个以上独立的单元锚杆所组成的复合锚固体系,又称单孔复合锚固体系。

2.0.13 可拆芯式锚杆 removable anchorage

当使用功能完成后需拆除筋体的锚杆,一般采用压力型或压力分散型锚杆。

2.0.14 非预应力锚杆 non- tensiled bolt, rock bolt

地层中不施加预应力的全长粘结型或摩擦型锚杆。

2.0.15 土钉 soil nailing

土层中的全长粘结型或摩擦型锚杆。

2.0.16 过渡管 trumpet

在锚具到自由段的过渡区段中起防腐保护作用的管子。

2.0.17 一次注浆 first fill grouting

为形成锚杆的锚固体而进行的注浆。注浆料有水泥系及合成树脂系两种。

2.0.18 充填注浆 post fill grouting

为充填杆体护套与钻孔间的空隙进行的注浆。

2.0.19 后(重复)高压注浆 post high pressure grouting

采取特殊装置,在锚杆锚固段注浆体达到一定强度后,能重复对锚固段注浆体周边地层进行的有序高压劈裂注浆。

2.0.20 固结注浆 consolidated grouting

为减小钻孔周围岩体的渗透性或改善地层的可钻性,对地层内进行的注浆。

2.0.21 基本试验 basic test

工程锚杆正式施工前,为确定锚杆设计参数与施工工艺,在现场进行的锚杆极限抗拔力试验。

2.0.22 验收试验 acceptance test

为检验工程锚杆质量和性能是否符合锚杆设计要求的试验。

2.0.23 蠕变试验 creep test

在恒定荷载作用下锚杆位移随时间变化的试验。

2.0.24 锁定荷载 lock- off load

在锚杆张拉作业完成时,立即作用于锚头的荷载,即为对锚杆的预加力。

2.0.25 喷射混凝土 shotcrete、sprayed concrete

将水泥、骨料和水按一定比例拌制的混合料装入喷射机,借助压缩空气,从喷嘴喷出至受喷面所形成的致密均质的一种混凝土。

2.0.26 干拌法喷射混凝土 dry mix shotcrete

将胶凝料、骨料等按一定比例拌制的混合料装入喷射机,用压缩空气输送至喷嘴,与压力水混合后喷射至受喷面所形成的混凝土。

2.0.27 湿拌法喷射混凝土 wet mix shotcrete

将胶凝料、骨料和水按一定比例拌制的混合料装入喷射机,并输送至喷嘴处,用压缩空气将混合料喷射至受喷面上所形成的混凝土。

2.0.28 回弹物 rebond losses

通过喷嘴喷出的混合物,与受喷面撞击后未粘结在上面的溅落材料。

2.0.29 胶凝料 binder

喷射混凝土中水泥和其他具有胶凝作用的外掺料的总称。

2.0.30 糙率 coefficient of roughness

综合反映隧洞壁面粗糙程度并影响过水断面水头损失的系数,通常用  $n$  表示。

2.0.31 初期支护 primary support

隧洞开挖后及时施作的锚喷支护,用以长期或一段时间内维持隧洞的总体稳定性。

2.0.32 后期支护 final support

根据初期支护后隧洞变形情况和工程使用要求,需进行的后期加强支护,该加强支护可采用锚喷支护或混凝土衬砌。

# 3 工程勘察与调查

# 3.1 一般规定

3.1.1 岩土锚杆与喷射混凝土支护工程设计及施工前应进行工程勘察,当拟建主体工程详细勘察资料不能满足设计要求时,应进行专项岩土工程勘察。

3.1.2 岩土锚杆与喷射混凝土支护工程的工程勘察应包括调查、工程地质与水文地质勘察。

3.1.3 岩土锚杆与喷射混凝土支护工程的工程勘察除应执行本规范外,尚应符合现行国家标准《岩土工程勘察规范》GB50021的有关规定。

3.1.4 下列情况应进行专项试验研究:

1 锚固地层为特殊地层;

2 采用新型锚杆及锚固结构的工程。

# 3.2 调查

3.2.1 调查应包括周边环境调查、区域地质等相关资料的收集,以及施工条件及影响因素调查,并应包括下列内容:

1 调查工程区域环境条件、气候条件、施工条件、周围土地利用与规划情况,以及与工程相关的法规;

2 收集和分析工程区域的工程地质、水文地质和地震等资料;

3 调查工程地形地貌、以往的挖填方记录,对边坡锚固工程,还应进行历史调查,分析人类活动对边坡稳定的影响;

4 查明工程影响区域内的邻近建筑物、地下管线及构筑物的位置及状况;

5 查明施工场地与相邻地界的距离, 调查锚杆可否借用相邻地块;

6 调查当地类似工程的主要支护形式、施工方法及工程经验。

# 3.3 工程地质与水文地质勘察

3.3.1 工程地质与水文地质勘察应正确反映工程地质与水文地质条件, 查明不良地质作用和地质灾害及其对整体稳定性的影响, 提出岩土锚固设计和施工所需参数, 提出设计、监测及施工工艺等方面的建议。

3.3.2 工程地质与水文地质勘察还应包括下列内容:

1 地层土性和岩性及其分布、岩组划分、风化程度、岩土化学稳定性及腐蚀性;

2 场地地质构造, 包括断裂构造和破碎带位置、规模、产状和力学属性, 划分岩体结构类型; 边坡工程重点研究对边坡稳定性有影响的软弱夹层(带)的变形特性和不同条件下的抗剪强度;

3 岩土天然容重、抗剪强度等物理力学指标, 具有传力结构时, 地基的反力系数, 抗剪强度指标及剪切试验的方法应与分析计算的方法相配套;

4 主要含水层的分布、厚度、埋深, 地下水的类型、水位、补给排泄条件、渗透系数、水质及其腐蚀性;

5 隧道及地下洞室工程的围岩分级、岩体初始应力场、不良地质作用的类型、性质和分布;

6 边坡工程应提出边坡破坏形式和稳定性评价, 地质环境条件复杂、稳定性较差的大型边坡宜在勘察期间进行变形和地下水位动态监测;

7 抗浮锚固工程还应提出抗浮设防水位, 抗浮设防水位应结合区域自然条件、地质特点、历史记录、现场实测水位、使用期内地下水位的预测以及建筑物埋置深度综合确定;

8 锚杆施工方法的建议。

3.3.3 岩土锚杆与喷射混凝土工程勘察方法、勘察孔布置及深度应根据锚固结构及其影响范围确定,并应符合现行国家标准《岩土工程勘察规范》GB 50021 的有关规定。

# 4 预应力锚杆

# 4.1 一般规定

4.1.1 预应力锚杆宜用于利用地层承受结构所产生的拉力和施加预应力来加固岩体的不稳定部位或为结构建立有效支承的工程。

4.1.2 锚固工程设计前,应根据岩土工程勘察报告及工程条件与要求,对采用预应力锚杆的工程安全性、经济性及施工可行性作出评估和判断。

4.1.3 永久性锚杆的设计使用期限不应低于工程结构的设计使用年限。

4.1.4 永久性锚杆的锚固段不得设置在未经处理的有机质土层、液限  $\omega_{\mathrm{L}}$  大于  $50\%$  的土层或相对密实度  $D_{\mathrm{r}}$  小于0.3的土层中。

4.1.5 在特殊条件下为特殊目的而采用的锚杆,应在充分的调查研究和试验基础上进行设计。

4.1.6 锚杆承受反复变动荷载的幅度不应大于锚杆拉力设计值的  $20\%$  。

4.1.7 预应力锚杆设计的承载能力极限状态应符合下式要求:

$$
N_{\mathrm{k}} \leqslant \frac{T_{\mathrm{uk}}}{K} \tag{4.1.7}
$$

式中:  $N_{\mathrm{k}}$  ——锚杆拉力标准值;

$T_{\mathrm{uk}}$  ——锚杆极限受拉承载力;

$K$  ——综合安全系数。

4.1.8 采用锚杆锚固结构物时,除锚杆承载力应满足本规范公式4.1.7的要求外,还应验算锚杆、被锚固的构筑物与地层组成的锚固结构体系的整体稳定性。

# 4.2 锚杆类型与构造

# I 拉力型与压力型锚杆

4.2.1 拉力型锚杆(图4.2.1)应由与注浆体直接粘结的杆体锚固段、自由段和锚头组成。

![](images/946e2358012acddbdca17d8225ccfb11c6c767fcac6bc778d171e602b91f5fce.jpg)  
图4.2.1 拉力型预应力锚杆结构简图

1—杆体;2—杆体自由段;3—杆体锚固段;4—钻孔;5—台座;6—锚具

4.2.2 压力型锚杆(图4.2.2)应由不与灌浆体相互粘结的带隔离防护层的杆体和位于杆体底端的承载体及锚头组成。

![](images/9c5b98d823d212decbc6c42a6d465116d5290fe34f3cacc38bac434b7fb6b5c6.jpg)  
图4.2.2 压力型预应力锚杆结构简图

1—杆体;2—杆体自由段;3—杆体锚固段;

4—钻孔;5—承载体;6—锚具;7—台座

I 压力分散型与拉力分散型锚杆

4.2.3 拉力分散型锚杆(图4.2.3)应由两个或两个以上拉力型

单元锚杆复合而成,各拉力型单元锚杆的锚固段应位于锚杆总锚固段的不同部位。

![](images/b4693dd380e291464d7aa707cd1ce6ccd867bdaca430fe5c719cb08d4a66d528.jpg)  
图4.2.3 拉力分散型预应力锚杆结构简图1—拉力型单元杆体自由端;2—拉力型单元杆体锚固段;3—钻孔;4—杆体;5—锚具;6—台座

4.2.4 压力分散型锚杆(图4.2.4)应由两个或两个以上压力型单元锚杆复合而成,各压力型单元锚杆的锚固段应位于锚杆总锚固段的不同部位。

![](images/93258606c5ec933f73afa7127309e467ea1bf97941297867a790422a63a75138.jpg)  
图4.2.4 压力分散型预应力锚杆结构简图

1—压力型单元杆体自由端;2—压力型单元杆体锚固段;3—钻孔;

4- 杆体;5- 承载体;6- 锚具;7- 台座

4.2.5 永久性拉力型锚杆结构构造组成应包括锚具、锚头、台座筋体、筋体隔离与防护装置、对中支架、过渡管和水泥浆体(本规范图

A.0.1)。永久性压力分散型锚杆结构构造组成应包括锚具、锚头、台座、无粘结钢绞线、承载体、对中支架和水泥浆体(本规范图A.0.2)。

Ⅲ后(重复)高压灌浆型锚杆与可拆芯式锚杆

4.2.6 后(重复)高压灌浆型锚杆(图4.2.6)应由与注浆体直接粘结的杆体锚固段与自由段、袖阀管、密封袋及锚头组成。

![](images/725b9930b88dfe7b75c5d848784025748e7fdfb60dab8853e5927a21181cdf67.jpg)  
图4.2.6 可重复高压灌浆型锚杆结构简图

1—杆体;2—自由段;3—密封袋;4—钻孔;5—袖阀管;6—锚具;7—台座

4.2.7 可拆芯式锚杆应采用压力型或压力分散型锚杆,其杆体与承载体的结合方式可采用U型锚或P型锚。

# 4.3 锚杆类型的选择

4.3.1 锚固工程设计中,锚杆的类型应根据工程要求、锚固地层性态、锚杆极限受拉承载力、不同类型锚杆的工作特征、现场条件及施工方法等综合因素选定。

4.3.2 在软岩或土层中,当拉力或压力型锚杆的锚固段长超过8m(软岩)和12m(土层)仍无法满足极限抗拔承载力要求或需要更高的锚杆极限抗拔承载力时,宜采用压力分散型或拉力分散型锚杆。

4.3.3 不同类型预应力锚杆的工作特性与适用条件应符合表4.3.3的要求。

表4.3.3 不同类型预应力锚杆的工作特性与适用条件  

<table><tr><td>序号</td><td>锚杆类型</td><td>锚杆工作特性与适用条件</td></tr><tr><td>1</td><td>拉力型锚杆</td><td>锚固地层为硬岩、中硬岩或非软土层；
单锚的极限受拉承载力为200kN～10000kN；
当锚固段长大于8m(岩层)和12m(土层)时，锚杆极限抗拔承载力的提高极为有限或不再提高；
锚杆长度可达50m或更大</td></tr><tr><td>2</td><td>压力型锚杆</td><td>锚固地层为腐蚀性较高的岩土层；
单锚的极限受拉承载力不大于300kN(土层)和1000kN(岩石)；
当锚固段长大于8m(岩层)和12m(土层)时，锚杆极限抗拔承载力的提高极为有限或不再提高；
良好的防腐性能；
锚杆长度可达50m或更大</td></tr><tr><td>3</td><td>压力分散型锚杆</td><td>锚固地层为软岩、土层或腐蚀性较高的地层；
锚杆极限抗拔承载力可随锚固段长度增大成比例增加；
单位长度锚固段承载力高，且蠕变量小；
良好的防腐性能；
锚杆长度可达50m或更大</td></tr><tr><td>4</td><td>拉力分散型锚杆</td><td>锚固地层为软岩或土层；
锚杆极限抗拔承载力可随锚固段长度增大按比例增加；
单位长度锚固段承载力高，且蠕变量小；
锚杆长度可达50m或更大</td></tr><tr><td>5</td><td>后(重复)高压灌浆锚杆</td><td>适用于土层或软岩中的临时性或永久性锚杆；
单位长度锚固段抗拔承载力可提高1.0倍以上；
可对锚固段周边地层实施多次高压灌浆</td></tr><tr><td>6</td><td>可拆芯式锚杆</td><td>锚固于岩石或土层中的临时性锚杆；
锚杆预应力筋材需拆除的工程</td></tr></table>

# 4.4 材料

4.4.1 锚杆材料和部件应满足锚杆设计和稳定性要求, 不同材料间不能产生不良的影响。

4.4.2 锚杆材料和部件的质量标准及验收标准除专门提出特殊要求外, 均应符合现行国家有关标准的规定。

4.4.3 锚杆杆体采用的钢绞线应符合下列规定:

1 钢绞线、环氧涂层钢绞线、无粘结钢绞线, 应符合现行国家标准《预应力混凝土用钢绞线》GB/T5224的有关规定;

2 对拉锚杆及压力型锚杆宜采用无粘结钢绞线;

3 除修复外, 钢绞线不得连接。

4.4.4 锚杆杆体采用的钢筋应符合下列规定:

1 锚杆预应力筋宜采用预应力螺纹钢筋;

2 当锚杆极限承载力小于  $200\mathrm{kN}$  且锚杆长度小于  $20\mathrm{m}$  的锚杆, 也可采用普通钢筋;

3 锚杆联接构件均应能承受  $100\%$  的杆体极限抗拉承载力。

4.4.5 注浆用水泥应符合下列规定:

1 水泥宜采用普通硅酸盐水泥或复合硅酸盐水泥, 水泥应符合现行国家标准《硅酸盐水泥、普通硅酸盐水泥》GB175的有关规定, 对防腐有特殊要求时, 可采用抗硫酸盐水泥, 不得采用高铝水泥;

2 水泥强度等级不应低于32.5, 压力型和压力分散型锚杆用水泥强度等级不应低于42.5。

4.4.6 注浆料用的拌和水水质应符合现行行业标准《混凝土拌和用水标准》JGJ63的有关规定。

4.4.7 注浆料用的细骨料应符合下列规定:

1 水泥砂浆只能用于一次注浆, 细骨料应选用粒径小于  $2.0\mathrm{mm}$  的砂;

2 砂的含泥量按重量计不得大于总重量的  $3\%$ , 砂中含云

母、有机质、硫化物及硫酸盐等有害物质的含量,按重量计不得大于总重量的  $1\%$  。

4.4.8 注浆料中使用的外加剂应符合下列规定:

1 通过配比试验后,水泥注浆材料中可使用外加剂,外加剂不得影响浆体与岩土体的粘结和对杆体产生腐蚀;

2 对锚杆过渡管内二次充填灌浆时,也可使用膨胀剂;

3 水泥浆中氯化物含量不得超过水泥重量的  $0.1\%$  。

4.4.9 合成树脂系注浆材料应符合下列规定:

1 合成树脂系注浆料应满足锚固体强度和耐久性的要求;

2 合成树脂系注浆料应具有良好的施工性能,包括胶凝时间、养护时间、黏度及储存期要求。

4.4.10 压力型及压力分散型锚杆的承载体应符合下列规定:

1 高分子聚酯纤维增强塑料承载体应具有与锚杆极限受拉承载力相适应的力学性能;

2 永久性锚杆的钢板承载体外表应涂刷防腐材料。

4.4.11 锚具应符合下列规定:

1 预应力筋用锚具、夹具和连接器的性能均应符合现行国家标准《预应力筋用锚具、夹具和连接器》GB/T14370的有关规定;

2 依锚杆的使用目的,可采用能调节锚杆预应力的锚头;

3 锚具罩应采用钢材或塑料材料制作加工,需完全罩住锚具和预应力筋的尾端,承压板的接缝应为水密性接缝。

4.4.12 承压板和台座应符合下列规定:

1 承压板和台座的强度和构造应满足锚杆拉力设计值,以及锚具和结构物的连接构造要求;

2 承压板及过渡管宜由钢板和钢管制成,过渡钢管壁厚不宜小于  $5\mathrm{mm}$  。

4.4.13 用于锚杆防护的材料应满足本规范第4.5节相关规定。

4.4.14 锚杆杆体居中隔离架材料应符合下列规定:

1 居中隔离架应由钢、塑料或其他对杆体与注浆体无害的材料组成;

2 居中隔离架不得影响锚杆注浆浆体的自由流动;

3 居中隔离架的尺寸应满足预应力筋保护层厚度的要求。

4.4.15 锚杆杆体保护套管材料应符合下列规定:

1 应具有足够的强度和柔韧性;

2 应具有防水性和化学稳定性,对预应力筋无腐蚀影响;

3 应具有耐腐蚀性,与锚杆浆体和防腐剂无不良反应;

4 应能抗紫外线引起的老化。

4.4.16 注浆管应符合下列要求:

1 注浆管应有足够的内径,能使浆体压至钻孔的底部,一次注浆和充填灌浆用注浆管应能承受不小于1MPa的压力;

2 重复高压注浆管应能承受不小于1.2倍最大注浆压力。

# 4.5 防腐

4.5.1 锚杆的防腐保护等级与措施应根据锚杆的设计使用年限及所处地层的腐蚀性程度确定。

4.5.2 当对地层的检测与调查中,出现下列一种或多种情况时应判定该地层具有腐蚀性:

1 pH值小于4.5;

2 电阻率小于  $2000\Omega \cdot \mathrm{cm}$

3 出现硫化物;

4 出现杂散电流或可造成对水泥浆体与杆体的化学腐蚀。

4.5.3 腐蚀环境中的永久性锚杆应采用I级防腐保护构造设计;非腐蚀环境中的永久性锚杆及腐蚀环境中的临时性锚杆应采用Ⅱ级防腐保护构造设计。

4.5.4 非腐蚀环境中的临时性锚杆可采用Ⅲ级防腐保护构造设计。锚杆I、Ⅱ、Ⅲ级防腐保护构造(本规范图A.0.1~A.0.3)应符合表4.5.4的要求。

表4.5.4 锚杆I、Ⅱ、Ⅲ级防腐保护构造设计  

<table><tr><td rowspan="2">防腐保护等级</td><td rowspan="2">锚杆类型</td><td colspan="3">预应力锚杆及锚具防腐保护构造要求</td></tr><tr><td>锚头</td><td>自由段</td><td>锚固段</td></tr><tr><td rowspan="2">Ⅰ级</td><td>拉力型、拉力分散型</td><td>采用过渡管，锚具用混凝土封闭或用钢罩保护</td><td>采用注入油脂的护管或无粘结钢绞线，并在护管或无粘结钢绞线束外再套有光滑套管</td><td>采用注入水泥浆的波形管</td></tr><tr><td>压力型、压力分散型</td><td>采用过渡管，锚具用混凝土封闭或用钢罩保护</td><td>采用无粘结钢绞线，并在无粘结钢绞线束外再套有光滑管</td><td>采用无粘结钢绞线</td></tr><tr><td rowspan="2">Ⅱ级</td><td>拉力型、拉力分散型</td><td>采用过渡管，锚具用混凝土封闭或用钢罩保护</td><td>采用注入油脂的保护套管或无粘结钢绞线</td><td>采用注入水泥浆的波形管</td></tr><tr><td>压力型、压力分散型</td><td>采用过渡管，锚具用混凝土封闭或用钢罩保护</td><td>采用无粘结钢绞线</td><td>采用无粘结钢绞线</td></tr><tr><td>Ⅲ级</td><td>拉力型、拉力分散型</td><td>采用过渡管，锚具涂防腐油脂</td><td>采用注入油脂的保护套管或无粘结钢绞线</td><td>注浆</td></tr></table>

4.5.5 锚杆各部件的防腐材料与杆体构造应在锚杆施工及使用期内不发生损坏并不影响锚杆使用功能。

4.5.6 锚杆锚固段防腐保护尚应符合下列规定:

1 采用 I、II 级防腐保护构造的锚杆杆体,水泥浆或水泥砂浆保护层厚度不应小于  $20\mathrm{mm}$ ;

2 采用Ⅲ级防腐保护构造的锚杆杆体,水泥浆或水泥砂浆保护层厚度不应小于  $10\mathrm{mm}$ 。

4.5.7 锚杆锚头的防腐保护尚应符合下列规定:

1 永久锚杆在张拉作业完成后,应对锚头的有关部件进行防腐保护;

2 需调整预应力值的永久性锚杆的锚头宜装设钢质防护罩,其内应充满防腐油脂;

3 不需调整拉力的永久性锚杆的锚具、承压板及端头筋体可用混凝土防护,混凝土保护层厚不应小于  $50\mathrm{mm}$ 。

# 4.6 设计

# I 锚杆设置

4.6.1 锚杆的间距与长度应满足锚杆所锚固的结构物及地层整体稳定性的要求。

4.6.2 锚杆锚固段的间距不应小于  $1.5\mathrm{m}$ ,当需锚杆间距小于  $1.5\mathrm{m}$  时,应将相邻锚杆的倾角调整至相差  $3^{\circ}$  以上。

4.6.3 锚杆与相邻基础或地下设施间的距离应大于  $3.0\mathrm{m}$ 。

4.6.4 锚杆的钻孔直径应满足锚杆抗拔承载力和防腐保护要求,压力型或压力分散型锚杆的钻孔直径尚应满足承载体尺寸的要求。

4.6.5 锚杆锚固段上覆土层厚度不宜小于  $4.5\mathrm{m}$ ,锚杆的倾角宜避开与水平面成  $- 10^{\circ} \sim +10^{\circ}$  的范围, $10^{\circ}$  范围内锚杆的注浆应采取保证浆液灌注密实的措施。

# Ⅱ 锚杆设计

4.6.6 预应力锚杆的拉力设计值可按下列公式计算:

永久性锚杆  $N_{\mathrm{d}} = 1.35\gamma_{\mathrm{w}}N_{\mathrm{k}}$  (4.6.6- 1)

临时性锚杆  $N_{\mathrm{d}} = 1.25N_{\mathrm{k}}$  (4.6.6- 2)

式中:  $N_{\mathrm{d}}$  ——锚杆拉力设计值(N);

$N_{\mathrm{k}}$  ——锚杆拉力标准值(N);

$\gamma_{\mathrm{w}}$  ——工作条件系数,一般情况取1.1。

4.6.7 预应力锚杆结构的设计计算,应包括下列内容:

1 锚杆筋体的抗拉承载力计算;

2 锚杆锚固段注浆体与筋体、注浆体与地层间的抗拔承载力计算;

3 压力型或压力分散型锚杆,尚应进行锚固注浆体横截面的受压承载力计算。

4.6.8 锚杆或单元锚杆杆体受拉承载力应符合下列规定并应满足张拉控制应力的要求:

1 对于钢绞线或预应力螺纹钢筋应按下式计算:

$$
N_{\mathrm{d}} \leqslant f_{\mathrm{py}} \cdot A_{\mathrm{s}} \tag{4.6.8-1}
$$

2 对于普通钢筋应按下式计算:

$$
N_{\mathrm{d}} \leqslant f_{\mathrm{y}} \cdot A_{\mathrm{s}} \tag{4.6.8-2}
$$

式中:  $N_{\mathrm{d}}$  ——锚杆拉力设计值(N);

$f_{\mathrm{py}}$  ——钢绞线或预应力螺纹钢筋抗拉强度设计值(N/mm²);

$f_{\mathrm{y}}$  ——普通钢筋抗拉强度设计值(N/mm²);

$A_{\mathrm{s}}$  ——预应力筋的截面积(mm²)。

4.6.9 锚杆预应力筋的张拉控制应力  $\sigma_{\mathrm{con}}$  应符合表4.6.9的规定:

表4.6.9 锚杆预应力筋的张拉控制应力  $\sigma_{\mathrm{con}}$

<table><tr><td rowspan="2">锚杆类型</td><td colspan="3">σcon</td></tr><tr><td>钢绞线</td><td>预应力螺纹钢筋</td><td>普通钢筋</td></tr><tr><td>永久</td><td>≤0.55fptk</td><td>≤0.70fpyk</td><td>≤0.70fyk</td></tr><tr><td>临时</td><td>≤0.60fptk</td><td>≤0.75fpyk</td><td>≤0.75fyk</td></tr></table>

4.6.10 锚杆及单元锚杆锚固段的抗拔承载力应按下列公式计算,锚固段的设计长度应取设计长度的较大值:

$$
N_{\mathrm{d}} \leqslant \frac{f_{\mathrm{mg}}}{K} \cdot \pi \cdot D \cdot L_{\mathrm{a}} \cdot \psi \tag{4.6.10-1}
$$

$$
N_{\mathrm{d}} \leqslant f_{\mathrm{ms}}^{\prime} \cdot n \cdot \pi \cdot d \cdot L_{\mathrm{a}} \cdot \xi \tag{4.6.10-2}
$$

式中:  $N_{\mathrm{d}}$  ——锚杆或单元锚杆轴向拉力设计值(kN);

$L_{\mathrm{a}}$  ——锚固段长度  $(\mathrm{m})$ ;

$f_{\mathrm{mg}}$  ——锚固段注浆体与地层间极限粘结强度标准值(MPa或  $\mathrm{kPa}$ ),应通过试验确定,当无试验资料时,可按表

4.6.10取值;

$f_{\mathrm{ms}}^{\prime}$  ——锚固段注浆体与筋体间粘结强度设计值(MPa),可按本规范表4.6.12取值;

$D$  ——锚杆锚固段钻孔直径  $(\mathrm{mm})$ ;

$d$  ——钢筋或钢绞线直径  $(\mathrm{mm})$ ;

$K$  ——锚杆段注浆体与地层间的粘结抗拔安全系数,按本规范表4.6.11取值;

$\xi$  ——采用2根或2根以上钢筋或钢绞线时,界面粘结强度降低系数,取  $0.70 \sim 0.85$ ;

$\psi$  ——锚固段长度对极限粘结强度的影响系数,可按本规范表4.6.13选取;

$n$  ——钢筋或钢绞线根数。

表4.6.10 锚杆锚固段注浆体与周边地层间的

极限粘结强度标准值  $(\mathbf{N} / \mathbf{mm}^{2})$

<table><tr><td colspan="3">岩土类别</td><td>极限粘结强度标准值fmg</td></tr><tr><td rowspan="4">岩石</td><td colspan="2">坚硬岩</td><td>1.5～2.5</td></tr><tr><td colspan="2">较硬岩</td><td>1.0～1.5</td></tr><tr><td colspan="2">软岩</td><td>0.6～1.2</td></tr><tr><td colspan="2">极软岩</td><td>0.6～1.0</td></tr><tr><td rowspan="4">砂砾</td><td rowspan="4">N标贯值</td><td>10</td><td>0.1～0.2</td></tr><tr><td>20</td><td>0.15～0.25</td></tr><tr><td>30</td><td>0.25～0.30</td></tr><tr><td>40</td><td>0.30～0.40</td></tr></table>

续表4.6.10  

<table><tr><td colspan="3">岩土类别</td><td>极限粘结强度标准值fmg</td></tr><tr><td rowspan="5">砂</td><td rowspan="5">N标贯值</td><td>10</td><td>0.10～0.15</td></tr><tr><td>20</td><td>0.15～0.20</td></tr><tr><td>30</td><td>0.20～0.27</td></tr><tr><td>40</td><td>0.28～0.32</td></tr><tr><td>50</td><td>0.30～0.40</td></tr><tr><td rowspan="4">黏性土</td><td colspan="2">软塑</td><td>0.02～0.04</td></tr><tr><td colspan="2">可塑</td><td>0.04～0.06</td></tr><tr><td colspan="2">硬塑</td><td>0.05～0.07</td></tr><tr><td colspan="2">坚硬</td><td>0.08～0.12</td></tr></table>

注:1 表中数值为锚杆粘结段长  $10\mathrm{m}$  (土层)或  $6\mathrm{m}$  (岩石)的灌浆体与岩土层间的平均极限粘结强度经验值, 灌浆体采用一次注浆; 若对锚固段注浆采用带袖阀管的重复高压注浆, 其极限粘结强度标准值可显著提高, 提高幅度与注浆压力大小关系密切。

2  $N$  值为标准贯入试验锤击数。

4.6.11 锚杆锚固段注浆体与周边地层间的粘结抗拔安全系数, 应根据岩土锚固工程破坏后的危害程度和锚杆的服务年限, 按表 4.6.11 确定。

表4.6.11 锚杆锚固段注浆体与地层间的粘结抗拔安全系数  

<table><tr><td rowspan="3">锚固工程安全等级</td><td rowspan="3">破坏后果</td><td colspan="2">安全系数</td></tr><tr><td>临时锚杆</td><td>永久锚杆</td></tr><tr><td>&amp;lt;2年</td><td>≥2年</td></tr><tr><td>Ⅰ</td><td>危害大,会构成公共安全问题</td><td>1.8</td><td>2.2</td></tr><tr><td>Ⅱ</td><td>危害较大,但不致出现公共安全问题</td><td>1.6</td><td>2.0</td></tr><tr><td>Ⅲ</td><td>危害较轻,不构成公共安全问题</td><td>1.5</td><td>2.0</td></tr></table>

注: 蠕变明显地层中永久锚杆锚固体的最小抗拔安全系数宜取 3.0。

4.6.12 锚杆锚固段灌浆体与杆体间的粘结强度设计值可按表4.6.12取值。

表4.6.12 锚杆锚固段灌浆体与杆体间粘结强度设计值(MPa)  

<table><tr><td>锚杆
类型</td><td>灌浆体抗压强度
(MPa)
杆体预应力筋种类</td><td>20</td><td>25</td><td>.30</td><td>40</td></tr><tr><td rowspan="2">临时</td><td>预应力螺纹钢筋</td><td>1.4</td><td>1.6</td><td>1.8</td><td>2.0</td></tr><tr><td>钢绞线、普通钢筋</td><td>1.0</td><td>1.2</td><td>1.35</td><td>1.5</td></tr><tr><td rowspan="2">永久</td><td>预应力螺纹钢筋</td><td>—</td><td>1.2</td><td>1.4</td><td>1.6</td></tr><tr><td>钢绞线、普通钢筋</td><td>—</td><td>0.8</td><td>0.9</td><td>1.0</td></tr></table>

4.6.13 锚杆锚固段长度对粘结强度的影响系数  $\psi$  应由试验确定,无试验资料时,可按表4.6.13取值。

表4.6.13 锚固段长度对粘结强度的影响系数  $\psi$  建议值  

<table><tr><td>锚固
地层</td><td colspan="5">土 层</td><td colspan="5">岩 石</td></tr><tr><td>锚固段
长度(m)</td><td>14～18</td><td>10～14</td><td>10</td><td>10～6</td><td>6～4</td><td>9～12</td><td>6～9</td><td>6</td><td>6～3</td><td>3～2</td></tr><tr><td>ψ值</td><td>0.8～0.6</td><td>1.0～0.8</td><td>1.0</td><td>1.0～1.3</td><td>1.3～1.6</td><td>0.8～0.6</td><td>1.0～0.8</td><td>1.0</td><td>1.0～1.3</td><td>1.3～1.6</td></tr></table>

4.6.14 根据地层条件,锚杆的锚固段长度尚应符合以下规定:

1 拉力型或压力型锚杆的锚固段长宜为  $3\mathrm{m} \sim 8\mathrm{m}$  (岩石)和  $6\mathrm{m} \sim 12\mathrm{m}$  (土层)。

2 压力分散型与拉力分散型锚杆的单元锚杆锚固段长宜为  $2\mathrm{m} \sim 3\mathrm{m}$  (软岩)和  $3\mathrm{m} \sim 6\mathrm{m}$  (土层)。

4.6.15 压力及压力分散型锚杆锚固段注浆体承压面积应按下式验算:

$$
N_{\mathrm{d}} \leqslant 1.35A_{\mathrm{p}}\left(\frac{A_{\mathrm{m}}}{A_{\mathrm{p}}}\right)^{0.5}\eta f_{\mathrm{c}} \tag{4.6.15}
$$

式中:  $N_{\mathrm{d}}$  ——锚杆或单元锚杆轴向拉力设计值;

$A_{\mathrm{p}}$  ——锚杆承载体与锚固段注浆体横截面净接触面积;

$A_{\mathrm{m}}$  ——锚固段注浆体横截面积;

$\eta$  ——有侧限锚固段注浆体强度增大系数,由试验确定;

$f_{\mathrm{c}}$  ——锚固段注浆体轴心抗压强度设计值。

4.6.16 锚杆的自由段穿过潜在滑裂面的长度不应小于  $1.5\mathrm{m}$  。锚杆自由段长度不应小于  $5.0\mathrm{m}$ ,且应能保证锚杆和被锚固结构体系的整体稳定。

# Ⅲ 注浆体和传力结构

4.6.17 预应力锚杆锚固段注浆体的抗压强度,应根据锚杆结构类型与锚固地层按表4.6.17确定。

表4.6.17 预应力锚杆锚固段注浆体强度  

<table><tr><td>锚固地层</td><td>锚杆类型</td><td>强度标准值(MPa)</td></tr><tr><td rowspan="2">土层</td><td>拉力型及拉力分散型</td><td>≥20</td></tr><tr><td>压力型及压力分散型</td><td>≥30</td></tr><tr><td rowspan="2">岩石</td><td>拉力型及拉力分散型</td><td>≥30</td></tr><tr><td>压力型及压力分散型</td><td>≥35</td></tr></table>

4.6.18 传递锚杆拉力的格梁、腰梁、台座的截面尺寸与配筋,应根据锚杆拉力设计值、地层承载力及锚杆工作条件由计算确定。

4.6.19 传力结构混凝土强度等级不应低于C25。

初始预加力的确定

4.6.20 预应力锚杆初始预加力的确定应符合下列要求:

1 对地层及被锚固结构位移控制要求较高的工程,初始预加力值宜为锚杆拉力设计值;

2 对地层及被锚固结构位移控制要求较低的工程,初始预加力值宜为锚杆拉力设计值的0.70倍~0.85倍;

3 对显现明显流变特征的高应力低强度岩体中隧洞和洞室支护工程,初始预加力宜为拉力设计值的0.5倍~0.6倍;

4 对用于特殊地层或被锚固结构有特殊要求的锚杆,其初始预加力可根据设计要求确定。

# 4.7 施工

# I 一般规定

4.7.1 锚杆工程施工前, 应根据锚固工程的设计条件、现场地层条件和环境条件, 编制出能确保安全及有利于环保的施工组织设计。

4.7.2 施工前应认真检查原材料和施工设备的主要技术性能是否符合设计要求。

4.7.3 在裂隙发育以及富含地下水的岩层中进行锚杆施工时, 应对钻孔周边孔壁进行渗水试验。当向钻孔内注入  $0.2 \mathrm{MPa} \sim 0.4 \mathrm{MPa}$  压力水  $10 \mathrm{~min}$  后, 锚固段钻孔周边渗水率超过  $0.01 \mathrm{~m}^{3} / \mathrm{min}$  时, 则应采用固结注浆或其他方法处理。

# Ⅱ钻孔

4.7.4 锚杆钻孔应符合下列规定:

1 钻孔应按设计图所示位置、孔径、长度和方向进行, 并应选择对钻孔周边地层扰动小的施工方法;

2 钻孔应保持直线和设定的方位;

3 向钻孔安放锚杆杆体前, 应将孔内岩粉和土屑清洗干净。

4.7.5 在不稳定土层中, 或地层受扰动导致水土流失会危及邻近建筑物或公用设施的稳定时, 宜采用套管护壁钻孔。

4.7.6 在土层中安设荷载分散型锚杆和可重复高压注浆型锚杆宜采用套管护壁钻孔。

Ⅲ杆体制作、存储及安放

4.7.7 杆体的组装和保管应符合下列规定:

1 杆体组装宜在工厂或施工现场专门作业棚内的台架上进行;

2 杆体组装应按设计图所示的形状、尺寸和构造要求进行组装, 居中隔离架的间距不宜大于  $2.0 \mathrm{~m}$ ; 杆体自由段应设置隔离套管, 杆体处露于结构物或岩土体表面的长度应满足地梁、腰梁、台

座尺寸及张拉锁定的要求;

3 荷载分散型锚杆杆体结构组装时, 应对各单元锚杆的外露端作出明显的标记;

4 在杆体的组装、存放、搬运过程中, 应防止筋体锈蚀、防护体系损伤、泥土或油渍的附着和过大的残余变形。

4.7.8 杆体的安放应符合下列要求:

1 根据设计要求的杆体设计长度向钻孔内插入杆体;

2 杆体正确安放就位至注浆浆体硬化前, 不得被晃动。

# N 注浆

4.7.9 注浆设备与注浆工艺应符合下列规定:

1 注浆设备应具有 1h 内完成单根锚杆连续注浆的能力;

2 对下倾的钻孔注浆时, 注浆管应插入距孔底  $300 \mathrm{~mm} \sim$ $500 \mathrm{~mm}$  处;

3 对上倾的钻孔注浆时, 应在孔口设置密封装置, 并应将排气管内端设于孔底。

4.7.10 注浆浆液的制备应符合下列规定:

1 注浆材料应根据设计要求确定, 并不得对杆体产生不良影响, 对锚杆孔的首次注浆, 宜选用水灰比为  $0.5 \sim 0.55$  的纯水泥浆或灰砂比为  $1:0.5 \sim 1:1$  的水泥砂浆, 对改善注浆料有特殊要求时, 可加入一定量的外加剂或外掺料;

2 注入水泥砂浆浆液中的砂子直径不应大于  $2 \mathrm{~mm}$ ;

3 浆液应搅拌均匀, 随搅随用, 浆液应在初凝前用完。

4.7.11 采用密封装置和袖阀管的可重复高压注浆型锚杆的注浆还应遵守下列规定:

1 重复注浆材料宜选用水灰比  $0.45 \sim 0.55$  的纯水泥浆;

2 对密封装置的注浆应待初次注浆孔口溢出浆液后进行, 注浆压力不宜低于  $2.0 \mathrm{MPa}$ ;

3 一次注浆结束后, 应将注浆管、注浆枪和注浆套管清洗干净;

4 对锚固体的重复高压注浆应在初次注浆的水泥结石体强度达到5.0MPa后,分段依次由锚固段底端向前端实施,重复高压注浆的劈开压力不宜低于2.5MPa。

# V 张拉与锁定

4.7.12 锚杆的张拉和锁定应符合下列规定:

1 锚杆锚头处的锚固作业应使其满足锚杆预应力的要求;

2 锚杆张拉时注浆体与台座混凝土的抗压强度值不应小于表4.7.12的规定;

3 锚头台座的承压面应平整,并与锚杆轴线方向垂直;

4 锚杆张拉应有序进行,张拉顺序应防止邻近锚杆的相互影响;

5 张拉用的设备、仪表应事先进行标定;

6 锚杆进行正式张拉前,应取  $0.1\sim 0.2$  的拉力设计值,对锚杆预张拉1次  $\sim 2$  次,使杆体完全平直,各部位的接触应紧密;

7 锚杆的张拉荷载与变形应做好记录。

表4.7.12 锚杆张拉时注浆体与台座混凝土的抗压强度值

<table><tr><td rowspan="2" colspan="2">锚杆类型</td><td colspan="2">抗压强度值(MPa)</td></tr><tr><td>注浆体</td><td>台座混凝土</td></tr><tr><td rowspan="2">土层锚杆</td><td>拉力型</td><td>15</td><td>20</td></tr><tr><td>压力型及压力分散型</td><td>25</td><td>20</td></tr><tr><td rowspan="2">岩石锚杆</td><td>拉力型</td><td>25</td><td>25</td></tr><tr><td>压力型及压力分散型</td><td>30</td><td>25</td></tr></table>

4.7.13 锚杆应按本规范第12.1节IV验收试验规定,通过多循环或单循环验收试验后,应以  $50\mathrm{kN / min}\sim 100\mathrm{kN / min}$  的速率加荷至锁定荷载值锁定。锁定时张拉荷载应考虑锚杆张拉作业时预应力筋内缩变形、自由段预应力筋的摩擦引起的预应力损失的影响。

4.7.14 荷载分散型锚杆的张拉锁定应遵守下列规定:

1 当锁定荷载等于拉力设计值时,宜采用并联千斤顶组对各单元锚杆实施等荷载张拉并锁定;

2 当锁定荷载小于锚杆拉力设计值时,也可按本规范附录C的规定采用由钻孔底端向顶端逐次对各单元锚杆张拉后锁定,分次张拉的荷载值的确定,应满足锚杆承受拉力设计值条件下各预应力筋受力均等的原则。

# 施工质量控制与检验

4.7.15 锚杆施工全过程中,应认真做好锚杆的质量控制检验和试验工作。

4.7.16 锚杆的位置、孔径、倾斜度、自由段长度和预加力,应符合本规范表14.2.3的规定。

4.7.17 对不合格的锚杆,若具有能二次高压灌浆的条件,应进行二次灌浆处理,待灌浆体达到  $75\%$  设计强度时再按验收试验标准进行试验;否则应按实际达到的试验荷载最大值的  $50\%$  (永久性锚杆)或  $70\%$  (临时性锚杆)进行锁定,该锁定荷载可按实际提供的锚杆承载力设计值予以确认。

4.7.18 按不合格锚杆所在位置或区段,核定实际达到的抗力与设计抗力的差值,并应采用增补锚杆的方法予以补足至该区段原设计要求的锚杆抗力值。

# 5 低预应力锚杆与非预应力锚杆

# 5.1 一般规定

5.1.1 低预应力锚杆与非预应力锚杆宜用于加固隧道洞室围岩和加固边坡岩土体的系统锚杆并容许被锚固地层有适度变形的工程。

5.1.2 低预应力锚杆与非预应力锚杆的类型应根据工程对象、地质条件、工程性质和使用功能等要求确定。

5.1.3 低预应力锚杆或非预应力锚杆参数设计应满足工程整体稳定要求,可按稳定性验算或经验设计确定。

5.1.4 非预应力锚杆杆体应全长用注浆料固结,应采取措施保证注浆饱满密实。

5.1.5 非预应力锚杆的杆体长度和浆体的饱满密实度宜采用无损检测方法检验。

# 5.2 低预应力锚杆类型与适用条件

5.2.1 低预应力锚杆应包括树脂卷锚杆、快硬水泥卷锚杆、涨壳式预应力中空注浆锚杆、缝管式摩擦锚杆、水胀式锚杆等类型。

5.2.2 树脂卷锚杆应由不饱和树脂卷锚固剂、钢质杆体、垫板和螺母组成。

5.2.3 快硬水泥卷锚杆应由快硬水泥锚固剂、钢质杆体、垫板和螺母组成。

5.2.4 涨壳式预应力中空注浆锚杆应由中空杆体、钢质涨壳锚固件、止浆塞、注浆(排气)管、垫板和螺母组成(本规范图A.0.3)。

5.2.5 缝管锚杆应由纵向开缝的钢管与垫板组成,钢管的外径应大于钻孔直径  $2\mathrm{mm} \sim 3\mathrm{mm}$ ,并在外露端焊有挡环(本规范图

A.0.4)。

5.2.6 水胀式锚杆应由两端带套管的异型空心钢管杆体与垫板组成,其中与垫板相连的套管应开有小孔,能将高压水注入管内(本规范图A.0.5)。

5.2.7 低预应力锚杆的工作特性与适用条件可按表5.2.7选择。

表5.2.7 低预应力锚杆的工作特性与适用条件  

<table><tr><td>序号</td><td>锚杆类型</td><td>锚杆工作特性与适用条件</td></tr><tr><td>1</td><td>涨壳式中空注浆锚杆</td><td>锚固地层为硬岩、中硬岩的支护工程；易发生岩爆的高应力岩层中的地下工程；
可在开挖后立即提供主动支护抗力，单锚承载力≤200kN；
锚杆长度可达20m或更大</td></tr><tr><td>2</td><td>树脂卷与快硬水泥卷锚杆</td><td>可用于各类岩体的锚固工程；
可在开挖后立即提供主动支护抗力，单锚承载力≤200kN；
锚杆长度一般≤12m</td></tr><tr><td>3</td><td>摩擦型锚杆</td><td>塑性流变岩体或承受爆破震动影响的矿山巷道支护；
易发生岩爆的高应力岩石隧道工程；
隧道或地下工程的临时支护或初期支护，单锚承载力小于80kN；
锚杆长度一般为1.2m～3.0m，水涨式摩擦型锚杆可增长</td></tr></table>

# 5.3 非预应力锚杆类型与适用条件

5.3.1 普通水泥浆(砂浆)锚杆杆体宜由普通钢筋、垫板和螺母组成,宜用于一般地层的加固工程。

5.3.2 普通中空注浆锚杆杆体宜由表面带有标准螺纹的中空高强钢管、等强度连接器、止浆塞、垫板和螺母组成,其结构参数与技

术性能应符合本规范附录 D 的要求。

5.3.3 自钻式锚杆杆体宜由表面带有标准螺纹的中空高强钢管、等强度连接器、钻头、定位支架、垫板和螺母组成,其结构参数与技术性能应符合本规范附录 D 的要求。

5.3.4 纤维增强塑料锚杆宜纤维增强塑料杆体、注浆体、垫板、螺母组成,宜用于防腐、防静电要求较高或有剪断要求的地层加固工程。

5.3.5 非预应力锚杆的工作特性与适用条件可按表 5.3.5 选择。

表5.3.5 非预应力锚杆的工作特性与适用条件  

<table><tr><td>序号</td><td>锚杆类型</td><td>锚杆工作特性与适用条件</td></tr><tr><td>1</td><td>普通水泥砂浆锚杆</td><td>对地层开挖后位移控制要求不严的岩土体加固工程
锚杆长度一般为1.5m～12m</td></tr><tr><td>2</td><td>自钻式中空锚杆</td><td>软弱围岩、断层破碎带、砂卵石等钻孔后极易塌孔的地层支护；
锚杆长度≤12m；
能有效控制锚杆注浆的饱满度；
可在狭小空间施作较长锚杆</td></tr><tr><td>3</td><td>普通中空锚杆</td><td>可用于对地层开挖后位移控制要求不严的岩体加固工程；
锚杆长度一般为3.0m～12m；
能有效控制锚杆注浆的饱满度，保护层厚度均匀；
可在狭小空间施作较长锚杆</td></tr><tr><td>4</td><td>纤维增强塑料锚杆</td><td>可用于防腐、防静电要求较高或有间断要求的地层加固工程；
锚杆长度一般为1.5m～12m</td></tr></table>

# 5.4 材料

5.4.1 普通水泥砂浆锚杆杆体宜采用普通钢筋,受采动影响的巷道、塑性流变岩体、承受爆破震动的锚杆支护宜采用高强热处

理钢筋。

5.4.2 中空注浆锚杆和自钻式中空注浆锚杆杆体宜采用 Q420、37MnSi 钢管轧制而成,杆体直径宜为  $25\mathrm{mm} \sim 52\mathrm{mm}$ 。

5.4.3 涨壳式预应力中空注浆锚杆的材料应符合下列规定:

1 涨壳中空注浆锚杆杆体应采用材料为合金钢,壁厚不小于  $5.0\mathrm{mm}$  的无缝钢管制作,外表全长应具有标准的连接螺纹,并能现场切割和用套筒连接加长;

2 用于锚杆加长的连接套筒应与锚杆杆体具有同等设计抗拉力。

5.4.4 缝管锚杆杆体应用不低于 20MnSi 力学性能的带钢轧制而成。

5.4.5 塑料锚杆宜采用抗拉强度不低于 HRB335 钢筋的纤维增强塑料,杆体直径宜为  $20\mathrm{mm}, 22\mathrm{mm}$ 。

5.4.6 注浆用水泥、水、砂应符合本规范第 4.7.10 条的规定。

5.4.7 锚杆垫板可用 Q235 钢板,厚度不宜小于  $6\mathrm{mm}$ ,尺寸不宜小于  $150\mathrm{mm} \times 150\mathrm{mm}$ 。

# 5.5 锚杆设计

5.5.1 不同类型工程的非预应力锚杆设计参数可根据地层条件按经验或稳定性分析确定。

5.5.2 低预应力与非预应力锚杆的杆体截面积计算应符合本规范第 4.6.6 条、第 4.6.7 条的规定。

5.5.3 锚杆在滑移面以外的锚固长度计算应符合本规范第 4.6.10 条的规定。

5.5.4 锚杆布置宜为菱形或矩形,锚杆间距不应大于锚杆长度的  $1 / 2$ 。

5.5.5 永久性非预应力锚杆杆体水泥浆或水泥砂浆保护层厚不应小于  $20\mathrm{mm}$ 。

5.5.6 锚杆杆体与孔壁间的水泥浆或水泥砂浆结石体的强度等

级不应低于 M20。

# 5.6 锚杆施工

5.6.1 钻孔应按设计图所示的位置、孔径、长度和方位进行,并不得破坏周边地层。

5.6.2 低预应力或非预应力锚杆的杆体制作与安放应符合下列规定:

1 严格按设计要求制备杆体、垫板、螺母等锚杆部件,除摩擦型锚杆外,杆体上应附有居中隔离架,间距不应大于  $2.0\mathrm{m}$ ;

2 锚杆杆体放入孔内或注浆前,应清除孔内岩粉、土屑和积水。

5.6.3 低预应力或非预应力锚杆注浆尚应符合下列规定:

1 根据锚孔部位和方位,可先注浆后插杆或先插杆后注浆;

2 先注浆后插杆时,注浆管应插入孔底,然后拔出  $50\mathrm{mm} \sim 100\mathrm{mm}$  开始注浆,注浆管随浆液的注入缓慢匀速拔出,使孔内填满浆体;

3 对仰斜孔先插杆后注浆时,应在孔口设置止浆器及排气管,待排气管或中空锚杆空腔出浆时方可停止注浆;

4 当遇塌孔或孔壁变形,注浆管插不到孔底时,应对锚杆孔进行处理或择位补打锚孔;

5 自钻式锚杆宜采用边钻边注水泥浆工艺,直至钻至设计深度。

5.6.4 锚杆安装后,在注浆体强度达到  $70\%$  设计强度前,不得敲击、碰撞或牵拉。

# 6 喷射混凝土

# 6.1 一般规定

6.1.1 喷射混凝土适用于隧道、洞室、边坡和基坑等工程的支护或面层防护。

6.1.2 喷射混凝土的设计强度等级不应低于C20;用于大型洞室及特殊条件下的工程支护时,其设计强度等级不宜低于C25。

6.1.3 喷射混凝土厚度设计应满足隧洞洞室工程稳定要求及对不稳定危石冲切效应的抗力要求,最小设计厚度不得小于  $50\mathrm{mm}$  。

6.1.4 开挖后呈现明显塑性流变或高应力易发生岩爆的岩体中的隧洞、受采动影响、高速水流冲刷或矿石冲击磨损的隧洞和竖井,宜采用喷射钢纤维混凝土支护。

6.1.5 大断面隧道及大型洞室喷射混凝土支护,应采用湿拌喷射法施工;矿山井巷、小断面隧洞及露天工程喷射混凝土支护,可采用骨料含水率  $5\% \sim 6\%$  的干拌(半湿拌)喷射法施工。

# 6.2 原材料

6.2.1 水泥宜采用硅酸盐水泥或普通硅酸盐水泥,水泥质量应符合现行国家标准《硅酸盐水泥、普通硅酸盐水泥》GB175的有关规定。有特殊要求时,可采用特种水泥。

6.2.2 骨料应符合下列规定:

1 粗骨料应选用坚硬耐久的卵石或碎石,粒径不宜大于  $12\mathrm{mm}$ ;当使用碱性速凝剂时,不得使用含有活性二氧化硅的石料;

2 细骨料应选用坚硬耐久的中砂或粗砂,细度模数宜大于2.5;干拌法喷射时,骨料的含水率应保持恒定并不大于  $6\%$ ;

3 喷射混凝土骨料级配宜控制在表6.2.2数据范围内。

表6.2.2 喷射混凝土骨料通过各筛经的累计质量百分率  $(\%)$

<table><tr><td>骨料粒径(mm)项目</td><td>0.15</td><td>0.30</td><td>0.60</td><td>1.20</td><td>2.50</td><td>5.00</td><td>10.00</td><td>15.00</td></tr><tr><td>优</td><td>5～7</td><td>10～15</td><td>17～22</td><td>23～31</td><td>35～43</td><td>50～60</td><td>73～82</td><td>100</td></tr><tr><td>良</td><td>4～8</td><td>5～22</td><td>13～31</td><td>18～41</td><td>26～54</td><td>40～70</td><td>62～90</td><td>100</td></tr></table>

6.2.3 拌和水应符合本规范第4.4.6条的规定。

6.2.4 喷射混凝土速凝剂应符合下列规定:

1 掺加正常用量速凝剂的水泥净浆初凝不应大于3min,终凝不应大于12min;

2 加速凝剂的喷射混凝土试件,28d强度不应低于不加速凝剂强度的  $90\%$

3 宜用无碱或低碱型速凝剂。

6.2.5 喷射混凝土中的矿物掺合料,应符合下列规定:

1 粉煤灰的品质应符合现行国家标准《用于水泥和混凝土中的粉煤灰》GB1596的有关规定。粉煤灰的级别不应低于Ⅱ级,烧失量不应大于  $5\%$

2 硅粉的品质应符合现行国家标准《电炉回收二氧化硅微粉》GB/T21236及表6.2.5的要求;

表6.2.5 硅粉质量控制指标要求  

<table><tr><td>项 目</td><td>指 标</td></tr><tr><td>比表面积(m²/kg)</td><td>≥15000</td></tr><tr><td>二氧化硅含量(%)</td><td>≥85</td></tr></table>

3 粒化高炉矿渣粉的品质应符合现行国家标准《用于水泥和混凝土中粒化高炉矿渣粉》GB/T18046的有关规定。

6.2.6 纤维喷射混凝土用钢纤维及合成纤维应符合下列规定:

1 钢纤维的抗拉强度宜不低于  $1000\mathrm{N / mm}^2$  ,直径宜为  $0.40\mathrm{mm} \sim 0.80\mathrm{mm}$ ,长度宜为  $25\mathrm{mm} \sim 35\mathrm{mm}$ ,并不得大于混合料

输送管内径的0.7倍, 长径比为  $35 \sim 80$ ;

2 合成纤维的抗拉强度不应低于  $280 \mathrm{~N} / \mathrm{mm}^{2}$ , 直径宜为  $10 \mu \mathrm{m} \sim 100 \mu \mathrm{m}$ , 长度宜为  $4 \mu \mathrm{m} \sim 25 \mathrm{~mm}$  。

6.2.7 喷射混凝土中各类材料的总碱量  $\mathrm{Na}_{2} \mathrm{O}$  当量) 不得大于  $3 \mathrm{~kg} / \mathrm{m}^{3}$ ; 氯离子含量不应超过胶凝材料总量的  $0.1\%$  。

# 6.3 设计

# I 喷射混凝土设计

6.3.1 喷射混凝土1d龄期的抗压强度不应低于  $8 \mathrm{~N} / \mathrm{mm}^{2}$ ; 28d龄期的抗压强度不应低于  $20 \mathrm{~N} / \mathrm{mm}^{2}$  。

6.3.2 不同强度等级的喷射混凝土的设计强度应按表6.3.2采用。

表6.3.2 喷射混凝土的设计强度值  $(\mathbf{N} / \mathbf{m}\mathbf{m}^{2})$  

<table><tr><td>喷射混凝土
强度等级
强度种类</td><td>C20</td><td>C25</td><td>C30</td><td>C35</td><td>C40</td></tr><tr><td>轴心抗压fc</td><td>9.6</td><td>11.9</td><td>14.3</td><td>16.7</td><td>19.1</td></tr><tr><td>轴心抗拉ft</td><td>1.1</td><td>1.27</td><td>1.43</td><td>1.57</td><td>1.71</td></tr></table>

6.3.3 喷射混凝土与岩石或混凝土基底间的最小粘结强度应符合表6.3.3规定。粘结强度的试验方法应符合本规范附录M的规定。

# 表6.3.3 喷射混凝土与岩石或混凝土

基底间的最小粘结强度  $(\mathbf{N} / \mathbf{m}\mathbf{m}^{2})$

<table><tr><td>粘结类型</td><td>与岩石的最小粘结强度</td><td>与混凝土的最小粘结强度</td></tr><tr><td>结构作用型</td><td>0.8</td><td>1.0</td></tr><tr><td>防护作用型</td><td>0.2</td><td>0.5</td></tr></table>

注: 表中粘结强度系三个试件龄期28d的平均值, 其中粘结强度较低的不得低于表中要求值的  $75\%$  。

6.3.4 喷射混凝土的体积密度可取  $2200 \mathrm{~kg} / \mathrm{m}^{3} \sim 2300 \mathrm{~kg} / \mathrm{m}^{3}$ , 弹性模量可按表6.3.4采用。

表6.3.4 喷射混凝土的弹性模量  $(N / \mathbf{mm}^{2})$  

<table><tr><td>喷射混凝土强度等级</td><td>弹性模量</td></tr><tr><td>C20</td><td>2.3×104</td></tr><tr><td>C25</td><td>2.6×104</td></tr><tr><td>C30</td><td>2.8×104</td></tr><tr><td>C35</td><td>3.0×104</td></tr><tr><td>C40</td><td>3.15×104</td></tr></table>

6.3.5 喷射钢纤维混凝土或喷射混凝土用于含有大范围黏土的剪切带、高塑性流变或高应力岩层时,其抗弯强度不应小于表6.3.5的规定。抗弯强度试验的方法应符合本规范附录N的规定。

表6.3.5 喷射混凝土的最小抗弯强度  $(\mathbf{MPa})$  

<table><tr><td>抗压强度等级</td><td>C30</td><td>C35</td><td>C40</td></tr><tr><td>抗弯强度</td><td>3.4</td><td>4.0</td><td>4.4</td></tr></table>

6.3.6 处于大变形隧洞中的喷锚支护工程,宜采用具有高韧性的喷射钢纤维混凝土。喷射钢纤维混凝土的残余抗弯强度(韧性)试验方法及其不同残余抗弯强度等级的最小抗弯强度要求应符合本规范附录P的规定。

6.3.7 喷射混凝土的抗渗等级不应小于P6,当设计有特殊要求时,可通过调整材料的配合比,或掺加外加剂、掺合料配制出高于P6的喷射混凝土。

6.3.8 处于有严重冻融侵蚀的永久性喷射混凝土工程,喷射混凝土的抗冻融循环能力不应小于200次。

6.3.9 处于侵蚀性介质中的永久性喷射混凝土工程,应采用由耐侵蚀水泥配制的喷射混凝土。

6.3.10 喷射混凝土支护的设计厚度,不应小于50mm。含水岩层中的喷射混凝土支护设计厚度不应小于80mm。钢筋网喷射混凝土支护设计厚度不应小于80mm。

6.3.11 喷射混凝土中钢筋网的设计应符合下列规定:

1 钢筋网材料宜采用 HPR300 钢筋, 钢筋直径宜为  $6\mathrm{mm} \sim 12\mathrm{mm}$ ;

2 钢筋间距宜为  $150\mathrm{mm} \sim 300\mathrm{mm}$ ;

3 当喷射混凝土层设计厚度大于  $150\mathrm{mm}$ , 宜设置双层钢筋网。

4 钢筋保护层厚度不应小于  $20\mathrm{mm}$  。

6.3.12 下列情况下的隧洞工程, 宜采用钢架喷射混凝土支护:

1 围岩自稳时间很短, 在喷射混凝土或锚杆的支护作用发挥前就要求工作面稳定时;

2 IV、V 级围岩中的大断面隧洞及高挤压、大流变岩体中的隧洞工程;

3 土质隧洞。

6.3.13 钢架喷射混凝土支护的设计应符合下列规定:

1 刚性钢架可用型钢拱架或由钢筋焊接成的格栅拱架;

2 可缩性钢架宜选用 U 型钢钢架, 采用可缩性钢架时喷射混凝土层宜在可缩性节点处设置伸缩缝;

3 钢架间距不宜大于  $1.20\mathrm{m}$ , 钢架之间应设置纵向钢拉杆钢架的立柱, 埋入地坪下的深度不应小于  $250\mathrm{mm}$ ;

4 覆盖钢架的喷射混凝土保护层厚度不应小于  $40\mathrm{mm}$  。

6.3.14 喷射混凝土用于边坡工程, 宜设置伸缩缝, 伸缩缝宽  $20\mathrm{mm}$ , 间距不宜大于  $30\mathrm{m}$  。

# I 混合料配合比设计

6.3.15 混合料配合比设计应符合下列规定:

1 胶凝材料总量不宜小于  $400\mathrm{kg} / \mathrm{m}^{3}$ ;

2 水泥用量不宜小于  $300\mathrm{kg} / \mathrm{m}^{3}$ ;

3 矿物外掺量总量不宜大于胶凝材料总量的  $40\%$ ;

4 干拌法混合时水胶比不宜大于 0.45, 湿拌法混合时水胶比不宜大于 0.55, 用于有侵蚀介质的地层时, 水胶比不得大于

0.45; 湿拌法混合料的塌落度不宜小于  $10\mathrm{cm}$ ;

5 胶凝材料与骨料比宜为  $1:4.0\sim 1:4.5$ ;

6 砂率宜为  $50\% \sim 60\%$ ;

7 喷射钢纤维混凝土的混合料宜掺加抗拉强度不低于  $1000\mathrm{MPa}$  钢纤维,钢纤维掺量不宜小于  $25\mathrm{kg} / \mathrm{m}^{3}$ ;

8 需掺加硅粉的混合料,硅粉的掺量宜为硅酸盐水泥重量的  $5\% \sim 10\%$ .

6.3.16 喷射钢纤维混凝土的混合料应符合下列规定:

1 水泥强度等级不宜低于  $42.5\mathrm{MPa}$ ,骨料粒径不宜大于  $10\mathrm{mm}$ ;

2 钢纤维不得有明显的锈蚀和油渍及其他妨碍钢纤维与水泥粘结的杂质,钢纤维内含有粘连片铁屑及杂质的总重量不应超过钢纤维重量的  $1\%$ .

# 6.4 施工

# I 施工设备

6.4.1 干拌法喷射混凝土机的性能应符合下列要求:

1 密封性能应良好,输料应连续均匀;

2 生产能力(混合料)应为  $3\mathrm{m}^{3} / \mathrm{h} \sim 5\mathrm{m}^{3} / \mathrm{h}$ ,允许输送的骨料最大粒径应为  $20\mathrm{mm}$ ;

3 输送距离(混合料)水平不应小于  $100\mathrm{m}$ ,垂直不应小于  $30\mathrm{m}$ .

6.4.2 湿拌法喷射混凝土机的性能应符合下列要求:

1 密封性能应良好,输料应连续均匀;

2 生产率应大于  $5\mathrm{m}^{3} / \mathrm{h}$ ,允许骨料最大粒径应为  $15\mathrm{mm}$ ;

3 混凝土输料距离水平不应小于  $30\mathrm{m}$ ,垂直不应小于  $20\mathrm{m}$ ;

4 机旁粉尘应小于  $10\mathrm{mg} / \mathrm{m}^{3}$ .

6.4.3 干拌法喷射混凝土用空气压缩机的供风量不应小于  $9\mathrm{m}^{3} / \mathrm{min}$ ;泵送型湿拌喷射混凝土用空气压缩机的供风量不应小

于  $4\mathrm{m}^{3} / \mathrm{min}$ ; 风送型湿拌混凝土机的供风量不应小于  $12\mathrm{m}^{3} / \mathrm{min}$ ; 空气压缩机应具有完善的油水分离系统, 压缩空气出口温度不应大于  $40^{\circ}\mathrm{C}$ 。

6.4.4 输料管应能承受 0.8MPa 以上的压力, 并应有良好的耐磨性能。

6.4.5 干拌法喷射混凝土施工供水设施应满足喷头处的水压不小于 0.15MPa。

# Ⅱ 混合料搅拌

6.4.6 混合料搅拌前, 应按混合料配比对各种原材料严格称重并应满足表 6.4.6 的要求。

表6.4.6 原材料的允许偏差  

<table><tr><td>名称</td><td>允许偏差</td></tr><tr><td>胶凝材料、外加剂、钢纤维</td><td>2%(重量)</td></tr><tr><td>骨料</td><td>3%(重量)</td></tr><tr><td>钢纤维长度</td><td>5%(纤维长度)</td></tr></table>

6.4.7 混合料应采用机械搅拌, 所采用的材料应拌和均匀。搅拌时间不得少于 120s, 湿拌混合料的搅拌宜在工厂或现场专门的混凝土搅拌站完成。

6.4.8 掺入钢纤维的混合料, 钢纤维应分布均匀, 不得成团, 宜采用粘结成排的钢纤维。

# Ⅲ 喷射作业

6.4.9 喷射作业现场应做好下列准备工作:

1 拆除作业面障碍物, 清除开挖面的浮石、泥浆、回弹物及岩渣堆积物;

2 埋设控制喷射混凝土厚度的标志(厚度控制钉、喷射线);

3 喷射机司机与喷射手不能直接联系时应配备联络装置;

4 作业区应有良好的通风和足够的照明装置;

5 喷射作业前应对机械设备、风水管路、输料管路和电缆线路等进行全面检查及试运转。

6.4.10 受喷面有滴水淋水时喷射前应按下列方法做好治水工作:

1 有明显出水点时可埋设导管排水;

2 导水效果不好的含水岩层可设盲沟排水;

3 竖井淋帮水可设截水圈排水;

4 采用湿拌法喷射时宜备有液态速凝剂并应检查速凝剂的泵送及计量装置性能。

6.4.11 喷射作业应符合下列规定:

1 喷射作业应分段分片进行,喷射顺序应由上而下;

2 对受喷岩面应用压力水预先湿润,对遇水易潮解的岩层可用压风清除岩面的松石、浮渣和尘埃;

3 在大面积喷射作业前应先对岩面上出露的空洞、凹穴和较宽的张开裂隙进行喷射混凝土充填;

4 喷嘴指向与受喷面应保持  $90^{\circ}$  夹角;

5 喷嘴与受喷面的距离不宜大于  $1.5\mathrm{m}$ ;

6 素喷混凝土一次喷射厚度应符合表6.4.11的规定。

表6.4.11 素喷混凝土一次喷射厚度  $\mathbf{(mm)}$  

<table><tr><td>喷射方法</td><td>部 位</td><td>掺速凝剂</td><td>不掺速凝剂</td></tr><tr><td rowspan="2">干拌法</td><td>边墙</td><td>70～100</td><td>50～70</td></tr><tr><td>拱部</td><td>50～60</td><td>30～40</td></tr><tr><td rowspan="2">湿拌法</td><td>边墙</td><td>80～150</td><td>—</td></tr><tr><td>拱部</td><td>60～100</td><td>—</td></tr></table>

7 分层喷射时,后层喷射应在前层混凝土终凝后进行,若终凝  $1\mathrm{h}$  后进行喷射,则应先用风水清洗喷层表面;

8 喷射作业紧跟开挖工作面时,下一循环爆破作业应在混凝土终凝  $3\mathrm{h}$  后进行。

6.4.12 施工喷射混凝土面层的环境条件应符合下列要求:

1 在强风条件下不宜进行喷射作业,或应采取防护措施;

2 永久性喷射混凝土喷射作业宜避开炎热天气,适宜于喷射

作业的环境温度及喷射混凝土表面蒸发量应符合表 6.4.12 的要求。

表6.4.12 环境温度与喷射混凝土表面蒸发量  

<table><tr><td>项 目</td><td>容 许 范 围</td></tr><tr><td>环境温度</td><td>5℃～35℃</td></tr><tr><td>混合料温度</td><td>10℃～30℃</td></tr><tr><td>喷层表面蒸发量</td><td>&amp;lt;1.0kg/m²·h</td></tr></table>

6.4.13 喷射混凝土混合料拌制后至喷射间的最长间隔时间应符合表 6.4.13 的规定:

表6.4.13 混合料拌制后至喷射的最长间隔时间  

<table><tr><td>拌制方法</td><td>拌制时混合料中有无速凝剂</td><td>环境温度(℃)</td><td>喷射前混合料最长停放时间(min)</td></tr><tr><td rowspan="2">湿拌</td><td>无</td><td>5～30</td><td>120</td></tr><tr><td>无</td><td>＞30～35</td><td>60</td></tr><tr><td rowspan="4">干拌</td><td>有</td><td>5～30</td><td>20</td></tr><tr><td>无</td><td>5～30</td><td>90</td></tr><tr><td>有</td><td>＞30～35</td><td>10</td></tr><tr><td>无</td><td>＞30～35</td><td>45</td></tr></table>

6.4.14 在喷射过程中, 应对分层、蜂窝、疏松、空隙或砂囊等缺陷作出铲除和修复处理。

6.4.15 喷射混凝土养护应符合下列规定:

1 宜采用喷水养护, 也可采用薄膜覆盖养护; 喷水养护应在喷射混凝土终凝后 2h 进行, 养护时间不应少于 5d;

2 气温低于  $+5^{\circ} \mathrm{C}$  时不得喷水养护。

6.4.16 喷射混凝土冬期施工应符合下列规定:

1 喷射作业区的气温不应低于  $5^{\circ} \mathrm{C}$  。

2 混合料进入喷射机的温度不应低于  $5^{\circ} \mathrm{C}$  。

3 喷射混凝土强度在下列情况时不得受冻:

1)普通硅酸盐水泥配制的喷射混凝土低于设计强度的 $30\%$  时;

2)矿渣水泥配制的喷射混凝土低于设计强度的  $40\%$  时。

4 不得在冻结面上喷射混凝土,也不宜在受喷面温度低于 $2^{\circ}C$  时喷射混凝土。

5 喷射混凝土冬期施工的防寒保护可用毯子或在封闭的帐篷内加温等措施。

6.4.17 钢筋网喷射混凝土中的施工应符合下列规定:

1 钢筋使用前应清除污锈;

2 钢筋网宜在受喷面喷射一层混凝土后铺设,钢筋与壁面的间隙宜为  $30\mathrm{mm}$ ;

3 采用双层钢筋网时,第二层钢筋网应在第一层钢筋网被混凝土覆盖后铺设;

4 钢筋网应与锚杆或其他锚定装置联结牢固,喷射时钢筋不得晃动;

5 喷射时应适当减小喷头与受喷面的距离;

6 清除脱落在钢筋网上的疏松混凝土。

6.4.18 钢架喷射混凝土施工应符合下列规定:

1 安装前应检查钢架制作质量是否符合设计要求;

2 钢架安装允许偏差横向和垂直向均应为  $50\mathrm{mm}$ ,垂直度允许偏差应为  $\pm 2^{\circ}$ ;

3 钢架立柱埋入底板深度应符合设计要求,并不得置于浮渣上;

4 钢架与壁面之间应楔紧,相邻钢架之间应连接牢靠;

5 钢架与壁面之间的间隙应用喷射混凝土充填密实;

6 喷射顺序应先喷射钢架与壁面之间的混凝土,后喷射钢架之间的混凝土;

7 除可缩性钢架的可缩节点部位外,钢架应被喷射混凝土覆盖。

# 6.5 质量控制与检验

6.5.1 原材料与混合料的质量控制应符合下列规定:
