Repository: duoleshi/0407-klb-ZG

# 重工施工方案AI智能审核系统(自研)

基于 AI 的工程方案（危大工程专项施工方案）智能审核系统，支持自动识别专业类型、智能匹配知识库规范、生成结构化审核报告。

## 文档导航

- [用户手册](./docs/用户手册.md) - 详细的功能介绍和操作指南
- [常见问题 FAQ](./docs/FAQ.md) - 使用过程中常见问题的解答

## 功能特性

- **智能专业识别** - 自动识别 13 个工程专业类型
  - 基坑工程、模板支撑体系工程、脚手架工程
  - 起重吊装及起重机械安装拆卸工程、拆除爆破工程、暗挖工程
  - 建筑幕墙安装工程、人工挖孔桩工程、钢结构安装工程
  - 水下作业工程、装配式建筑混凝土预制构件安装工程
  - 采用新技术新工艺新材料新设备工程、有限空间作业

- **知识库智能匹配** - 根据方案内容自动匹配相关规范文件
- **强制性标准优先加载** - 优先加载《智能体审核依据》强制性标准
- **多格式 PDF 解析** - 支持文本 PDF 和扫描版 PDF（OCR）
- **结构化审核报告** - 按标准格式输出审核意见
- **审核历史记录** - 保存历史审核记录，支持导出

File: 审核依据 ——法规库专用-已更新/专业法律法规标准规范审核依据/房屋建筑工程/安全类方案审核/2危大工程专项方案/6暗挖工程/GB50086-2015《岩土锚杆与喷射混凝土支护工程技术规范》.md (part 6 of 7)
# 中华人民共和国国家标准
1.0.1、1.0.2 近十多年来,工程建设中的岩土锚杆与喷射混凝土支护技术正在蓬勃发展,迅速地向其深度和广度推进,取得了许多新成果和新经验。上一版《锚杆喷射混凝土支护技术规范》GB50086—2001已不能适应工程建设的需要。本次修订的规范总结了GB50086—2001规范的应用情况和存在的问题,吸取了国内外的新成果新经验,对GB50086—2001的内容进行了补充和调整。扩充了岩土锚杆与喷射混凝土用于边坡、基坑、基础、结构抗浮、坝工等工程的相关内容;增加了大跨度  $(>25\mathrm{m})$  、高边墙洞群锚喷支护工程类比设计内容;补充了新品种锚杆和土钉设计施工的相关内容;增加了预应力锚杆类型,引入了锚杆锚固长度对粘结强度影响系数;完善了岩土预应力锚杆和喷射混凝土支护的试验方法与验收标准。新修订的规范适用领域广、覆盖面宽,修订力求使本规范的共性技术问题与各行业的现行规范相一致。

新修订的规范适用领域广、覆盖面宽,修订力求使本规范的共性技术问题与各行业的现行规范相一致。

1.0.3 在隧洞洞室及边坡等工程中,岩土锚杆与喷射混凝土支护的作用机理与传统的支挡结构或重力式结构是截然不同的。后者是依赖自身结构或重力被动地提供抗力来维护工程稳定,而前者则是源于以下两方面的作用来实现工程稳定的:

(1)岩土锚杆、喷射混凝土与岩土体紧密结合、浑然一体、共同工作,能有效利用和加固地层,提高地层的力学性能,改善岩土体的应力状态,使岩土体由单一的荷载转化为承载结构的主要组成部分。

(2)预应力锚杆将结构物与岩土体联锁在一起,有效利用地层深部岩土体的抗剪强度,承受结构物的拉应力及抵抗结构物与地

层间或地层内剪切面上的剪切位移。

因此, 正确有效地利用岩土体的自稳能力和自身强度对岩土锚杆与喷射混凝土支护工程设计、施工的合理性和经济性关系极大。

# 2术语

本次修订对术语内容作了较大的补充和调整,主要补充了新型预应力锚杆、预应力锚杆相关部件、锚杆试验、干拌湿拌法喷射混凝土及喷射纤维混凝土等专用术语。删去了有关常识性或不再使用的工艺性术语。对初期支护、后期支护术语的表述作了适当修改。修订后专用术语的表述力求与国际相关标准相一致。

# 3 工程勘察与调查

# 3.1 一般规定

3.1.2 一般调查主要是既往资料等信息的概略收集, 即施工前调查, 初步判断采用锚固结构的可行性, 并根据其结果制订详细的岩土工程勘察方案。岩土工程勘察的目的为锚固结构的设计、施工提供所需的资料, 需要查明锚固结构以及其影响区域的地质分层、力学特性、地下水状况, 并根据需要对岩土地基的化学性质等进行调查。对特殊地层和新型锚固结构应通过专项技术研究及现场试验确定其合理性及可行性。

3.1.3 特殊地层是指严重影响锚杆和锚固结构的力学稳定性和化学稳定性, 以及施工特别困难的地层。如膨胀性地层、高地应力岩层、松散破碎岩层、淤泥和淤泥质土、承压水地层和强腐蚀性地层等。对特殊地层和新型锚杆, 除应进行常规地质勘察和调查外, 还应进行锚杆适应性试验或锚杆性能综合试验, 以确定锚杆在特殊地层中的适应性(地层的可钻性、可注性、对施工方法的适应性)和长期可靠性。

专项技术研究一般包括下列内容:

(1)锚杆综合性能, 包括锚杆极限承载力、预应力损失、蠕变性能等;

(2)锚杆施工的可行性, 确定施工工艺和必要的技术措施, 包括裂隙发育及松散破碎地层应对锚固段孔壁进行不透水性试验;

(3)锚杆防腐保护体系的有效性;

(4)锚杆的经济指标。

# 3.2 调查

3.2.1 周边环境调查的主要目的是查明锚杆施工的可能性,以及锚杆施工对周边环境带来有害影响等,并可能涉及法律问题。应查明与邻地边界的距离,是否需要借用邻地,临时锚杆今后是否需要拆除杆体;调查清楚锚杆施工给邻近既有建筑物、周边地下埋设物、周边道路等带来的影响;分析评估施工过程的噪声、振动等是否给周围居民带来影响;调查建筑用地周边的地下水利用情况,并分析锚杆施工是否会给周边居民带来影响。以往的挖填方及人类活动影响地层应力历史和锚固地层的性状与稳定性;临近建构筑物会对锚固结构形成附加荷载,对锚固结构的变形及安全度要求更高;地下管线及构筑物可能对锚杆施工形成障碍,并提出更严格的保护要求,避免锚杆施工及锚固结构变形对其产生污染和破坏,因此也作为主要的调查内容。

以往的挖填方及人类活动影响地层应力历史和锚固地层的性状与稳定性;临近建构筑物会对锚固结构形成附加荷载,对锚固结构的变形及安全度要求更高;地下管线及构筑物可能对锚杆施工形成障碍,并提出更严格的保护要求,避免锚杆施工及锚固结构变形对其产生污染和破坏,因此也作为主要的调查内容。

# 3.3 工程地质与水文地质勘察

3.3.2 岩土工程勘察对不同的锚固结构有不同的要求,具体可参照相关主体结构勘察设计规范。总体而言,工程勘察主要为锚固结构设计提供下列参数和条件:

(1)锚固结构承担的荷载,包括水压力和土压力;

(2)岩土力学参数,包括抗剪强度及变形计算参数;

(3)锚杆防腐保护设计条件;

(4)锚杆施工的可行性及施工方法选择。

对地下水位的判断与预测对抗浮设计极其关键,但由于地下水分布、补给和排放受多种因素的影响,其变化规律非常复杂。应结合区域自然条件、地质特点、历史记录、现场实测以及分析预测综合确定。抗浮设防水位简单地采用勘察实测水位或  $3\sim 5$  年最高水位是不可靠的,而采用历史最高水位又过于保守,应结合近  $3\sim 5$  年最高水位与历史最高水位,并根据建筑物使用期内地下水

位的预测综合确定。另外可结合当地气候条件,如暴雨和洪水多发地区,也可按自然地面或设计室外地坪标高作为设防水位。地下水位的判断,不同的方法对地下水丰富的地区出入并不大,但对低水位的北方地区,不同的方法得到的地下水位相差会非常大,对工程造价的影响也非常大。抗浮设防水位的确定依赖于地方长期完整的水文观测网和历史记录,以及对今后流域变化的预测。受地方基础水文观测资料的缺乏限制,多数地区和工程项目取得以上资料有一定困难,更多地需要工程师的经验和认识,地方工程经验是极为宝贵的。抗浮设防水位对工程造价影响很大,政策性很强,应建立政府主导的公共资源及法规。

# 4 预应力锚杆

# 4.1 一般规定

4.1.1 与全长粘结的非预应力锚杆相比,预应力锚杆有许多优点:

(1)在地层开挖后,能及时地提供主动的支护抗力,有效抑制开挖地层的变形;显著提高地层软弱结构面或潜在滑裂面的抗剪强度;改善岩土体的应力状态;有效利用和加强岩土体的自稳能力;

(2)有明确的伸入潜在滑移面(破坏面)以外的锚固段,利用该区段岩土体的抗剪强度承受结构物所传递的拉力;

(3)可在锚杆筋体外设置防护层,有效抵抗地下水的侵蚀;

(4)可通过张拉工序,严格、准确地检验锚杆的抗拔承载力。

因此,欲利用地层承受结构所产生的拉力和施加预应力来加固岩体不稳定部位的工程,均应采用预应力锚杆。

4.1.4 本条为强制性条文。对锚杆的锚固段设置地层进行限制是因为在这些被限制使用地层中安设的锚杆受力后会出现严重的蠕变或锚杆承载力显著低下,根本无法满足工程安全和正常使用的要求。

# 4.2 锚杆类型与构造

# I 拉力型与压力型锚杆

4.2.1 拉力型锚杆的主要特点是锚杆受力时锚固段浆体受拉并通过浆体将拉力传递给周围地层。这种锚杆结构简单,施工方便,是目前使用最广的锚杆类型,特别在土层、坚硬或中硬岩体中使用,效果良好。

4.2.2 压力型锚杆的主要特点是利用锚杆底端的承载体使锚杆受力时锚固段浆体受压,并通过浆体将拉力传递给周围地层。这

类锚杆的防腐性能好, 但由于灌浆体承压面积受到钻孔直径的限制, 因而在土中的压力型锚杆不可能得到高承载力。

# Ⅱ 压力分散型与拉力分散型锚杆

4.2.3、4.2.4 拉力分散型与压力分散型锚杆工作时能充分利用地层固有强度, 其承载力随锚固段长度增加成比例提高, 特别是压力分散型锚杆, 不仅工作时锚固段灌浆体剪应力较均匀, 可有效抑制锚杆的蠕变, 而且锚杆全长采用无粘结钢绞线, 锚杆工作时灌浆体处于受压状态, 因而具有良好的防腐性能, 是目前在软弱破碎岩体和土体锚固工程中大力推广使用的锚杆, 具有广阔的发展前景。

4.2.5 按照目前国内比较成熟的施工技术参考国外的经验, 给出了永久性锚杆的结构构造简图, 便于在永久性锚杆的设计施工中应用。

# Ⅲ 可重复高压灌浆型锚杆与可拆芯式锚杆

4.2.6、4.2.7 随着城市用地的日趋紧张, 相关法律的完善及保护自身利益意识的增强, 锚杆芯体的拆除将成为城市建筑群密集地区锚杆使用的前提, 结合我国北京、深圳和台湾地区采用可拆芯式锚杆的实践经验, 本条规定宜采用压力或压力分散型锚杆作可拆芯式锚杆。

# 4.3 锚杆类型的选择

4.3.1~4.3.3 预应力锚杆类型的选择十分重要。本规范提出的预应力锚杆类型及其适用条件, 是根据各类预应力锚杆的工作特性及长期的使用经验提出的, 可供设计选用。

# 4.4 材料

4.4.3 用作锚杆筋体材料的钢绞线具有高强度、低松弛的特点, 与钢筋相比可大量节省钢材, 且便于运输和现场施工, 此外杆体张拉时弹性位移大, 受地层徐变和锚固结构变形造成的预应力损失

小, 是较理想的预应力锚杆杆体筋材。

4.4.4 预应力螺纹钢筋即原来的精轧螺纹钢筋, 抗拉强度远高于普通钢筋, 连接可靠、构造简单、便于接长。

4.4.7 推荐使用普通硅酸盐水泥或复合硅酸盐水泥, 对于硫酸盐腐蚀地层和地下水环境, 可采用抗硫酸盐水泥; 有早强要求时, 宜采用早强硅酸盐水泥; 由于铝酸盐水泥水化热高, 硬化快, 不利于稳定灌浆, 浆体易开裂, 不利于抗腐蚀要求, 故只可用于短期试验锚杆。

4.4.8 根据现行行业标准《混凝土拌和用水标准》JGJ63: 水的 $\mathrm{pH}$  值不得小于4.0, 不溶物  $< 2000\mathrm{mg / l}$ , 可溶物  $< 2000\mathrm{mg / l}$ , 氯化物(以Cl离子计)  $< 350\mathrm{ml / l}$ , 硫酸盐(以  $\mathrm{SO}_{4}$  离子计)  $< 600\mathrm{ml / l}$ , 硫化物(以  $\mathrm{S}_{2}$  离子计)  $< 100\mathrm{mg / l}$ , 使用待拌检验水与蒸馏水配制的浆体28d抗压强度比不得低于  $90\%$  。

4.4.10 外加剂使用时必须慎重, 应充分考虑地层和地下水成分, 以及水泥特性及其适应性, 水泥浆中氯化物、硫酸盐、硝酸盐总量不得超过外加剂重量的  $0.1\%$  。采用外加剂还必须通过试验确认, 不得影响浆体强度和粘结性能, 以及杆体的耐久性。同时使用两种以上外加剂时, 应进行外加剂兼容性试验。

4.4.12 国内原冶金工业部建筑研究总院等单位开发的可拆芯式压力分散型锚杆, 采用高分子聚酯纤维增强模塑料承载体, 这种承载体具有耐腐蚀, 高强高韧性的特点, 其主要技术性能见表1。

表1高分子聚酯纤维增强模塑料承载体主要技术性能  

<table><tr><td>项目</td><td>弯曲强度 (MPa)</td><td>抗冲击强度 (kJ/m²)</td><td>抗压强度 (MPa)</td><td>吸水率(%) (24h,23℃)</td><td>绝缘电阻 (Ω)</td></tr><tr><td>技术性能</td><td>≥85</td><td>≥23</td><td>≥110</td><td>≤2.15</td><td>101～1014</td></tr></table>

# 4.5 防腐

4.5.1 按锚杆的服务年限及所处环境有无腐蚀性来确定锚杆不

同的防护等级与标准, 能满足锚杆使用期间的化学稳定性, 也是国外相关标准对锚杆防腐保护的基本要求。

4.5.3 本条为强制性条文。埋设在岩层与土体中的锚杆的使用寿命取决于其耐久性。对寿命的最大威胁则来自腐蚀。预应力锚杆埋设在地层深处, 工作条件十分恶劣, 常常受到腐蚀介质的侵扰。再则, 锚杆杆体一般由钢绞线组成, 钢绞线则由抗拉强度很高, 直径很小 (仅为  $4\mathrm{mm}$  和  $5\mathrm{mm}$  ) 的钢丝组成, 经常处于高拉应力状态下工作的钢绞线易出现应力腐蚀。国内外因锚杆防腐保护构造设计施工不当或锚杆工作应力水平过高, 导致锚杆杆体、锚头锚具出现锈蚀, 筋体有效截面减小, 杆体受拉承载力降低乃至筋体断裂破坏造成工程败坏的事故时有发生。因此, 为规避锚杆腐蚀风险, 确保岩土锚固工程的长期稳定性, 本条对永久性锚杆及腐蚀环境中的临时性锚杆的防腐保护构造设计作出了严格的规定。

4.5.5 为保证 I、II 级锚杆锚固段预应力筋的保护层厚不小于  $20\mathrm{mm}$ , 应设置对中支架。对处于腐蚀环境中的永久性拉力型锚杆, 当锚杆受力时, 锚固段灌浆体受拉易开裂, 为阻止地下水的侵入, 应设置波形管。波形管的功能是阻止地下水对筋体的侵蚀, 但该管必须与水泥浆有足够的粘结强度, 以不影响将锚杆拉力传递给地层。

4.5.6 根据国际预应力混凝土协会对锚杆腐蚀破坏事故的调查统计表明, 锚头及其附近的腐蚀破坏占有较大的比重。如以香港某锚杆背拉挡土墙工程为例。该锚杆的锚头腐蚀是因为从张拉到锚头封裹耽搁了很长时间。曾对 45 根锚杆的钢绞线进行了金相检验。其中耽搁  $1 \sim 8$  个月的钢绞线直径损失达  $2.7\%$ , 而耽搁  $16 \sim 36$  个月的钢绞线直径损失高达  $12\%$  。因此, 本条规定永久锚杆张拉作业完成后, 应及时对外露的筋体、锚具和承压板进行防腐保护。永久性锚杆外露的筋体、锚具与承压板用混凝土封闭时, 若混凝土厚度  $< 50\mathrm{mm}$ , 易出现收缩龟裂、大气水的渗入, 常导致锚头腐蚀。曾对我国西南地区某边坡锚固工程调查发现, 一些锚杆锚头被包裹的砂浆仅  $2\mathrm{cm} \sim 3\mathrm{cm}$ , 剥开保护层后, 发现钢绞线、锚

具及承压板均有较严重的锈斑,因此本条规定,封闭保护锚头的混凝土厚度应具有一定的厚度。

# 4.6 设计

# I 锚杆设置

4.6.2 岩土锚杆通常是以群体的形式出现的,而如果锚杆布置得很密,地层中受力区的重叠会引起应力叠加和锚杆附加位移,从而降低锚杆极限抗拔力的有效发挥,这就是我们通常说的"群锚效应"。必须注意的是锚杆极限抗拔力会因群锚效应而减小。群锚效应的影响与锚固体间距、锚固体直径、长度及地层性状等因素有关。

为避免因锚杆间距过小而引起锚杆承载力的降低,国内外锚杆规范中均对锚杆锚固体的最小间距加以限制。本条规定锚杆锚固体最小间距宜大于  $1.5\mathrm{m}$  。如需锚杆间距更小时,可使用不同倾角或不同长度的锚杆(图1)。

![](images/a5f21f5cb311e326a87de72cd0fdc97511584cb7825951a278830bedd0c58e31.jpg)  
（a）不同倾角的锚杆 （b）不同长度的锚杆 图1 过密间距锚杆的处理

4.6.3 锚杆设置应充分考虑周边建(构)筑物基础的形式、埋深、分布等情况,锚杆的设置不得破坏已有基础或桩基,并应减小锚杆设置对基础或桩基的影响。

4.6.4 规定钻孔直径是为了使钢绞线间有适宜的间距,以保证钢绞线被足够的水泥浆所包裹,并满足钢绞线与灌浆体间粘结强度的要求。

4.6.5 根据锚杆的作用原理,对于不同类型的工程,锚杆倾角(指锚杆与水平面的夹角)是不同的。总的来说,确定锚杆的倾角应有利于满足工程抗滑、抗塌、抗倾或抗浮的要求。但就控制灌浆质量而言,如锚杆倾角过小时,灌浆料的泌水及灌浆料硬化时产生的残余浆渣,会影响锚杆抗拔承载力,故本条规定锚杆的倾角宜避开  $- 10^{\circ} \sim +10^{\circ}$  范围。如果锚杆倾角不能避开此范围,应采取在孔口设置止浆塞和孔内埋设排气管等措施,以保证浆液灌注饱满。

# Ⅱ锚杆设计

4.6.7 为了防止预应力锚杆的筋体断裂破坏,锚固段注浆体与筋体、注浆体与地层间的粘结破坏,以及锚杆注浆体的压碎破坏,确保预应力锚杆的工作安全,必须执行按条文规定的三个方面的设计计算。

4.6.8、4.6.9 锚杆预应力筋体的受拉承载力设计值应大于锚杆的拉力设计值,此外预应力锚杆是一种后张法预应力构件,其预应力筋特别是钢绞线的张拉控制应力  $\sigma_{\mathrm{con}}$  应比地上预应力钢筋混凝土结构有明显的降低。原因是预应力锚杆埋设在岩土层中,工作条件十分恶劣,应力腐蚀风险加大,国外曾报道不少由于预应力筋控制应力大于  $0.6 f_{\mathrm{ptk}}$  而出现锚杆破坏的实例。此外,预应力筋采用较小的张拉控制应力  $\sigma_{\mathrm{con}}$ ,对降低锚杆的预应力损失,也是有利的。

4.6.10 锚杆锚固段注浆体与地层(岩土体)间的极限粘结强度标准值  $f_{\mathrm{mg}}$  在无试验资料时,本规范表 4.6.10 所给出的岩土体与注

浆体间的极限粘结强度标准值建议值,是在综合分析现行行业标准《岩土锚杆(索)技术规程》CECS 22:2005、日本JGS 4140—2000《地层锚杆设计施工规程》及美国PTI《岩层与土体预应力锚杆的建议》等相关标准关于平均极限粘结应力的推荐(实测)值基础上提出的。必须说明的是该推荐值应在本规范规定的锚固段长度条件下才能采用,不然应进行修正。美国锚杆标准给出的有关平均极限粘结应力值见表2~表4。

表2典型的岩石与灌浆体间的极限粘结应力  

<table><tr><td>岩石</td><td>岩石与灌浆体间的平均极限粘结应力(MPa)</td><td>岩石</td><td>岩石与灌浆体间的平均极限粘结应力(MPa)</td></tr><tr><td>花岗岩和玄武岩</td><td>1.7～3.1</td><td>砂岩</td><td>0.8～1.7</td></tr><tr><td>白云质石灰岩</td><td>1.4～2.1</td><td>风化砂岩</td><td>0.7～0.8</td></tr><tr><td>软石灰岩</td><td>1.0～1.4</td><td>白垩</td><td>0.2～1.1</td></tr><tr><td>板岩与硬质页岩</td><td>0.8～1.4</td><td>风化泥灰岩</td><td>0.15～0.25</td></tr><tr><td>软页岩</td><td>0.2～0.8</td><td>混凝土</td><td>1.4～2.8</td></tr></table>

注:本表摘自美国PTI,1996年制定的《岩层与土体预应力锚杆的建议》。

表3典型的灌浆体与黏性土间的平均极限粘结应力  

<table><tr><td>锚杆类型</td><td>灌浆体与黏性土间平均极限粘结应力(MPa)</td></tr><tr><td>1.重力灌浆锚杆(直孔型)</td><td>0.03～0.07</td></tr><tr><td>2.压力灌浆锚杆(直孔型)</td><td></td></tr><tr><td>软粉砂质黏土</td><td>0.03～0.07</td></tr><tr><td>粉砂质黏土</td><td>0.03～0.07</td></tr><tr><td>硬黏土(中至高塑)</td><td>0.03～0.10</td></tr><tr><td>极硬质黏土(中至高塑)</td><td>0.07～0.17</td></tr><tr><td>硬黏土(中塑)</td><td>0.10～0.25</td></tr><tr><td>极硬质黏土(中塑)</td><td>0.14～0.35</td></tr><tr><td>极硬的砂质黏土(中塑)</td><td>0.28～0.38</td></tr></table>

注:摘自美国PTI,1996年制定的《岩层与土体预应力锚杆的建议》。

表4典型的灌浆体与砂性土间的平均极限粘结应力  

<table><tr><td>锚杆类型</td><td>灌浆体与砂性土间平均极限粘结应力(MPa)</td></tr><tr><td>1.重力灌浆锚杆(直孔型)</td><td>0.07～0.14</td></tr><tr><td>2.压力灌浆锚杆(直孔型)</td><td></td></tr><tr><td>中细砂,中密至密实</td><td>0.08～0.38</td></tr><tr><td>中粗砂,中密</td><td>0.11～0.66</td></tr><tr><td>中粗砂,中密至极密</td><td>0.25～0.97</td></tr><tr><td>粉砂</td><td>0.17～0.41</td></tr><tr><td>密实的冰碛物</td><td>0.30～0.52</td></tr><tr><td>砂砾石,中密至密实</td><td>0.21～1.38</td></tr><tr><td>砂砾石,密实至极密</td><td>0.28～1.38</td></tr></table>

注:摘自美国PTI,1996年制定的《岩层与土体预应力锚杆的建议》。

4.6.11 锚杆锚固段灌浆体与地层间的粘结抗拔安全系数(极限粘结强度标准值与粘结强度设计值的比值),取决于锚杆的服务年限、锚杆破坏效果和地层蠕变特性等因素。本规范4.6.11条关于锚杆抗拔安全系数的规定是参照国内外相关锚杆标准所采用的锚杆抗拔安全系数(表5)及其多年来的使用效果提出的。

表5岩土锚杆锚固段注浆体与地层间的抗拔安全系数  

<table><tr><td rowspan="2">国名
(地区名)</td><td rowspan="2">标准名称及编制单位</td><td colspan="2">最小安全系数</td></tr><tr><td>临时锚杆</td><td>永久锚杆</td></tr><tr><td>中国</td><td>《岩土锚杆(索)技术规程》CECS 22:2005
(中冶建筑研究总院主编)</td><td>1.4、1.6、1.8</td><td>1.8、2.0、2.2</td></tr><tr><td>瑞士</td><td>SN533-191《地层锚杆》
(瑞士工程建筑学会编)</td><td>1.3、1.5、1.8</td><td>1.6、1.8、2.0</td></tr><tr><td>英国</td><td>BS1-8081《岩土锚杆实践规范(1989)》
(英国标准学会)</td><td>2.0</td><td>2.5～3.0</td></tr><tr><td>美国</td><td>PTI《预应力岩土锚杆的建议(1996)》
(美国后张预应力混凝土学会)</td><td>—</td><td>2.0</td></tr></table>

续表5  

<table><tr><td rowspan="2">国名
(地区名)</td><td rowspan="2">标准名称及编制单位</td><td colspan="2">最小安全系数</td></tr><tr><td>临时锚杆</td><td>永久锚杆</td></tr><tr><td>国际预应力混凝土协会</td><td>FIP《预应力灌浆锚杆设计施工规范》
(国际预应力混凝土协会)</td><td>—</td><td>2.0</td></tr><tr><td>日本</td><td>《地层锚杆设计施工规程》
CJG 4101-2000(日本地盘工学会)</td><td>1.5</td><td>2.5</td></tr><tr><td>日本</td><td>《建筑地基锚杆设计施工指南与解说(2001)》
(日本建筑学会)</td><td>1.5,2.0</td><td>3.0</td></tr></table>

4.6.12~4.6.14 大量的试验资料表明,锚杆受力时,沿锚固段全长的粘结应力分布是很不均匀的,特别当采用较长的锚固段时,锚杆受荷初期,粘结应力峰值出现在临近自由段锚固段前端,而锚固段下端的相当长度上,则不出现粘结应力。随着荷载增大,粘结应力峰值向锚固段根部转移,但其前方的粘结应力则显著下降,当荷载进一步增大,粘结应力峰值传递到接近锚固段根部,则锚固段前部较长的范围内,粘结应力值进一步下降,甚至趋近于零(图2)。由此可知,有效发挥锚固作用的粘结应力的分布长度是有一定限度的。也就是说,平均粘结应力随着锚固段长度的增加而减小。

![](images/bafd4613bd124771831bff0e679bda56c62a00c5e6582fbe014aa87342c6243a.jpg)  
图2 集中拉力型锚杆粘结应力沿锚固段长度的分布

基于上述锚杆荷载传递特征,规范4.6.12提出了在确定锚固长度时,应考虑锚固长度对粘结强度的影响。其影响系数  $\psi$  应由试验确定,当无试验资料时  $\psi$  值建议可按本规范表4.6.13选取。

表 4.6.13 是综合国内外一些工程锚杆粘结强度(表面摩阻力)的实测结果的基本趋势得出的。图 3 为德国 ostermays 于 1974 年收集到的在黏土中随锚固段长度变化的表面摩阻力变化。

![](images/6c945aa62545f9f72dafe1e41338478801a80e962e2733432561e78f1ab0b2f2.jpg)  
与地层的粘结长度（m）

图 3 用与不用二次灌浆的锚杆随锚固长度变化测得的表面摩阻力

1—中等塑性的黏土;2—不进行二次灌浆的很硬的黏土;

3—不进行二次灌浆的硬黏土;4—进行二次灌浆的硬到很硬的黏土;

5—不进行二次灌浆的硬到很硬的黏土;6—中等塑性的砂质粉土;

7—中到高塑性黏土;8—进行二次灌浆的很硬的黏土;

9—不进行二次灌浆的很硬的黏土;10—不进行二次灌浆的硬黏土

英国 A. D Barley 通过在黏土中的 61 根单元锚杆的实验,对其结果分析整理后,综合考虑了粘结系数以及有效锚固长度随固定长度增加而降低的影响,得出了伦敦极坚硬的黏土中锚杆固定长度与综合有效因子  $(f_{\mathrm{c}})$  的关系曲线(图 4)。

图 4 表明,当使用短的  $(2.5\mathrm{m} \sim 3.5\mathrm{m})$  固定长度是有效因子为  $0.95 \sim 1.00$ ,几乎能完全调用黏土的抗剪强度。此后随着固定长度的增加,综合有效因子  $f_{\mathrm{c}}$  急剧下降。当使用很长的  $(25\mathrm{m})$  的固定长度时,固定长度有效因子仅为 0.25。

![](images/5460a42ecfc11644ffaa6570631411c3d3c7d9f6d449bcfba05b8b62d9766e6a.jpg)  
锚固长度（m） 图4坚硬黏土中锚杆固定长度与综合有效因子  $(f_{0})$  的关系曲线

北京昆仑公寓基坑锚固工程中,曾对黏质粉土与粉质黏土中不同锚固段长度锚杆的粘结强度进行了测定,其结果列于下表6。

表6不同锚固长度对地层与灌浆体间粘结强度的影响  

<table><tr><td>地层条件</td><td>锚固段长度(m)</td><td>地层与灌浆体间的粘结强度(kPa)</td></tr><tr><td rowspan="2">粉质黏土</td><td>18</td><td>54～61</td></tr><tr><td>8</td><td>91～98</td></tr><tr><td rowspan="2">黏质粉土</td><td>19</td><td>77～81</td></tr><tr><td>8</td><td>124～127</td></tr></table>

表7为北京地铁十号线二期工程慈寿寺车站基坑工程,在粉质黏土地层实测得到的不同锚固段长度条件下,灌浆体与地层间的极限粘结强度值。

表7 不同锚固段长度对灌浆体与地层间极限粘结强度的影响  

<table><tr><td>地层条件</td><td>锚固段长度(m)</td><td>地层与灌浆体间的极限粘结强度(kPa)</td></tr><tr><td>粉质黏土</td><td>12</td><td>108</td></tr><tr><td>粉质黏土</td><td>14.5</td><td>90.7</td></tr><tr><td>黏质粉土</td><td>16</td><td>80.2</td></tr></table>

从上述资料可以清楚地看出,当锚杆锚固长度超过一定值(该值与岩土介质的弹模有关)后,锚杆抗拔承载力的提高极为有限,甚至可忽略不计;为此国内外的锚杆标准均规定了适宜的锚固段长度范围(表8)。本条对锚杆锚固段长度的限制,基本上与国内外相关标准的规定相一致或接近。

表8 国内外锚杆标准关于锚杆合理锚固段长度建议  

<table><tr><td>国 别</td><td>岩土锚杆标准</td><td>建议的锚杆锚固段长度</td></tr><tr><td>英国</td><td>BSI(8081:1989)</td><td>3m以上,10m以下</td></tr><tr><td>国际预应力混凝土协会</td><td>FIP</td><td>3m以上,10m以下</td></tr><tr><td rowspan="2">美国</td><td rowspan="2">PTI—1996</td><td>钢绞线:4.5m~10m</td></tr><tr><td>钢筋:3m~10m</td></tr><tr><td>日本</td><td>JGS 4101—2000</td><td>3m以上,10m以下</td></tr><tr><td>瑞士</td><td>SN 533—191</td><td>在砂性土和岩石中4m~7m</td></tr><tr><td>中国</td><td>CECS 22:2005</td><td>岩石:3m~8m
土层:6m~12m</td></tr></table>

4.6.15 对压力型或压力分散型锚杆,必须对锚固段灌浆体的承压能力进行验算,由于承载体面积小于锚固段灌浆体横截面积,灌浆体工作时实际上呈现局部受压,本条的计算公式参考了国家标准《钢筋混凝土结构设计规范》GB50010—2002局部受压混凝土承载力计算公式。应当说明,锚杆锚固段灌浆体是在有侧限条件下工作的。无侧限灌浆体的抗压强度只适用于其基本质量考核,远不能反映锚杆工作时灌浆体的准确强度。根据英国A.D.Barley等人所进行的模拟灌浆柱在密实- 很密实砂或软弱岩体的侧限环境中加荷试验表明,无侧限状态下抗压强度仅为40MPa~70MPa的灌浆体,在有侧限条件下达到了200MPa~800MPa的压应力。有侧限的灌浆体的抗压强度增大系数  $\eta$  与灌浆体周边的岩土弹模有关,应通过试验确定。

4.6.16 若锚杆自由段长度过短,则对锚杆施加初始预应力后,锚杆的弹性位移较小,一旦锚头出现松动等情况,可能会造成较大的

预应力损失,故本条规定锚杆的自由段长度不宜小于  $5.0\mathrm{m}$  。在以下情况,往往需要更长的自由段长度。

(1)锚固段穿过临界破裂面至少  $1.5\mathrm{m}$

(2)将锚固段选在合适的能提供更大抗拔力的地层内;

(3)满足被锚固结构物与地层的整体稳定性。

# IV 初始预加力的确定

4.6.20 根据被锚固结构容许变形(位移)的程度及高应力低强度围岩流变特征,本条对预应力锚杆张拉后的锁定荷载作出了规定。

# 4.7 施工

# I 一般规定

4.7.1 锚杆的施工具有很强的隐蔽性,科学合理有序的组织锚杆施工对确保锚固工程的质量影响很大,因此锚杆施工前应充分核对设计条件、地层条件、环境条件,制定详细的施工组织设计。施工组织设计应对锚杆施工的主要环节(钻孔,杆体制作、存储及安放,注浆,张拉与锁定)有明确的技术要求,确定施工方法、施工材料、施工机械、施工程序、质量管理、进度计划、安全管理等事项。

4.7.3 为保证锚固段浆体的质量,在裂隙发育、空洞贯通以及存在渗流和承压水的岩层中施工锚杆时,要对锚固段周边孔壁进行不透水性试验,其主要目的是防止浆液流失并确保锚固体的质量。参考美国《岩土预应力锚杆建议》PTI 1996、奥地利锚杆规范(B- 4455)和我国《水工建筑物水泥灌浆施工技术规范》SL 62—94制定的关于锚固段地层固结灌浆标准。本规范4.7.3条对钻孔内渗水试验的注水压力、持续时间及渗入率作出了明确规定。

# Ⅱ钻孔

4.7.5 套管护壁钻孔是指必须采用套管跟进护壁的钻孔方式。套管护壁钻孔对钻孔周边扰动小,可有效防止钻孔时的塌孔现象,有利于保证灌浆饱满度和灌浆质量,提高孔壁地层与灌浆体的粘结强度。因而本条规定在不稳定地层或地层扰动会引起水土流

失,危及邻近构筑物安全使用时应采用套管护壁钻孔。

4.7.6 由于荷载分散型和可重复高压灌浆型锚杆构造特殊,不允许钻孔时泥砂、石屑残留于钻孔内,因而在土层中施工这两种锚杆应采用套管护壁钻孔。当成孔质量较高、洗孔干净时也可采用无套管护壁钻孔。

# Ⅲ 杆件制作、存储及安放

4.7.7 规范锚杆杆体的制作、存储及安放,是为了保证锚杆杆体的加工满足锚杆使用功能及防腐要求。规范对杆体制作存储的场地、锚固段杆体与浆体的有效粘结、杆体材料的截取、自由段杆体防护管的有效隔离、防腐要求及避免机械损伤等作出了规定。荷载分散型锚杆组装时对各单元锚杆的外露端作出明显标记是为了荷载分散的张拉,荷载分散型锚杆的张拉方式见本规范附录D。

# $\mathbb{N}$  注浆

4.7.10 水泥浆或水泥砂浆的配合比直接影响浆体的强度、密实性和注浆作业的顺利进行。水灰比太小,可注性差,易堵管,影响注浆作业的正常进行;水灰比太大,浆液易离析,注浆体密实度不易保证,硬化过程中易收缩,浆体强度损失较大,将影响锚固效果。4.7.11 采用袖阀管式的可重复高压注浆锚杆杆体主要由钢绞

4.7.11 采用袖阀管式的可重复高压注浆锚杆杆体主要由钢绞线、可重复注浆的袖阀管、注浆枪、止浆密封装置等组成,可重复注浆的套管通常采用PVC塑料管,沿其轴线方向每隔  $0.5\mathrm{m}$  左右设有一个进浆阀。一次注浆和高压注浆均通过进浆阀得以实现。止浆密封装置设在自由段与锚固段的分界处,目的是将锚固段端部封闭,为锚固段的高压注浆创造条件。可重复高压注浆锚杆的注浆工艺较复杂,注浆枪的直径较小,所需的浆液宜为水灰比较大的纯水泥浆。根据已有工程经验,本条规定高压注浆应在一次注浆后当水泥结石体强度达到5.0MPa时进行,强度过高或过低都难以实现高压劈裂注浆。

# $\mathbb{V}$  张拉与锁定

4.7.12 锚杆张拉与锁定是锚杆施工的最后一道工序,也是检验锚

杆性能最直观的方式。对张拉设备的选型、张拉预紧、张拉顺序等方面进行控制,可满足锚杆张拉的要求。正式张拉前,取0.1倍~0.2倍拉力设计值对各钢绞线预紧十分重要,它有利于减缓张拉过程中各钢绞线的受力不均匀性以及减小锚杆的预应力损失。

4.7.13 锚杆锁定后预应力变化一般不应超过锚杆拉力设计值的 $10\%$ ,超出此范围时,应采取措施进行调控。对预应力损失可采取补偿张拉的方式,即实施二次张拉。以我国上海太平洋饭店深基坑桩锚支护工程为例,在一次张拉后5天内,锚杆预应力值由 $526\mathrm{kN}$ 降至 $461\mathrm{kN}$ ,预应力损失达 $12.3\%$ 。随后补偿张拉至 $545\mathrm{kN}$ ,补偿张拉后7天内预应力值降至 $520\mathrm{kN}$ ,预应力仅损失了 $4.6\%$ 。如果预应力增值超过锚杆设计拉力值的 $10\%$ ,则放松后重新张拉以调低预应力值。因此,对需调整拉力的永久性锚杆,锚头应设计成可进行补偿张拉的形式,而不能用混凝土封死。

# 5 低预应力锚杆与非预应力锚杆

# 5.1 一般规定

5.1.1 低预应力及非预应力锚杆主要用于地下工程的支护、边坡不稳定岩体的加固、土体的整体加固等工程,属于被动加固,容许被加固结构物有适当的变形。

5.1.4 非预应力锚杆的质量控制关键是灌浆,目前灌浆饱满度和密实度的检测方法较多,但在实际应用时还存在一定问题,本规范规定宜采用无损检测方法对其杆体长度和密实度进行检测。

# 5.2 低预应力锚杆类型与适用条件

5.2.1 本规范提出的几种低预应力锚杆是目前国内比较广泛应用的锚杆,随着科技的发展、锚杆材料的进步、锚固对象的不同、应用范围的扩大,锚杆形式必然呈现出多样性,新型锚杆的应用可参考本规范的有关条款。

5.2.2、5.2.3 快硬水泥卷锚杆是将预先浸水的快硬水泥卷送入孔底后,随即插入杆体,杆体外端连接有搅拌装置,搅拌  $30\mathrm{s}\sim$  60s,待  $1.0\mathrm{h}\sim 2.0\mathrm{h}$  后即可进行张拉,抗拔力可大于  $45\mathrm{kN}$  (钻孔直径为  $40\mathrm{mm}\sim 42\mathrm{mm}$ )。

用合成树脂卷固定锚杆的优点有:合成树脂与坚硬岩石间的粘结力比水泥浆与岩石间的粘结力大2倍~3倍;凝结时间短,一般为数分钟至数小时;此外树脂具有抵抗腐蚀和冲击动力影响的良好性能。其缺点是成本较高。

这两种锚杆的共同特点是在锚杆安装后很短时间内即可施加预应力,锚固质量能得以保证,并能显著提高锚固效应。对于永久性锚杆,从防腐保护考虑,这两种锚杆可在张拉后对杆体与孔壁间

的空隙内灌注水泥浆,也可以在孔内安放快凝型树脂卷或快硬型水泥卷的同时,在非锚固段安放缓凝型树脂卷或水泥卷。

合成树脂卷锚杆与快硬水泥卷锚杆在我国煤矿巷道支护工程中得到了广泛应用。近年来,也开始用于大型水电站洞室顶拱支护,并取得良好效果。

5.2.4 涨壳中空注浆锚杆的特点是将中空锚杆和端头涨壳巧妙组合而成的一种新型预应力锚杆,除具有普通中空钢管注浆锚杆的优点外。更主要的是能在锚杆安装后通过钢质涨壳锚固件张开立即提供  $60\mathrm{kN} \sim 150\mathrm{kN}$  的初始预应力,从而能及时有效地控制围岩松动变形,并促使锚固范围内的围岩形成压应力环,进一步提高锚杆对围岩的加固作用和工程稳定性。可先插杆,施加预应力后再注浆,浆液通过中空钢管由锚杆底端向锚杆头部流淌,能保证注浆饱满;并可在狭小的空间,通过连接套接长杆体而施工长度大于  $10\mathrm{m}$  的锚杆;借助对中器,杆体被均匀的和足够厚度的水泥浆保护层包裹,因而这种锚杆具有良好的锚固效应和耐久性。目前该种锚杆已在隧道工程中获得应用。

5.2.5、5.2.6 缝管锚杆与水胀式锚杆均为与钻孔岩壁直接接触的钢管状锚杆,依赖钢管全长与岩石的摩擦力而产生锚固作用。该类锚杆的工作特点是能对围岩施加三向预应力;锚杆安装后能立即提供支护抗力,有利于及时控制围岩变形;锚杆处于挤压膨胀或呈现剪切位移的围岩条件以及承受爆破冲击作用等工作条件时,其锚固力均会随时间而增长。该类锚杆的缺点是钢管直接与岩层接触,耐久性较差,因而本条规定这两种摩擦型锚杆宜用于软弱破碎或塑性流变岩层且服务年限小于10年的地下工程支护或初期支护。缝管锚杆与水胀式锚杆在我国矿山软岩巷道支护中应用较广。此外由于水胀式锚杆杆体为中空注水状态下工作,有利于在高应力岩体的应力释放,因而在锦屏Ⅱ级电站高应力岩体宜发生岩爆的隧道中用作初期支护,对于缓解岩爆发挥了积极作用。

# 5.4 材料

5.4.1 600MPa 级高强、热处理钢筋是一种冲击吸收功高、强度高、延性好的钢筋。已用于我国山西潞安矿区漳村矿承受强烈采动影响的巷道锚杆支护,解决了锚杆杆体断裂破坏的难题,在采动影响的矿山巷道采场锚杆支护中,该型钢筋具有广阔的应用前景。

# 5.5 锚杆设计

5.5.1、5.5.2 岩石中的非预应力锚杆主要起加固作用,其参数设计主要由工程经验确定。

5.5.6 非预应力锚杆用于永久性工程杆体应保证浆体的保护层,增强其抗腐蚀能力。

# 6 喷射混凝土

# 6.1 一般规定

6.1.4 国内外大量的试验资料与工程应用表明,与喷射混凝土相比,喷射钢纤维混凝土具有一系列明显优越的力学特性,如高抗拉、抗弯强度、良好的韧性、抗冲击性和耐磨性。喷射钢纤维混凝土的韧性(即从试件开始加荷直至试件破坏所需的总功,常以试件的荷载——挠度曲线与横坐标轴所包络的面积表示),约比喷射混凝土提高10倍~50倍,抗冲击能力约比喷射混凝土提高8倍~30倍。用于呈现明显塑性流变特征或高应力并易发生岩爆的隧洞、受采动影响、高速水流冲刷或矿石冲击磨损的隧洞、竖井等工程,具有良好的适应性。

6.1.5 喷射混凝土一般可分为湿拌法与干拌法两种。前者是混凝土中的全部水量基本上在混合料拌和时一次加入,后者在混合料拌和时仅混有骨料含水率所占的水量。湿拌法喷射的主要优点是喷射作业区粉尘少,混凝土均质性好,生产率高(当采用泵送型喷射机时)。其不足之处是喷射机械较笨重,转移设备麻烦,一般需有机械手配合。输料管距离较短,对一些难以进出的区域,喷射混凝土使用量较少(需快速停止或启动喷射)的地方及在富含地下水的地层中喷射施工适应性差。干拌法喷射的主要优点有喷射机具体积小,轻便,转移方便,输料管长度远大于湿拌法喷射机械,可在狭小的地下空间实施喷射作业。其不足之处是如不加控制,则喷射作业区粉尘量大,混凝土质量过多地依赖于喷射手的技艺,易出现波动。当采取适当的控制措施,如混合料拌和时严格控制骨料含水率5%~6%,及对喷射人员实施考核准入制等,干拌法喷射的缺陷将会在很大程度上得以缓减。

综合比较湿拌喷射法与干拌喷射法的优缺点, 并根据不同类型工程的特点, 与喷射作业区环境条件, 本条对湿拌及干拌喷射混凝土的适应条件作了相应的规定。

# 6.2 原材料

6.2.2 干拌法喷射, 将骨料含水率控制在恒定的  $5\% \sim 6\%$ , 对于减少喷射作业区的粉尘, 保持稳定的水胶比, 改善喷射混凝土的匀质性有重要作用。

6.2.5 当今喷射混凝土中的胶凝材料已由单一的水泥转变为水泥与粉煤灰、硅粉、和矿渣粉等各种矿物掺和料。这样, 一方面可大大减少混凝土中的水泥用量, 符合低碳环保要求; 另一方面, 也可显著改善喷射混凝土的性能, 如掺入粉煤灰可减少水泥水化热, 有利于抑制混凝土早期开裂, 掺入硅粉可提高混凝土的抗压强度与粘结强度, 减少回弹量。但是, 必须说明, 只有采用符合本条规定的质量要求的矿物掺合料, 才能获得性能良好的喷射混凝土。

但是,必须说明,只有采用符合本条规定的质量要求的矿物掺合料,才能获得性能良好的喷射混凝土。

6.2.6 试验研究与工程实践表明, 采用抗拉强度不小于  $1000 \mathrm{MPa}$  、直径为  $0.4 \mathrm{~mm} \sim 0.8 \mathrm{~mm}$ , 长度为  $25 \mathrm{~mm} \sim 35 \mathrm{~mm}$  的钢纤维配制而成的喷射钢纤维混凝土具有不易结团, 掺量少, 技术性能高等优点, 明显地优于由抗拉强度为  $380 \mathrm{MPa}$  的钢纤维配制的喷射钢纤维混凝土。

# 6.3 设计

# I 喷射混凝土设计

6.3.1 在岩土工程中, 对结构性的喷射混凝土支护, 要求其与锚杆一道具有一定的控制岩土体变形的能力, 特别对塑性流变或自稳能力差的地层支护, 喷射混凝土必须具有较高的早期强度, 因而, 本条作出 1d 龄期的喷射混凝土的抗压强度应不小于  $8.0 \mathrm{MPa}$  。一般情况下, 只要遵守本规范有关喷射混凝土的原材

料、配合比设计、混合物搅拌和喷射工艺等规定,所规定的喷射混凝土1d龄期强度指标是能够达到的。必要时可采用掺加硅粉、钢纤维等方法,进一步提高喷射混凝土1d龄期的强度法,以适应某些特殊地层的支护要求。

6.3.3 对需发挥结构作用的喷射混凝土支护而言,喷射混凝土与岩层间紧密粘结,具有足以承受一定拉力和切向力的粘结强度,围岩——喷层两者结合成一体,共同工作,充分发挥围岩的自承作用是十分重要的。因此,必须对喷层与岩石间的最小粘结强度值作出规定。应当指出,在混凝土配制中,采用足够的胶凝材料 $\mathrm{(\geqslant400kg / m^{3})}$ 和水泥  $\mathrm{(\geqslant300kg / m^{3})}$ ,较小的  $(\leqslant 0.5)$  的水胶比,掺加硅粉等外掺料,喷射前认真喷洗岩面和喷射时保持喷嘴与受喷面相垂直,对提高喷层与岩石间的粘结强度具有明显作用。

6.3.10 一般来说,由于喷混凝土层中粘骨料较少,收缩较大,尤其是厚度小于  $50\mathrm{mm}$  时,因回弹率高,粗骨料含量更少,也就更易出现收缩开裂。此外,喷层过薄也不足以抵抗岩块的移动,常出现局部开裂或剥落现象。因而,本条规定喷层厚度不应小于  $50\mathrm{mm}$ 。再者,根据喷锚支护的工作特点与作用原理,合理调动薄层喷射混凝土的"柔性"特征,容许围岩在不致出现松散条件下,塑性区有一定发展,可以减小喷层与岩石间的应力,有利于以较小的支护抗力维护地下工程的稳定。因此,本条同时规定,钢筋网喷射混凝土层厚度不宜大于  $250\mathrm{mm}$ 。

此外,在Ⅲ、Ⅳ、V类及塑性流变围岩中的隧洞工程,一般均应采用喷锚联合支护,若要提高支护抗力,一味从外部加大喷层厚度是不可取的,它反而会引起岩层形变压力的增大,加大喷射混凝土层的负担。在这种情况下,控制围岩变形发展的最优选择,是调整系统锚杆参数(为加大密度等)或采用预加应力的锚杆,这些方法对维持岩块间的镶嵌咬合效应,增加岩块间抗剪能力,提高围岩的整体刚度,甚至可形成压应力岩石拱(环),从而可进一步提高隧洞围岩的稳定性。

6.3.15 对于喷射混凝土混合料配合比设计, 本条规定所用的胶凝材料总量和砂率均高于普通浇筑混凝土, 这主要考虑应获得较高粘结强度和较少回弹率的喷射混凝土。

对于干拌法喷射混凝土, 水胶比主要依赖喷射手控制水胶比的大小, 可从喷射后混凝土表面状态加以判断。

一般来说, 当喷射混凝土表面出现流淌、滑移、拉裂时, 表明水胶比太大; 若喷射混凝土表面出现干斑、作业中粉尘大、回弹多, 则表明水胶比太小; 水胶比适宜时, 混凝土表面平整, 呈水亮光泽, 粉尘和回弹均较少。经测定, 适宜的水胶比值为  $0.4 \sim 0.5$  。偏离这一范围, 不仅降低喷射混凝土强度, 也要增加回弹损失。

# 6.4 施工

# Ⅲ 喷射作业

6.4.11 喷射前, 对受喷的岩面或已喷混凝土面层, 预先用压力水湿润和清洗, 防止"岩石一喷层"或"喷层一喷层"间水分为底层吸纳, 保持水泥与水得以充分水化, 可提升两者间的粘结作用和共同工作效应。

喷嘴指向与受喷面保持垂直, 喷嘴与受喷面的垂直距离保持  $1.0 \mathrm{~m}$  左右, 能使喷射作业有较高的冲击力, 既有利于改善喷射混凝土成品的致密性, 抗压强度和粘结强度, 也可明显减少回弹损失。

在每个喷射混凝土作业区内, 喷射顺序由下向上推进, 可有效避免溅落于岩面或墙脚的回弹物混入新喷射的混凝土内。

6.4.12、6.4.13 在炎热条件下, 湿法拌制的混合料停放较长时间, 会出现水泥的初凝现象; 干法拌制的混合料, 常加入一定比例的速凝剂。如不及时喷射, 水泥、速凝剂与骨料中的水分接触后, 也易出现水泥"预水化"现象。在喷射时, 已经初凝或预水化的水泥颗粒受到冲击力的扰动, 影响骨料与水泥颗粒的紧密粘结, 也不利于水泥水化的均匀发展, 从而延缓凝结时间和降低强度。因此,

必须对从混合料拌制到喷射的最长间隔时间加以限制,以保证喷射混凝土的品质。

6.4.15 喷射混凝土由于其原材料组成中,砂率较高,胶凝材料用量较大,并通常加入速凝剂,因而其收缩变形比浇筑混凝土大。

# 7 隧道与地下工程锚喷支护

# 7.1 一般规定

7.1.1 隧道与地下工程支护设计方法有工程类比法、现场监控法和理论计算法等三种方法,这三种方法互相渗透、补充,其基本思想是根据现代支护的基本原理,要求地质勘测、设计、施工及监测密切配合,融为一体,进行"动态设计"。

以围岩稳定性分级为基础的工程类比法是目前国内外隧洞与地下工程锚喷设计的主要方法。但在施工前的设计阶段,对围岩性态的认识往往是不全面或不透彻的,很难对围岩稳定性级别作出准确的判断,只有在隧道开挖后围岩特性被充分揭示,特别在喷锚支护施作后,围岩——喷锚支护相互作用、共同工作的性能被监控量测的信息所揭露后,才能对锚喷支护的适应性、安全性以及是否需要对设计参数进行调整作出正确的判断,因此隧洞与地下工程锚喷支护设计必须采用工程类比与监控量测相结合的方法。

目前理论分析的方法取得了长足进展,理论验算法已成为大型或复杂地下工程锚喷支护设计的一种重要辅助方法。由于岩体情况复杂,施工状况又受诸多条件影响,理论计算参数选择又有很强的综合性,很多情况下还不能作出准确的定量计算,还需与其他方法结合使用。

对于复杂的大型地下洞室群还可进行地质力学模型试验,以验证其超载能力和破坏形态,因其试验费用较高,仅适用个别重要、复杂的地下洞室群工程。

7.1.3 围岩整体稳定性破坏是由大范围内岩体的地应力超过了围岩的强度所引起的。它的表现形式有弯裂、大范围坍塌、边墙岩块挤出、底部鼓起和横断面缩小等。围岩整体稳定性验算一般采

用数值解法或解析解法。数值极限解法目前已在一些地区浅埋隧洞上修建的高层建筑安全评估中广泛采用,相关行业规范中也已列入,故本条款加入数值极限解法。

局部性破坏多发生在受多组结构面切割的坚硬围岩的岩体中。破坏形态有围岩的开裂、错动、坍塌、滑移等。围岩局部块体稳定性验算,采用块体极限平衡方法,该方法既简单、实用,其受力明确、支护措施针对性强,效果好。

7.1.4 国内外震害资料表明,地下结构的震害比地表结构轻,地表加速度小于  $0.1g$  和地表速度小于  $20\mathrm{cm / s}$  时,岩基中的隧洞基本上不发生震害;汶川地震震损调查结果也表明,地下洞室结构受地震的影响较小,抗震性能好。因此只对设计烈度为9度的地下结构或设计烈度为8度的1级地下结构,验算锚喷支护和围岩的抗震强度和稳定性;在地下结构的抗震计算中,基岩面下  $50\mathrm{m}$  及其以下部位的设计地震加速度代表值,可取地面的  $50\%$  ,基岩面下不足  $50\mathrm{m}$  处的设计地震加速度代表值,可按深度作线性插值。鉴于地下洞室进出口部位围岩是抗震薄弱部位,故对设计烈度大于7度较软弱的围岩的进出口部位,应验算其抗震稳定性。

7.1.5 本条规定主要针对地下洞室的特殊部位而言,体现了因地制宜、区别对待的支护设计原则,以确保支护设计安全可靠,经济合理。

1 洞室交叉口、洞口段、断面变化处、洞室轴线变化洞段等特殊部位,或应力比较集中,或多面临空易形成不稳定块体部位,应加强支护结构,以确保这些洞段的稳定性。

2 围岩较差洞段的支护向围岩较好洞段的延伸长度,应根据岩体构造、产状、地质条件差异程度和开挖跨度确定。对于与地下洞室交角较小较缓的软弱构造带,延伸长度要大些,而交角较大较陡时可适当减小。一般来说应延伸  $1.0\mathrm{m}$  以上。

7.1.6 本条规定中列出的六种地层,地质条件十分复杂,均不属于本规范围岩分级中的正常类型。本规范表7.3.1- 1隧洞与斜井

的锚喷支护类型和设计不适用于这六种特殊地层。一般认为针对这些特殊地层,宜采用锚喷支护与其他支护或加固方法相结合的复合形式,但到底如何复合,合理有效地确定复合支护体系的形式、参数、施作时机、施工工艺设计,至今仍缺少足够的成熟经验。因此必须通过事前试验或专项研究,才能确定锚喷支护及与其他支护加固方法相结合的复合支护设计,否则会加大锚喷支护工程的安全风险或造成重大的经济损失。

# 7.2 围岩分级

7.2.1~7.2.3 根据20多年来的隧道、地下工程锚喷支护设计施工的实践,普遍认为原国家标准《锚杆喷射混凝土支护技术规范》GBJ86—85和GB50086—2001关于围岩分级的规定是合理可行的,故本次规范修订基本上保留了原规范有关围岩分级的内容。仅对影响围岩级别划分主要因素之一的围岩强度应力比作了某些修改和调整。根据锦屏I、Ⅱ级等水电站,高应力岩体中隧洞洞室锚喷支护设计的经验教训,本规范规定I级围岩的强度应力比应 $>4$ ,Ⅱ级围岩的强度应力比应 $>2$ 。同时还规定:当I、Ⅱ级围岩强度应力比 $< 4$ ,Ⅲ、Ⅳ级围岩强度应力比 $< 2$ ,宜适当降级。

# 7.3 一般条件下的锚喷支护设计

# I 工程类比法设计

7.3.1、7.3.2 锚喷支护工程类比法设计适用于我国水利水电、公路、铁路、矿山、军工、市政、物资储存和城市交通等各类地下工程支护。本条就下列方面对原规范《锚杆喷射混凝土支护技术规范》GB50086—2001关于工程类比法设计锚喷支护的应用范围,锚喷类型参数作了调整和补充。

(1)根据我国二滩、三峡、龙滩、拉西瓦、瀑布沟、小湾等水电站的地下厂房(洞室跨度 $>30\mathrm{m}$ ,高跨比均大于2.0),采用锚喷支护的成功经验,将I、Ⅱ、Ⅲ级围岩按工程类比法设计的洞室跨度范围

由原规范的  $25\mathrm{m}(\mathrm{I},\mathrm{I}$  级围岩)、  $20\mathrm{m}$  (Ⅲ级围岩)均扩大至  $35\mathrm{m}$  。

(2)近十年来,由于地下洞室开挖断面不断扩大,锚杆施工机具也有了很大发展,地下工程中系统锚杆长度均有所增大。对二滩、三峡、龙滩、溪洛渡、锦屏I级、小湾等数十个大中型水电地下工程的锚杆长度统计表明,大跨度地下洞室顶拱系统锚杆的长度一般为  $(0.25\sim 0.30)B$  。当洞室高跨比  $(H / B)$  在  $0.8\sim 1.2$  时,边墙系统锚杆的长度一般情况下与顶拱系统锚杆的长度相当。美国工程协会规定顶部系统锚杆的最小长度为0.25B,拱线以下部位锚杆长度宜为  $0.20H$  。为此,本规范表7.3.3-1和表7.3.2对系统锚杆长度均有所增大。表7.3.3-1中所列的  $>10\mathrm{m}$  和  $>15\mathrm{m}$  的长预应力锚杆主要用于  $H / B > 2$  的大型洞室边墙部位,见表9。

(3)本规范表7.3.3-1规定,对  $>25\mathrm{m}$  (I级围岩)、  $>20\mathrm{m}$  (Ⅱ、Ⅲ级围岩)和  $>5\mathrm{m}$  (V、V级围岩)的隧道洞室(尤其是拱顶)支护应采用低预应力(张拉型)锚杆和喷射钢纤维混凝土。这是因为低预应力锚杆是主动型锚杆,能在开挖后立即提供支护抗力,并改善围岩应力状态;喷射钢纤维混凝土则能在岩石开挖后立即施作(免除敷设钢筋网工序),且早期强度高,有利于阻止围岩的松动。

表9  $H / B > 2.0$  大型洞室边墙锚杆(锚索)长度与边墙高度统计表

<table><tr><td>工程名称</td><td>围岩类别</td><td>洞室高度H(m)</td><td>洞室跨度B(m)</td><td>高跨比H/B</td><td>锚杆(索)深度L(m)</td><td>L/H</td><td>预应力(kN)</td></tr><tr><td>二滩</td><td>I、II</td><td>65.38</td><td>30.70/25.50</td><td>2.13</td><td>15/20</td><td>0.306</td><td>1500～1750</td></tr><tr><td>瀑布沟</td><td>II、III</td><td>70.10</td><td>30.70/26.80</td><td>2.28</td><td>15/20</td><td>0.285</td><td>1500～1750</td></tr><tr><td>龙滩</td><td>II、III局部IV</td><td>74.60</td><td>30.30/28.50</td><td>2.46</td><td>20</td><td>0.268</td><td>2000</td></tr><tr><td>拉西瓦</td><td>I、II局部Ⅲ</td><td>75.40</td><td>31.5/30.00</td><td>2.39</td><td>20</td><td>0.265</td><td>1500～2000</td></tr></table>

续表9  

<table><tr><td>工程名称</td><td>围岩类别</td><td>洞室高度H(m)</td><td>洞室跨度B(m)</td><td>高跨比H/B</td><td>锚杆(索)深度L(m)</td><td>L/H</td><td>预应力(kN)</td></tr><tr><td>三峡</td><td>Ⅱ、Ⅲ</td><td>87.30</td><td>32.6/31.0</td><td>2.67</td><td>25/30</td><td>0.344</td><td>2500</td></tr><tr><td>溪洛渡</td><td>Ⅱ、Ⅲ</td><td>75.10</td><td>31.9/28.4</td><td>2.35</td><td>15/20</td><td>0.266</td><td>1500～1750</td></tr><tr><td>锦屏Ⅰ级</td><td>Ⅲ、Ⅲ</td><td>68.63</td><td>28.9/25.2</td><td>2.37</td><td>25/30</td><td>0.437</td><td>2000～2500</td></tr><tr><td>向家坝</td><td>Ⅱ、Ⅲ</td><td>87.68</td><td>33.0/31.0</td><td>2.65</td><td>30/40</td><td>0.456</td><td>1750～2000</td></tr><tr><td>小湾</td><td>Ⅲ、Ⅳ</td><td>78.00</td><td>30.60/29.50</td><td>2.54</td><td>25/30</td><td>0.385</td><td>1000～2500</td></tr><tr><td>小浪底</td><td>Ⅱ、Ⅲ</td><td>61.44</td><td>26.20</td><td>2.35</td><td>25</td><td>0.407</td><td>1500</td></tr></table>

注:1 洞室跨度栏数值分别为吊车梁以上和以下的开挖跨度。

2  $H / B$  和  $L / H$  分别采用吊车梁以上开挖跨度  $B$  和较大的锚杆(索)深度  $L$  进行计算。

7.3.3 系统锚杆主要对围岩起整体加固作用。在岩面上,锚杆呈矩形或菱形布置,提供侧向较均匀支护抗力,有利于岩体中承载拱圈的形成。锚杆与岩体主结构面成较大角度布置,则能穿过更多的结构面,有利于提高结构面上的抗剪强度,使锚杆间的岩块相互咬合,以发挥锚杆对围岩的联锁加固作用。

系统锚杆的间距,除受围岩稳定条件及锚杆长度制约外,在稳定性较差的岩体中,为使支护紧跟掘进工作面,锚杆的纵向间距还受掘进进尺度影响。所以,锚杆纵向间距的选定,还要与所采用的施工方法相适应。根据工程经验,为使一定深度的围岩形成承载拱,锚杆长度必须大于锚杆间距的两倍。因此,规定系统锚杆的间距不宜大于锚杆长度的  $1 / 2$  。但是,在  $\mathrm{IV} 、 \mathrm{V}$  类围岩中,一般被节理分割的岩石块度较小,为防止锚杆间的岩块可能因咬合和联锁

不良,而导致掉块或坠落。因此,还规定在IV、V类围岩中,锚杆间距不得大于  $1.25\mathrm{m}$  。

两洞之间的岩柱,采用对拉预应力锚杆,可达到更好的支护效果。

# Ⅱ 监控量测法

7.3.4"围岩——锚喷支护"体系力学性态的监控量测是地下工程锚喷支护设计和施工满足工程安全可靠、经济合理要求所必须遵循的重要原则,是进行地下工程锚喷支护动态优化设计的基础。本条规定的现场监控量测选定原则与原规范《锚杆喷射混凝土支护技术规范》GB50086—2001保持一致,即跨度较大和围岩较差的地下工程,应进行现场监控量测,围岩好或特别好的跨度又很大的地下洞室,宜在局部地段进行量测。

7.3.5 监测资料可反映各种自然因素和人为因素对围岩变形的影响,通过对监测资料的分析,可评价围岩稳定状态的综合影响,了解水文地质、工程地质的变化趋势,检验工程地质结论,验证初步设计支护参数的合理性,是进一步优化设计和保证工程安全的重要依据。锚喷支护监控量测设计包括:选择与围岩地质条件、洞室开挖尺寸及施工方法相适应的监控项目,包括但不限于多点位移计、锚杆应力计(测力计)、测缝计、声波测试和外表观察等;合理地布置监测系统,科学的量测方法;监测信息的分析与整理,监控信息反馈和支护参数与施工方法的修正。

7.3.6 由业主委托有安全监测资质的单位实施现场监控量测工作,有利于客观、公正、准确地获取监测信息,以满足监控量测法设计的顺利实施。

7.3.7 地质和支护状况观察,周边位移和顶拱下沉是洞室必须量测的项目。洞室开挖后应立即进行围岩状况的观察和记录,支护完成后应进行喷层表面的观察和记录。

7.3.8 对于城市浅埋隧洞等地下工程,由于行车路面、重要建筑物等对地表下沉数值有严格的要求,因此,本条款规定必须进行地

表下沉的监控量测,并应及时进行信息反馈,以保证地面道路和建筑物的安全。

7.3.10 表7.3.10中的洞室周边允许位移相对值  $(\%)$  控制标准适用于高跨比  $0.80 \sim 1.20$  、埋深不超过  $500 \mathrm{~m}$ ,且对Ⅲ、Ⅳ和Ⅴ级围岩中的洞室跨度分别不大于  $20,15,10 \mathrm{~m}$  的地下工程。

对于大跨度、高边墙地下工程或洞室群,应根据向洞内收敛位移、收敛比、收敛速率等指标进行综合分析评判和工程类比进行修正。图5为部分大型地下工程计算和实测周边位移相对值,其高跨比一般大于2.0,跨度大于  $20 \mathrm{~m}$  。

![](images/4ed6543ade341a02ae9366a5074d7d519b69c8a663e39803e6a7a067fd2a9489.jpg)  
图5 部分地下厂房边墙计算位移相对值

1—溪洛渡左岸;2—溪洛渡右岸;3—瀑布沟;4—锦屏I级;5—长河坝;6—大岗山;

7—色尔古;8—大发;9—仁宗海;10—二滩;11—小湾;12—三峡;13—小浪底;

14—向家坝;15—龙滩;16—鄄琊山;17—广州抽水蓄能;

18—渔子溪一级;19—大朝山;20—拉西瓦

从图7.3.10可以看出,部分大中型地下厂房计算和实测周边位移相对值为  $0.30 \% \sim 0.80 \%$  。

本规范规定,若超过稳定标准,应立即作出预报,采用补强措施或调整施工程序及支护参数。当出现变形速率加快时,应采取紧急加强措施,同时,应加密监测并及时提供观测成果。

# Ⅲ 理论验算法

7.3.13 隧洞与地下工程围岩稳定理论计算的各项基础资料和计算参数选择有很强的综合性, 应收集的基础资料包括地形地貌资料、工程地质和水文地质资料、地应力实测资料、洞室布置和设计资料、初步拟定的开挖步序和支护方案、现场试验和实验室试验得到的岩体基本物理力学参数等。在地震烈度高于 8 度的地区, 则需要抗震分析的地震资料。在缺乏试验条件的情况下, 根据工程类比, 可按经验确定相关的参数取值。上述资料应结合所采用的分析方法、适用条件、稳定评价指标和设计阶段深度要求进行必要的筛选、分析确定。科学、合理地确定锚喷岩体的工程地质力学模型和物理力学参数, 对正确评价锚喷的支护作用与锚喷后地下工程的稳定性至关重要, 必须高度重视。

上述资料应结合所采用的分析方法、适用条件、稳定评价指标和设计阶段深度要求进行必要的筛选、分析确定。科学、合理地确定锚喷岩体的工程地质力学模型和物理力学参数,对正确评价锚喷的支护作用与锚喷后地下工程的稳定性至关重要,必须高度重视。

7.3.14 由于计算机软硬件技术发展非常迅速, 许多现实复杂的力学模型和边界条件都可以用计算机进行数值模拟计算。地下工程围岩稳定性数值分析法包括适用于连续介质的有限单元法 (FEM)、边界单元法 (BEM)、拉格郎日元法 (FLAC)、无单元法 (Element Free Method) 等; 用于非连续介质的关键块体理论 (KBT)、离散元法 (DEM)、不连续变形分析法 (DDA), 界面元法 (Interface Stress Element Method), 以及块体赤平解析法; 可同时用于连续介质和非连续介质的数值流形法 (NMM, Numerical Manifold Method)。上述各种方法之间的耦合方法、基于逆向思维而提出的上述各种方法的反演分析 (Inverse Analysis) 方法和与数学优化理论、人工智能、遗传算法相结合的反馈分析 (Feedback Analysis) 方法, 目前也在地下洞室稳定分析中得到应用。国内用数值分析法进行地下工程围岩的整体稳定性验算, 尤以有限元法和拉格朗日元法应用最为广泛, 计算结果的稳定性也较好。

国内用数值分析法进行地下工程围岩的整体稳定性验算,尤以有限元法和拉格朗日元法应用最为广泛,计算结果的稳定性也较好。

需要强调的是对于地下工程围岩稳定和锚喷支护的任何理论分析方法都不能代替工程师的智慧和经验,有时甚至是直觉的判断。

7.3.15 由于围岩地质结构的复杂性,地应力、地下水、岩体力学参数的不确定性,因此,计算中不必过于追求高精度的模型和计算方法,而应选择能较好地反映地下工程的实际工作状态,简洁、实用的计算模型。

锚喷支护条件下围岩整体稳定性验算,目前还缺乏合理有效的洞室围岩稳定分析及判别的方法,没有公认的量化安全指标,国内外尚无统一标准。围岩应力状态计算方法和力学模型也不统一,但岩土工程理论研究和工程实践经验较多地采用以弹塑性理论计算为依据,若只按弹性理论进行围岩稳定验算是不合理的,因为不让围岩进入塑性,违背了现代支护理论的基本原则,即无法充分发挥围岩的自承能力。事实表明,围岩出现一定范围的塑性区,只要不进入松散状态并不会失稳,反而有利于减小支护结构的负担,发挥围岩的自承能力。在实际工程计算中,一般根据岩体的地应力状态和岩性特征选择相适应的力学模型。

IV 抵抗局部危岩的锚杆与喷射混凝土支护设计

7.3.17~7.3.19 局部块体失稳是受软弱结构面控制的,采用锚喷支护阻止不稳定岩块失稳,宜用极限平衡法进行局部稳定性验算。拱腰以上即洞室顶部不稳定块体侧向约束较弱,一般呈现塌落的形式失去稳定,因而计算时不计结构面上的  $C$ 、 $\Phi$  值,按锚杆承担全部不稳定岩体重量考虑;由于洞室顶部不稳定块体的不确定性及危害程度更大,危岩的局部稳定安全系数  $K$  宜按上限选取。拱腰以下及边墙部位的不稳定块体,一般受底滑面和侧滑面约束,需考虑滑动面上的黏结力和摩擦力作用,计算时,可按锚杆力、黏结力和摩擦力共同作用承担不稳定岩体的滑动力考虑。

# 7.4 特殊条件下的锚喷支护设计

# I 浅埋土质隧道的锚喷支护设计

7.4.1、7.4.2 浅埋土质隧道的埋深一般小于4倍~6倍隧道开挖宽度,常为2倍隧道开挖宽度。浅埋土层一般地质松软,难以发挥锚杆的加固作用,可不予采用,应采用有格栅拱架的配筋喷射混凝土支护。

# Ⅱ 塑性流变岩体中隧洞锚喷支护设计

7.4.6 隧洞断面形状要尽量做到与围岩压力分布相适应,塑性流变岩体一般是四周来压或有很大的水平压力。因此,在这类围岩中的隧洞断面宜采用圆形、椭圆形或马蹄形等断面形状。采用圆滑曲线的断面轮廓,可以减小应力集中引起的围岩破坏和增强喷层的结构作用。

在塑性流变岩体中开挖隧洞,一条基本原则是不使围岩发生有害松散的前提下,容许围岩产生较大的变形,以减小支护抗力,使喷锚支护达到经济合理,安全可靠。因此,在隧洞的设计中,断面尺寸应预留允许的周边收敛量。

7.4.7 塑性流变岩体的主要特点是在隧洞开挖后,围岩变形量大,延续时间长。在这种情况下,正如"围岩一支护"相互作用原理(图6)所示的那样,若采用一次完成的刚性大的永久支护,对围岩过早地施加过强的约束力,会导致支护结构承受较大的荷载,甚至常出现破坏。

通过塑性流变岩体的隧洞,一般应分两期支护,即初期支护与后期支护。初期支护的作用是及时提供支护抗力保护和加固围岩,使围岩不致发生松散破坏,同时,又允许围岩的塑性变形有一定发展,使围岩应力得以释放,以充分发挥围岩的自支承作用。后期支护的作用是保持隧洞的长期稳定性,并满足工程使用要求。

![](images/10fa0757147a4ae79dc27471020da04475d2d22ecb7f29911a6991640b79e169.jpg)  
图6岩石特性曲线与支护特性曲线相互作用图a—原始地应力;b—岩石特性曲线;c—岩石拱形成;d—岩石拱破坏;e—支护特性曲线;f—支护承受部分;g—岩石拱承受部分;1—太刚;2—适宜;3—太晚;4—太柔

1—太刚;2—适宜;3—太晚;4—太柔

显然,在塑性流变岩体的隧道中,采用薄层喷射混凝土加柔性较好的锚杆做初期支护,是较为理想的。但也必须指出,塑性流变岩体有明显的时间效益。如图7所示,在不同的时间阶段,岩体的应力一位移曲线是不同的。比较柔性的锚喷支护在  $t_{1}, t_{2}$  时,支护特性曲线与岩体特性曲线相交,说明两者能取得平衡。这时,支护结构承受较小的荷载,但却引起大的位移。当超过  $t_{2}$  时,两者特性曲线不得相交,并出现过度的支护变形,易使围岩松散。因而,必须适时地提高支护抗力,使支护特性曲线在  $t_{3}$  时,与围岩特性曲线相交,以保证隧洞的长期稳定性。

![](images/351eef49b22ff5fce261cebad480eb18b6cf3d5b6953fa48d7b2ce08deba449d.jpg)  
图7不同时间阶段围岩特性曲线与支护特性曲线的适应性s—初期支护的特性曲线;c—后期支护的特性曲线;  $P_{5}$  —支护结构的抗力

在塑性流变岩体中开挖隧洞,由于岩体潜在应力的释放或岩体吸水膨胀,沿四周逐渐向隧洞内挤出。支护结构在一定程度上抑制了岩体的挤压膨胀,但如底部没有约束,围岩裸露,必然形成膨胀和应力释放的集中部位,产生底鼓。如底鼓不加控制,任其发展,常常造成隧洞墙脚内移和支护结构的严重破坏,这在实际工程中是屡见不鲜的。因而,必须设置抑拱,形成全封闭环,以提高支护系统的整体抗力。

塑性流变岩体中的隧洞采用锚喷支护,应及时进行"围岩一支护"体系的受力与变形监测,了解不同时间阶段内围岩与支护的变形特性,根据现场监测数据的变化趋向,适时地调整支护抗力。直至水平收敛速度及拱顶或底板垂直位移速度明显下降,连续5天内隧洞周边水平收敛速度小于  $0.2\mathrm{mm / d}$  拱顶或底板垂直位移速度小于  $0.1\mathrm{mm / d}$  方可进行后期支护。

# Ⅲ. 水工隧洞锚喷支护设计

7.4.8 在水工隧洞的设计中,为充分利用围岩的承载能力和防渗能力,以减少投资,国内外的经验是尽可能采用不衬砌及锚喷隧洞。例如我国广西天湖水电站引水隧洞的最大内水压力  $6.17\mathrm{MPa}$ ,采用锚喷支护隧洞,运行情况良好;国外也有  $10\mathrm{MPa}$  左右的有压隧洞采用锚喷支护的工程实例。在I、Ⅱ、Ⅲ类围岩中,已有许多工程采用锚喷作为永久支护,这些工程运行情况良好。

水工隧洞不同于其他交通隧洞,其长期处于水的作用下工作,有的甚至在较高水压力中工作,要承受较大的内、外水压力、围岩压力等,锚喷支护除必须满足围岩稳定要求外,还须满足防渗、抗冲刷和环境保护等要求,渗漏水量损失也是一项重要的控制指标。目前锚喷支护作为最终永久支护时,仅限制在Ⅲ级或以上的围岩中应用。

对于IV、V级围岩,由于岩体完整性差,结构破碎或岩质软弱,承载能力低,围岩的"流变特征"常较为明显。为确保隧洞结构的

长期稳定和安全运行,仍宜采用初期锚喷支护和后期钢筋混凝土衬砌相结合的复合支护;另外,长期大面积涌水洞段、有腐蚀性及膨胀性地层的洞段和有特殊要求的洞段,也不宜采用锚喷支护作为最终的永久性支护。

国内个别水工隧洞因各种原因,甚至在有衬砌的情况下,出现了严重的内水外渗,导致隧洞外侧山体发生渗漏破坏和河道堵塞,损失巨大,环境影响严重。因此,对锚喷支护的水工隧洞,必须高度重视防渗设计和施工质量。

7.4.10 外水压力是水工隧洞的主要荷载之一,锚喷支护也不例外。据  $xx$  一级电站  $x x$  镇电站试验资料,当外水压力为1.4MPa~1.6MPa时,喷层局部剥落,一般呈现粘结破坏。所以当隧洞外水压力较高或隧洞使用中放空时,应复核其稳定性。平衡外水压力的主要抗力应为喷混凝土与岩面的黏结力。而非预应力的系统锚杆所提供的抗力,当未采用挂网时,锚杆所提供的抗力几乎可以不计;当采用挂网锚喷时,若锚杆与挂网钢筋具有可靠连接,可计入一定(0.3倍~0.5倍锚杆设计抗拉力)的锚杆抗力。

喷混凝土支护与围岩是互相紧密结合的两种不同的透水介质,在地下水位变幅较小、补水排水条件基本稳定的情况下,将形成稳定的渗流场。这种作用在支护上的外水荷载是一种场力。由于围岩的非均质性和各向异性性,其渗流场或外水压力值的准确确定是一件十分困难的事情。对于一般工程,常采用地下水位线以下的水柱高乘以相应的折减系数的方法估算(表10)。

一般工程的地下水位均较低,隧洞放空时的外水压力是内水外渗后并存蓄在围岩中的水产生的。对于此种情况,采用控制隧洞放空速率及间歇式放空措施,对降低外水压力的作用是十分显著的。

表10 隧洞外水压力折减系数  

<table><tr><td>地下水活动分级</td><td>地下水活动情况</td><td>折减系数</td></tr><tr><td>1</td><td>无</td><td>0</td></tr><tr><td>2</td><td>微弱</td><td>0～0.25</td></tr><tr><td>3</td><td>显著</td><td>0.25～0.5</td></tr><tr><td>4</td><td>强烈</td><td>0.5～0.75</td></tr><tr><td>5</td><td>剧烈</td><td>0.75～1.00</td></tr></table>

7.4.11 采用混凝土衬砌的水工隧洞常有一个"最优洞径"或"经济洞径"的概念,即隧洞直径常通过经济比较(普通公用引水洞),动能、经济比较(电站引水洞)或技术经济比较(特大、特小隧洞)确定。而锚喷隧洞的糙率及水头损失与混凝土衬砌隧洞的糙率及水头损失差别甚大,若采用与混凝土衬砌相同的过水断面即所谓"等过水断面"(等流速)的设计是十分不经济合理的。故本规范推荐采用水电行业中的"等水头损失"的设计原则。

锚喷隧洞的糙率系数  $n$  值与隧洞洞壁起伏差和底板铺设情况关系较大,以往的经验公式不够便捷,本规范推荐的糙率系数经验值(表7.4.11),是通过相关工程实例资料验证的,其精度能够满足普通的水力计算及动能计算的要求。从工程效率考虑,设计要求喷层平均起伏差不应超过  $0.15\mathrm{m}\sim 0.20\mathrm{m}$  。

7.4.12 锚喷支护的电站引水隧洞和尾水隧洞的水流流速均不高,一般为  $2\mathrm{m / s}\sim 4\mathrm{m / s}$ ,只在泄洪隧洞和导流隧洞采用较高流速。例如,星星哨水库泄洪洞的流速为  $7\mathrm{m / s}$ ,丰满电站2号泄洪洞的流速达  $13.5\mathrm{m / s}$ ,墨西哥奇森水电站两泄洪洞的流速为  $12\mathrm{m / s}$ ,运行情况均较正常。

一般来说,围岩条件好,允许流速可适当提高,但不宜超过  $12\mathrm{m / s}$ ,否则,有可能发生冲刷破坏或空蚀破坏。国内外也有在  $12\mathrm{m / s}$  左右的流速发生锚喷支护破坏的实例,其破坏一般发生在地质条件较差的洞段。在泄洪隧洞和导流隧洞中,可根据围岩条

件选择锚喷支护的允许流速。对于地质条件较差、而流速又较高、还要采用锚喷支护作为最终永久支护的隧洞洞段,必须采取可靠的结构措施增强支护与围岩的整体性。有关防空蚀破坏和冲刷破坏,随着近年来施工机械、施工方法和建筑材料的进步,使锚喷支护隧洞的起伏差、糙率、不平整度都有明显的改善,喷混凝土的粘结强度也有明显的提高,相应提高了隧洞的防空蚀破坏和冲刷破坏能力。

# IV 受采动影响的巷道锚喷支护设计

7.4.14 受采动影响的巷道是指地下矿山开采中受采矿工作面开采(采场爆破)、采空区及放顶等影响的巷道。对煤矿来说,包括采煤工作面回采巷道(顺槽、开切眼、回撤通道及联络巷等),受采动影响的采区上下山与集中巷,及受采动影响的大巷与洞室等。

7.4.15 受采动影响巷道的支护型式与参数主要根据受采动影响程度、围岩地质与生产条件确定。受采动影响巷道承受不断变化的采动力作用,最大采动应力一般高出原始应力数倍,导致围岩应力集中严重、变形增大。因此,支护形式应以预应力锚杆为主,既能有效控制围岩离层、结构面滑动、裂隙张开等有害变形,又具有一定的延伸率,允许围岩有一定的持续变形,使高应力得以释放。根据巷道条件,可选择采用锚杆支护、锚杆- 金属网支护、锚杆- 钢带支护、锚杆- 钢带(梁)- 金属网支护等支护形式。

受采动影响巷道的使用条件有很大区别。对于服务年限很短(2年以内),且围岩受风化影响小的回采巷道,一般只采用锚杆支护,无须喷射混凝土支护;对于围岩受风化影响严重的巷道,及服务时间长的采区上下山、集中巷,大巷与洞室等,应采用锚喷支护;对于服务时间长、围岩变形大的巷道,宜采用韧性较大的钢纤维喷射混凝土支护。

对于受强烈采动影响、围岩破碎的大变形巷道,单独采用锚杆、锚喷支护不能有效控制围岩变形,保证巷道安全。在这种条件下,可将锚固与注浆有机结合,通过注浆充填围岩内的裂隙,将破

碎围岩固结起来, 改善围岩力学性质, 提高围岩整体强度; 也可将锚杆、锚喷支护与金属支架联合使用, 采用U型钢可缩性支架支护巷道。

为全面了解受采动影响巷道围岩——支护体系的受力与变形状况, 应及时进行采动应力、围岩变形、锚喷支护受力与变形的监测。根据监测数据评价巷道支护效果与安全程度, 必要时, 应调整锚喷支护形式与参数。

# 7.5 施工

7.5.3 钻爆法开挖洞室采用光面爆破和预裂爆破等控制爆破技术, 既有利于保证开挖面质量, 减少超挖和欠挖, 又可最大限度地减轻开挖爆破对围岩及其周围建筑物的影响。

当采用光面爆破和预裂爆破施工时, 必须编制爆破设计, 按爆破图表和说明书严格施工, 并根据爆破效果及时修正有关参数。爆破质量可参照下列要求控制:

(1) 在开挖轮廓面上的炮孔布设要均匀;

(2) 残留眼痕率: 硬岩不应小于  $80\%$ , 中硬岩不应小于  $50\%$ ; 软岩中不应小于  $20\%$ , 且洞室周边成型应符合设计轮廓;

(3) 相邻两孔间的岩面平整, 孔壁不应有明显的爆震裂缝;

(4) 相邻两炮孔间的台阶或预裂爆破孔的最大外斜值, 应小于  $10 \mathrm{~cm}$ ;

(5) 预裂爆破后必须形成贯穿连续性的裂缝, 预裂缝宽度应不小于  $0.5 \mathrm{~cm}$  。

7.5.4 不良工程地质是指岩体松散、软弱破碎、断裂、膨胀、岩溶、多水、偏压、高应力地区等。对不良工程地质地段, 首先应做好地质预报, 查清岩性、地质构造、岩体物理力学性能、岩体风化程度、岩溶发育程度及分布状况, 地应力状况等地质条件, 以判明围岩稳定性, 切忌盲目冒进, 造成坍塌事故。

(1) 地下洞室工程穿越软弱岩体时, 采用超前支护的关键是在

于围岩注浆加固效果和开挖进尺的控制以及初期支护跟进是否及时。通过注浆加固围岩以提高其自身的承载能力,结合严格控制开挖进尺(短进尺),采取弱爆破尽可能减少对围岩的扰动,并及时实施强支护、早封闭抑制松动圈的形成等组合支护措施,通常是可以阻止地质病害的发生的。发生塌方时,施工单位应会同监理单位、设计单位及时查明塌方原因及其规模、规律,提出措施迅速处理,防止塌方的延伸和扩大。塌方段施工,应遵循以下原则:

1)塌落物未将洞室堵塞时,应先支护顶部,再清除石渣。

2)塌落物将洞室堵塞时,宜采用管棚、管棚加注浆或预注浆等方法加固,然后按边开挖边支护边衬砌的方法施工。

3)冒顶塌方时,应先将地表陷落洞穴撑固或用不透水土壤夯填紧密,陷穴四周应做好排水设施,防止继续坍塌,塌落物宜采用花管灌浆固结,其开挖方法应进行专项设计。

(2)有地下水活动时,宜先治水后治塌。

(3)岩爆问题是高应力地区洞室开挖中常出现的问题。二滩、锦屏、拉西瓦、映秀湾、渔子溪、天生桥二级、太平驿等电站的洞室开挖时均出现了规模不同的岩爆。在高应力地区开挖洞室,可采用下列措施:

1)采用光面爆破,使开挖成型好,改善周边应力集中状况;

2)超前钻孔,超前导坑,分部开挖,逐步卸荷;

3)钻孔高压注水;

4)开挖面清除浮石,喷雾洒水;

5)及时进行锚杆与配筋喷射混凝土支护,设防护网;

6)设备加防护措施。

# 8 边坡锚固

# 8.1 一般规定

8.1.1 自然界的岩土体是十分复杂的地质体, 边坡开挖前的勘探不可能完全准确地揭示其地质特征; 此外, 在边坡开挖锚固过程中, 人为因素和自然因素对边坡的扰动也是不可避免的。因此, 在边坡锚固全过程贯彻动态设计的理念是完全必要的, 这是岩土工程的一条基本原则。

8.1.3 治"坡"先治水, 完善的防、排水措施, 对提高挖方边坡的稳定性设计尤为重要, 这是因为:  $①$  可降低地下水位, 减小滑面的孔隙水压力, 增大滑面的有效应力, 从而可有效地提高边坡的抗滑能力;  $②$  阻止雨水的冲刷和入渗, 有利于保持滑面的固有力学强度, 防止坡体及锚固结构外露部分遭受冲刷破坏, 并提高岩土锚固体系的耐久性;  $③$  工程实践表明, 边坡的失稳大多是由于无及时施作或缺乏完善的防排水系统导致雨水侵蚀引起的;  $④$  对锚杆有腐蚀作用的物质一般以离子形式存在于地下水中, 采用完善的截、防水系统, 降低边坡地下水位可提高锚固系统的耐久性, 减少边坡积水对锚头的冲刷破坏。对于地下水位较高的边坡, 若在锚杆施工前采取预降水措施, 可保证锚杆灌浆的密实度, 同样可增加锚杆的耐久性。

8.1.4 对于岩土边坡, 开挖后及时锚固, 有利于保护潜在滑裂面的固有强度及充分利用边坡自稳能力, 提高边坡的安全度。对土质边坡, 开挖后暴露过久, 极易遭受冲刷破坏。

# 8.2 边坡锚固设计

8.2.1 极限平衡法是边坡稳定计算常用的方法, 也是工程界普遍

认为是一种更为成熟的方法, 因此, 本规范将极限平衡法规定为基本计算方法。对于破坏机制复杂的边坡, 难以采用传统方法计算, 目前国外和国内水利水电部门已广泛采用数值极限分析方法。数值极限分析方法与传统极限平衡分析方法求解原理相同, 只是求解方法不同, 两种方法得到的计算结果是一致的。因此, 对重要或复杂的边坡宜同时采用极限平衡法与数值极限分析法进行分析。

8.2.2 对可能产生圆弧滑动的锚固边坡, 一般均采用垂直条分法计算, 本规范推荐简化毕肖普法、摩根斯坦——普赖斯法等能同时满足力和力矩平衡条件的条分法。这类计算方法, 计算精度高, 已得到国内外公认。瑞典法计算简单, 曾广为采用, 在孔隙水压力较高和圆弧中心角较大时采用此法可能引起大的误差, 但在垂直开挖高度小于  $30 \mathrm{~m}$ , 滑面上不存在软弱夹层条件下, 还是可以采用的。

对可能产生折线滑动的锚固边坡, 本规范推荐传递系数隐式解法、摩根斯坦——普赖斯法或萨玛法计算。传递系数法以往在国内应用普遍, 特别是采用传递系数隐式解法且两滑面间夹角不大, 用该法计算也有相当高的精度。摩根斯坦——普赖斯法是一种严格的条分法, 计算精度很高, 也是国外和国内水利、水电系统推荐采用的方法。

8.2.3 关于确定锚固边坡安全系数的计算公式中, 预应力锚杆作用于边坡的切向分力  $\sum_{i = 1}^{n} T_{\mathrm{di}} \cdot \cos (\theta + \beta)$ , 本条是将其放入分母项内的, 即作为减小的下滑力处理的, 其理由是: 该切向分力是锚杆预应力所产生的一个分量, 是主动地通过预张拉锁定方式而无须依赖边坡岩土体发生位移来实现的。它并不随岩土体滑面的抗剪强度的变化而变化, 是一个基本确定的力。该确定的力是有严格的锚杆验收试验得以保证的。

这样处理, 不会影响锚固边坡工程的安全性。预应力锚杆作用于边坡的力, 是一种主动的支护抗力, 它既能有效地利用深部稳

定岩土体的抗剪强度承受结构物的拉应力,又能有效地加固开挖后的岩土体;它能在开挖后迅速安设,及时抑制开挖引起的地层扰动和变形,改善地层的应力状态,提高地层软弱结构面和潜在滑移面的抗剪强度。总体来说,与传统的被动的支挡结构相比,采用预应力锚固的边坡是更为安全的。

在国外,岩土工程界的许多著名学者及有关岩土锚杆规范是主张将锚杆预应力的切向分量作为减小的下滑力考虑的。如英国著名岩土锚固工程专家T.汉纳教授《岩土边坡工程》一书作者E.hoke&J.WBray以及国际岩土工程丛书之一《Anchoring in Rockand Soil》的作者L.Hobst和J.zajie均认为应将预应力锚杆作用于边坡上的锚固力的切向分量放在计算边坡的稳定安全系数公式的分母项内。1989年颁发的英国岩土锚固规范BS8081中,对采用极限平衡法计算锚固边坡的安全系数时,也是将预应力锚杆作用于滑面上的锚固力的切向分量置于分母项上的。

8.2.5 本规范表 8.2.5 根据不同的边坡安全等级和边坡工况规定的锚固边坡稳定安全系数基本上包容了国内相关标准所规定的岩土边坡的稳定安全系数。由于主要采用预应力锚杆锚固边坡,能主动地提供支护抗力,改善边坡岩土体应力状态,提高边坡结构面和潜移面的抗剪强度,能最大限度地缩短开挖面的裸露时间和缩小开挖面的裸露面积,有利于抑制边坡岩土体松动变形的发展。与其他传统的被动的支挡结构相比,锚固后边坡的稳定性可显著提高,因此本规范规定的锚固边坡的稳定安全系数是偏于安全的。

8.2.6 岩体结构面抗剪强度参数包括  $f(\tan \phi)$  和  $C$ ,它们取决于结构面两侧岩石强度、起伏差、粗糙度以及充填物性状(矿物成分、颗粒成分、含水状态等),目前多根据现场直接抗剪试验,工程类比及反算分析等相结合方法综合分析确定。

8.2.7 对具备放坡条件的边坡采用多级台阶放坡开挖,不仅有利于边坡的稳定,也有利于坡体的排水、安全监测和维护管理,此外

也为边坡开挖后紧随的锚固作业提供了方便条件。

8.2.9 对不同性状的地层选择适宜的传力结构形式与尺寸, 其目的是能将锚固力均匀地作用边坡坡体, 并能满足在持续的恒定的锚固力作用下, 不致出现传力结构的破损及地层的明显变形。传力结构应与坡面结合紧密, 在传力结构上方与坡面结合处, 应设置顺畅的防排水设施, 严防雨水积聚导致传力结构底部出现掏空现象。

设置预制式传力结构可最大限度地缩小开挖面的裸露面积与裸露时间, 有利于保护开挖后岩土体的固有强度和自稳能力, 增强边坡的整体稳定性, 并可显著缩短边坡的建设周期。

8.2.10 本条推荐的锚固间距是根据工程经验确定的, 在此情况下基本上可以忽略群锚效应的影响。当因边坡安全需要布置较密的预应力锚杆时, 应根据试验测算群锚效应, 以确保总的锚固力满足边坡稳定的要求。

对于滑动型破坏的边坡, 本条建议的锚杆安设角度是一种较理想化的角度, 受施工条件限制, 往往难以完全满足这一要求。在计算锚固边坡稳定性时, 应取实际的锚杆安装角度。

8.2.11 采用预应力锚杆背拉排桩支护结构时, 可按本规范第 9 章有关条款规定设计计算。

# 8.3 边坡浅层加固与面层防护

8.3.1~8.3.4 边坡浅表层常存在不利的层理、片理、节理、裂隙和断层等结构面, 组成分布较普遍的不稳定块体和楔形体, 另发生局部浅表层的塌滑, 应对浅表层进行加固, 加固措施一般采用非预应力的全长粘结型锚杆和喷射混凝土支护。锚喷支护的作用主要是增加浅表层岩体的整体性、维护和提高岩块间的镶嵌、咬合效应, 阻止局部岩块滑落, 防止坡面受雨水冲刷和入渗, 以维护边坡浅表层岩土体的稳定性。用于表层防护的非预应力锚杆一般不参与边坡整体稳定性计算。

# 8.4 边坡锚固工程施工

# Ⅱ 近坡爆破施工

8.4.4 新开挖边坡,坡顶或分级开挖的马道口一般是开挖卸荷较严重的区域,受爆破的影响,易与临空面构成小的危石,产生局部塌滑;坡脚一般是应力集中部位,也易出现压裂或膨胀破坏。因此,坡顶和坡底分别采用系统锚杆锁口和固脚是十分必要的。

8.4.5 岩石边坡开挖采用预裂爆破、光面爆破等控制爆破方法,可显著减小爆破震动对岩体的扰动与破坏,有利于保持岩体的自稳能力,并可大大改善坡面的平整度,有利于坡面喷射混凝土防护。

# Ⅲ 出坡锚杆施工

8.4.9 锚杆钻进过程遇到地质缺陷应做好预固结灌浆处理后再行扫孔。地质缺陷不处理可能引起插杆困难也会造成灌浆料大量流失或灌浆不密实,进而显著影响锚杆的抗拔承载力和耐久性。国内通常的做法是在预灌浆和扫孔后进行简易压水检查。若在0.1MPa压力下,全孔段透水率不大于5Lu,则为合格,否侧,应重新灌浆处理。

# 9 基坑锚固

# 9.1 一般规定

9.1.5 本规范对基坑安全等级的规定可按本规范 4.6.11 条的规定划分。具体而言,基坑周边受开挖影响的范围内存在既有建(构)筑物、重要的道路或地下管线时,或场地的地质条件复杂、缺少同类地质条件下的类似工程经验时,支护结构破坏、基坑失稳或变形过大对人的生命、经济损失、社会或环境影响很大,安全等级定为一级。当支护结构破坏、基坑失稳或变形过大不会危及人的生命、经济损失、社会或环境影响不大时,安全等级可定为三级。其他情况,安全等级宜定为二级。

9.1.6 不同地区、不同行业对变形允许值的要求有所不同,故建议参照相关规范及当地经验值确定。当无经验时,可按以下原则确定变形允许值,一是场地周围邻近建(构)筑物及管线对变形的要求,二是场地支护桩范围内的地层情况。

9.1.7 在施工过程中进行监测,并据监测结果对设计进行必要的调整,这是各类岩土工程施工均需遵循的原则,对于风险较大的基坑工程更需如此。因为锚杆及土钉是从上到下逐层开挖并施作,所以更便于通过监测结果在施工过程中修改设计。

# 9.2 锚拉桩(墙)支护设计

9.2.1 锚拉桩(墙)结构的设计计算主要包含嵌固深度、锚杆拉力、桩(墙)的弯矩、剪力以及基坑周边的地层变形等。嵌固深度一般是采用经典理论的抗倾覆平衡公式计算,常采用的是浅埋方式的静力平衡公式和深埋方式的等值梁法公式计算。浅埋方式求得的嵌固深度是唯一的,嵌固深度值为最小而上部的锚杆拉力则为

最大。与浅埋对应的悬臂方式求得的嵌固深度值为最大(也是唯一解),上部锚杆拉力为零,但桩(墙)内弯矩值则为最大。浅埋与悬臂之间的均为深埋方式,故按深埋方式求得的嵌固深度有多解,任何一个大于由浅埋方式求出的嵌固深度、小于由悬臂方式求出的嵌固深度都可以作为深埋方式的嵌固深度解,每一嵌固深度对应一组锚杆拉力和桩(墙)内力。因此采用深埋方式计算桩(墙)锚拉结构可以进行多种优化组合设计,而不必拘泥于等值梁法的一组解。

锚杆拉力和桩(墙)内力可用经典理论计算也可用弹性理论计算,有时两种计算结构差别较大,采用较大值比较安全但有时偏于保守。有经验的设计者可折中选用。

经典法不能计算变形,所以有变形控制要求的一、二级基坑应采用弹性法计算。

嵌固深度求出后还应进行以下几方面的验算:

(1)当基坑底为软土时,应验算坑底土涌起的稳定性;

(2)当上部为不透水层,基坑底以下某深度处有承压水层或上部为透水层,基坑设置了止(隔)水帷幕时,应验算渗流稳定;

(3)当基坑面以下为疏松砂土层,且又作用着向上的渗透水压时,应验算基坑底的管(突)涌稳定性;

(4)验算桩(墙)锚拉结构的整体稳定性;

(5)如采用可拆芯式锚拉结构,应进行拆锚阶段的桩(墙)身强度和变形验算。

若上述验算的安全度不能满足要求,则应增大嵌固深度,直至满足安全要求为止,并根据最终的嵌固深度值重新进行结构内力计算。

设计者可按上述方法按国家现行有关规范(程)进行计算设计。

9.2.2 锚杆刚度系数宜由锚杆基本试验确定。设计时,若没有试验资料,锚杆刚度系数可按本规范(9.2.2- 1)式计算。对于拉力型

锚杆, 锚杆非粘结长度的弹性变形计算值可按本规范 9.2.2 条规定取 1/3 锚固段长度与自由段长度之和计算拉力型锚杆的刚度系数; 对于荷载分散型锚杆, 因各单元锚杆长度不一, 锁定前应按本规范 4.7.14 条进行张拉, 取上端的单元锚杆的非粘结长度计算锚杆的刚度系数。

9.2.4 支护结构的内力包括桩 (墙) 弯矩、剪力、轴力以及锚杆的拉力等。因基坑工程为临时工程, 正常施工条件下最长使用期限一般不会超过两年, 故基本组合综合分项系数取 1.25, 本规范将内力标准值乘以综合分项系数定义为内力设计值。

9.2.7 锚杆的自由段是锚杆杆体不受注浆体约束、可自由伸长的部分, 也就是杆体用套管与锚固体隔离的部分。锚杆的非锚固段指的是滑动面以内的部分, 也就是锚杆不参与提供锚固力的部分。拉力型锚杆的非锚固段与自由段是等同的, 而压力型锚杆的非锚固段与锚杆自由段区别很大。严格来讲, 由公式 (9.2.7) 计算出的  $l_{\mathrm{f}}$  是锚杆的非锚固段, 锚杆总长等于非锚固段长度与锚固段长度之和。
