Repository: duoleshi/0407-klb-ZG

# 重工施工方案AI智能审核系统(自研)

基于 AI 的工程方案（危大工程专项施工方案）智能审核系统，支持自动识别专业类型、智能匹配知识库规范、生成结构化审核报告。

## 文档导航

- [用户手册](./docs/用户手册.md) - 详细的功能介绍和操作指南
- [常见问题 FAQ](./docs/FAQ.md) - 使用过程中常见问题的解答

## 功能特性

- **智能专业识别** - 自动识别 13 个工程专业类型
  - 基坑工程、模板支撑体系工程、脚手架工程
  - 起重吊装及起重机械安装拆卸工程、拆除爆破工程、暗挖工程
  - 建筑幕墙安装工程、人工挖孔桩工程、钢结构安装工程
  - 水下作业工程、装配式建筑混凝土预制构件安装工程
  - 采用新技术新工艺新材料新设备工程、有限空间作业

- **知识库智能匹配** - 根据方案内容自动匹配相关规范文件
- **强制性标准优先加载** - 优先加载《智能体审核依据》强制性标准
- **多格式 PDF 解析** - 支持文本 PDF 和扫描版 PDF（OCR）
- **结构化审核报告** - 按标准格式输出审核意见
- **审核历史记录** - 保存历史审核记录，支持导出

File: 审核依据 ——法规库专用-已更新/专业法律法规标准规范审核依据/房屋建筑工程/安全类方案审核/2危大工程专项方案/2模板支撑体系工程/GB50666-2011《混凝土结构工程施工规范》.md (part 1 of 4)
# 中华人民共和国国家标准

# 混凝土结构工程施工规范

Code for construction of concrete structures

GB50666- 2011

主编部门：中华人民共和国住房和城乡建设部  批准部门：中华人民共和国住房和城乡建设部  施行日期：2012年8月1日

中华人民共和国住房和城乡建设部公告

第1110号

# 关于发布国家标准《混凝土结构工程施工规范》的公告

现批准《混凝土结构工程施工规范》为国家标准，编号为GB50666- 2011，自2012年8月1日起实施。其中，第4.1.2、5.1.3、5.2.2、6.1.3、6.4.10、7.2.4(2)、7.2.10、7.6.3(1)、7.6.4、8.1.3条(款)为强制性条文，必须严格执行。本规范由我部标准定额研究所组织中国建筑工业出版社出版发行。

本规范由我部标准定额研究所组织中国建筑工业出版社出版发行。

中华人民共和国住房和城乡建设部2011年7月29日

# 前言

本规范是根据原建设部《关于印发>2007年工程建设标准规范制订、修订计划(第一批)>的通知》（建标[2007]125号)的要求，由中国建筑科学研究院会同有关单位编制而成。

本规范是混凝土结构工程施工的通用标准，提出了混凝土结构工程施工管理和过程控制的基本要求。本规范在控制施工质量的同时，为贯彻执行国家技术经济政策，反映建筑领域可持续发展理念，加强了节能、节地、节水、节材与环境保护等要求。本规范积极采用了新技术、新工艺、新材料。

本规范在编制过程中，总结了近年来我国混凝土结构工程施工的实践经验和研究成果，借鉴了有关国际和国外先进标准，开展了多项专题研究，广泛地征求了有关方面的意见，对具体内容进行了反复讨论、协调和修改，最后经审查定稿。

本规范共分11章、6个附录。主要内容是：总则，术语，基本规定，模板工程，钢筋工程，预应力工程，混凝土制备与运输，现浇结构工程，装配式结构工程，冬期、高温和雨期施工，环境保护等。

本规范中以黑体字标志的条文为强制性条文，必须严格执行。

本规范由住房和城乡建设部负责管理和对强制性条文的解释，由中国建筑科学研究院负责具体技术内容的解释。请各单位在本规范执行过程中，总结经验，积累资料，并将有关意见和建设寄送中国建筑科学研究院《混凝土结构工程施工规范》管理组(地址：北京市朝阳区北三环东路30号，邮政编码：100013，电子邮箱：concode@126. com)，以便今后修订时参考。

本规范主编单位：中国建筑科学研究院

本规范参编单位：中国建筑第八工程局有限公司上海建工集团股份有限公司中国建筑第二工程局有限公司

中国建筑一局（集团）有限公司中国中铁建工集团有限公司浙江省长城建设集团股份有限公司

青建集团股份公司北京市建设监理协会中冶建筑研究总院有限公司

黑龙江省寒地建筑科学研究院东南大学同济大学华中科技大学

北京榆构有限公司瑞安房地产发展有限公司沛丰建筑工程（上海）有限公司

北京东方建宇混凝土科学技术研究院浙江华威建材集团有限公司

西卡中国集团广州市裕丰控股股份有限公司柳州欧维姆机械股份有限公司

本规范主要起草人员：袁振隆程志军王玉岭王沧州王晓锋王章夫朱万旭朱广祥

李小阳李东彬李宏伟李景芳肖绪文吴月华何晓阳冷发光

张元勃张同波林晓辉赵挺生赵勇姜波耿树江郭正兴郭景强

龚剑蒋勤俭赖宜政路来军

本规范主要审查人员：叶可明杨麟信胡德均钟波艾永祥赵玉章张良杰汪道金张琨

陈浩高俊岳白生翔韩素芳徐有邻李晨光尤天直郑文忠冯健

魏建东丛小密杨思忠

# 1总则

1.0.1为在混凝土结构工程施工中贯彻国家技术经济政策，保证工程质量，做到技术先进、工艺合理、节约资源、保护环境，制定本规范。

1.0.2本规范适用于建筑工程混凝土结构的施工，不适用于轻骨料混凝土及特殊混凝土的施工。

1.0.3本规范为混凝土结构工程施工的基本要求；当设计文件对施工有专门要求时，尚应按设计文件执行。

1.0.4混凝土结构工程的施工除应符合本规范外，尚应符合国家现行有关标准的规定。

# 2术语

2.0.1混凝土结构concretestructure

以混凝土为主制成的结构，包括素混凝土结构、钢筋混凝土结构和预应力混凝土结构，按施工方法可分为现浇混凝土结构和装配式混凝土结构。

2.0.2现浇混凝土结构cast- in- situ concrete structure

在现场原位支模并整体浇筑而成的混凝土结构，简称现浇结构。

2.0.3装配式混凝土结构precast concrete structure由预制混凝土构件或部件装配、连接而成的混凝土结构，简称装配式结构。

2.0.4混凝土拌合物工作性workability of concrete

混凝土拌合物满足施工操作要求及保证混凝土均匀密实应具备的特性，主要包括流动性、黏聚性和保水性。简称混凝土工作性。

2.0.5自密实混凝土self- compacting concrete

无需外力振捣，能够在自重作用下流动并密实的混凝土。

2.0.6先张法pre- tensioning

在台座或模板上先张拉预应力筋并用夹具临时锚固，在浇筑混凝土并达到规定强度后，放张预应力筋而建立预应力的施工方法。

2.0.7后张法post- tensioning

结构构件混凝土达到规定强度后，张拉预应力筋并用锚具永久锚固而建立预应力的施工方法。

2.0.8 成型钢筋 fabricated steel bar  采用专用设备，按规定尺寸、形状预先加工成型的普通钢筋制品。

# 2.0.9 施工缝 construction joint

按设计要求或施工需要分段浇筑，先浇筑混凝土达到一定强度后继续浇筑混凝土所形成的接缝。

# 2.0.10 后浇带 post-cast strip

为适应环境温度变化、混凝土收缩、结构不均匀沉降等因素影响，在梁、板(包括基础底板)、墙等结构中预留的具有一定宽度且经过一定时间后再浇筑的混凝土带。

# 3 基本规定

# 3.1 施工管理

3.1.1 承担混凝土结构工程施工的施工单位应具备相应的资质，并应建立相应的质量管理体系、施工质量控制和检验制度。

3.1.2 施工项目部的机构设置和人员组成，应满足混凝土结构工程施工管理的需要。施工操作人员应经过培训，应具备各自岗位需要的基础知识和技能水平。

3.1.3 施工前，应由建设单位组织设计、施工、监理等单位对设计文件进行交底和会审。由施工单位完成的深化设计文件应经原设计单位确认。

3.1.4 施工单位应保证施工资料真实、有效、完整和齐全。施工项目技术负责人应组织施工全过程的资料编制、收集、整理和审核，并应及时存档、备案。

3.1.5 施工单位应根据设计文件和施工组织设计的要求制定具体的施工方案，并应经监理单位审核批准后组织实施。

3.1.6 混凝土结构工程施工前，施工单位应对施工现场可能发生的危害、灾害与突发事件制定应急预案。应急预案应进行交底和培训，必要时应进行演练。

# 3.2 施工技术

3.2.1 混凝土结构工程施工前，应根据结构类型、特点和施工条件，确定施工工艺，并应做好各项准备工作。

3.2.2 对体形复杂、高度或跨度较大、地基情况复杂及施工环境条件特殊的混凝土结构工程，宜进行施工过程监测，并应及时调整施工控制措施。

3.2.3 混凝土结构工程施工中采用的新技术、新工艺、新材料、新设备，应按有关规定进行评审、备案。施工前应对新的或首次采用的施工工艺进行评价，制定专门的施工方案，并经监理单位核准。

3.2.4 混凝土结构工程施工中采用的专利技术，不应违反本规范的有关规定。

3.2.5 混凝土结构工程施工应采取有效的环境保护措施。

# 3.3 施工质量与安全

3.3.1 混凝土结构工程各工序的施工，应在前一道工序质量检查合格后进行。

3.3.2 在混凝土结构工程施工过程中，应及时进行自检、互检和交接检，其质量不应低于现行国家标准《混凝土结构工程施工质量验收规范》GB50204的有关规定。对检查中发现的质量问题，应按规定程序及时处理。

3.3.3 在混凝土结构工程施工过程中，对隐蔽工程应进行验收，对重要工序和关键部位应加强质量检查或进行测试，并应作出详细记录，同时宜留存图像资料。

3.3.4 混凝土结构工程施工使用的材料、产品和设备，应符合国家现行有关标准、设计文件和施工方案的规定。

3.3.5 材料、半成品和成品进场时，应对其规格、型号、外观和质量证明文件进行检查，并应按现行国家标准《混凝土结构工程施工质量验收规范》GB50204等的有关规定进行检验。

3.3.6 材料进场后，应按种类、规格、批次分开储存与堆放，并应标识明晰。储存与堆放条件不应影响材料品质。

3.3.7 混凝土结构工程施工前，施工单位应制定检测和试验计划，并应经监理(建设)单位批准后实施。监理(建设)单位应根据检测和试验计划制定见证计划。

3.3.8 施工中为各种检验目的所制作的试件应具有真实性和代表性，并应符合下列规定：

1试件均应及时进行唯一性标识；

2混凝土试件的抽样方法、抽样地点、抽样数量、养护条件、试验龄期应符合现行国家标准《混凝土结构工程施工质量验收规范》GB50204、《混凝土强度检验评定标准》GB/T50107等的有关规定；混凝土试件的制作要求、试验方法应符合现行国家标准《普通混凝土力学性能试验方法标准》GB/T50081等的有关规定；

3钢筋、预应力筋等试件的抽样方法、抽样数量、制作要求和试验方法应符合国家现行有关标准的规定。

3.3.9 施工现场应设置满足需要的平面和高程控制点作为确定结构位置的依据，其精度应符合规划、设计要求和施工需要，并应防止扰动。

3.3.10 混凝土结构工程施工中的安全措施、劳动保护、防火要求等，应符合国家现行有关标准的规定。

# 4模板工程

# 4.1一般规定

4.1.1 模板工程应编制专项施工方案。滑模、爬模等工具式模板工程及高大模板支架工程的专项施工方案，应进行技术论证。

4.1.2 模板及支架应根据施工过程中的各种工况进行设计，应具有足够的承载力和刚度，并应保证其整体稳固性。

4.1.3 模板及支架应保证工程结构和构件各部分形状、尺寸和位置准确，且应便于钢筋安装和混凝土浇筑、养护。

# 4.2材料

4.2.1 模板及支架材料的技术指标应符合国家现行有关标准的规定。

4.2.2 模板及支架宜选用轻质、高强、耐用的材料。连接件宜选用标准定型产品。

4.2.3 接触混凝土的模板表面应平整，并应具有良好的耐磨性和硬度；清水混凝土模板的面板材料应能保证脱模后所需的饰面效果。

4.2.4 脱模剂应能有效减小混凝土与模板间的吸附力，并应有一定的成膜强度，且不应影响脱模后混凝土表面的后期装饰。

# 4.3设计

4.3.1 模板及支架的形式和构造应根据工程结构形式、荷载大小、地基土类别、施工设备和材料供应等条件确定。

4.3.2 模板及支架设计应包括下列内容：

1模板及支架的选型及构造设计；2模板及支架上的荷载及其效应计算；3模板及支架的承载力、刚度验算；4模板及支架的抗倾覆验算；5绘制模板及支架施工图。

4.3.3 模板及支架的设计应符合下列规定：

1模板及支架的结构设计宜采用以分项系数表达的极限状态设计方法；2模板及支架的结构分析中所采用的计算假定和分析模型，应有理论或试验依据，或经工程验证可行；

3 模板及支架应根据施工过程中各种受力工况进行结构分析，并确定其最不利的作用效应组合；4 承载力计算应采用荷载基本组合；变形验算可仅采用永久荷载标准值。

4.3.4 模板及支架设计时，应根据实际情况计算不同工况下的各项荷载及其组合。各项荷载的标准值可按本规范附录A确定。

4.3.5 模板及支架结构构件应按短暂设计状况进行承载力计算。承载力计算应符合下式要求：

$$
\gamma_{0}S\leq \frac{R}{\gamma_{0}} \tag{4.3.5}
$$

式中：  $\gamma_{0}$  ——结构重要性系数，对重要的模板及支架宜取  $\gamma_{0} \geqslant 1.0$  ；对一般的模板及支架应取  $\gamma_{0} \geqslant 0.9$  ； $S$  ——模板及支架按荷载基本组合计算的效应设计值，可按本规范第4.3.6 条的规定进行计算； $R$  ——模板及支架结构构件的承载力设计值，应按国家现行有关标准计算； $\gamma_{R}$  ——承载力设计值调整系数，应根据模板及支架重复使用情况取用，不应小于1.0。

4.3.6 模板及支架的荷载基本组合的效应设计值，可按下式计算：

$$
S = 1.35a\sum_{i = 1}S_{G_{i k}} + 1.4\psi_{i j}\sum_{i = 1}S_{Q_{i k}}
$$

式中：  $S_{G_{i k}}$  ——第  $i$  个永久荷载标准值产生的效应值； $S_{Q_{i k}}$  ——第  $j$  个可变荷载标准值产生的效应值； $\alpha$  ——模板及支架的类型系数：对侧面模板，取0.9；对底面模板及支架，取1.0； $\psi_{i j}$  ——第  $j$  个可变荷载的组合值系数，宜取  $\psi_{i j} \geqslant 0.9$  。

4.3.7 模板及支架承载力计算的各项荷载可按表4.3.7确定，并应采用最不利的荷载基本组合进行设计。参与组合的永久荷载应包括模板及支架自重  $(G_{1})$  、新浇筑混凝土自重  $(G_{2})$  、钢筋自重  $(G_{3})$  及新浇筑混凝土对模板的侧压力  $(G_{4})$  等；参与组合的可变荷载宜包括施工人员及施工设备产生的荷载  $(Q_{1})$  、混凝土下料产生的水平荷载  $(Q_{2})$  、泵送混凝土或不均匀堆载等因素产生的附加水平荷载  $(Q_{3})$  及风荷载  $(Q_{4})$  等。

表4.3.7 参与模板及支架承载力计算的各项荷载  

<table><tr><td colspan="2">计算内容</td><td>参与荷载项</td></tr><tr><td rowspan="2">模板</td><td>底面模板的承载力</td><td>G1+G2+G3+Q1</td></tr><tr><td>侧面模板的承载力</td><td>G4+Q2</td></tr><tr><td rowspan="4">支架</td><td>支架水平杆及节点的承载力</td><td>G1+G2+G3+Q1</td></tr><tr><td>立杆的承载力</td><td>G1+G2+G3+Q1+Q1</td></tr><tr><td rowspan="2">支架结构的整体稳定</td><td>G1+G2+G3+Q1+Q1</td></tr><tr><td>G1+G2+G3+Q1+Q1</td></tr></table>

注：表中的“  $^+$  ”仅表示各项荷载参与组合，而不表示代数相加。

4.3.8 模板及支架的变形验算应符合下列规定：

$$
a_{\mathrm{G}} \leqslant a_{\mathrm{f},\mathrm{lim}} \tag{4.3.8}
$$

式中：  $a_{\mathrm{G}}$  ——按永久荷载标准值计算的构件变形值；

$a_{\mathrm{f},\mathrm{lim}}$  ——构件变形限值，按本规范第4.3.9条的规定确定。

4.3.9 模板及支架的变形限值应根据结构工程要求确定，并宜符合下列规定：

1 对结构表面外露的模板，其扰度限值宜取为模板构件计算跨度的1/400；

2 对结构表面隐蔽的模板，其挠度限值宜取为模板构件计算跨度的1/250；

3 支架的轴向压缩变形限值或侧向挠度限值，宜取为计算高度或计算跨度的1/1000。

4.3.10支架的高宽比不宜大于3；当高宽比大于3时，应加强整体稳固性措施。

4.3.11支架应按混凝土浇筑前和混凝土浇筑时两种工况进行抗倾覆验算。支架的抗倾覆验算应满足下式要求：

$\gamma_0M_0\leq M_t$  (4.3.11)式中：  $M_{0}$  ——支架的倾覆力矩设计值，按荷载基本组合计算，其中永久荷载的分项系数取1.35，可变荷载的分项系数取1.4； $M_{t}$  ——支架的抗倾覆力矩设计值，按荷载基本组合计算，其中永久荷载的分项系数取0.9，可变荷载的分项系数取0。

4.3.12支架结构中钢构件的长细比不应超过表4.3.12规定的容许值。

表4.3.12 支架结构钢构件容许长细比  

<table><tr><td>构件类别</td><td>容许长细比</td></tr><tr><td>受压构件的支架立柱及桁架</td><td>180</td></tr><tr><td>受压构件的斜撑、剪刀撑</td><td>200</td></tr><tr><td>受拉构件的钢杆件</td><td>350</td></tr></table>

4.3.13多层楼板连续支模时，应分析多层楼板间荷载传递对支架和楼板结构的影响。

4.3.14支架立柱或竖向模板支承在土层上时，应按现行国家标准《建筑地基基础设计规范》GB50007的有关规定对土层进行验算；支架立柱或竖向模板支承在混凝土结构构件上时，应按现行国家标准《混凝土结构设计规范》GB50010的有关规定对混凝土结构构件进行验算。

4.3.15采用钢管和扣件搭设的支架设计时，应符合下列规定：

1钢管和扣件搭设的支架宜采用中心传力方式；2单根立杆的轴力标准值不宜大于1.2kN，高大模板支架单根立杆的轴力标准值不宜大于10kN；3立杆顶部承受水平杆扣件传递的竖向荷载时，立杆应按不小于  $50\mathrm{mm}$  的偏心距进行承载力验算，高大模板支架的立杆应按不小于  $100\mathrm{mm}$  的偏心距进行承载力验算；4支承模板的顶部水平杆可按受弯构件进行承载力验算；5扣件抗滑移承载力验算可按现行行业标准《建筑施工扣件式钢管脚手架安全技术规范》JGJ130的有关规定执行。

4.3.16采用门式、碗扣式、盘扣式或盘销式等钢管架搭设的支架，应采用支架立柱杆端插入可调托座的中心传力方式，其承载力及刚度可按国家现行有关标准的规定进行验算。

# 4.4制作与安装

4.4.1模板应按图加工、制作。通用性强的模板宜制作成定型模板。

4.4.2模板面板背楞的截面高度宜统一。模板制作与安装时，面板拼缝应严密。有防水要求的墙体，其模板对拉螺栓中部应设止水片，止水片应与对拉螺栓环焊。

4.4.3与通用钢管支架匹配的专用支架，应按图加工、制作。搁置于支架顶端可调托座上的主梁，可采用木方、木工字梁或截面对称的型钢制作。

4.4.4支架立柱和竖向模板安装在土层上时，应符合下列规定：

1应设置具有足够强度和支承面积的垫板；2土层应坚实，并应有排水措施；对湿陷性黄土、膨胀土，应有防水措施；对冻胀性土，应有防冻胀措施；3对软土地基，必要时可采用堆载预压的方法调整模板面板安装高度。

4.4.5安装模板时，应进行测量放线，并应采取保证模板位置准确的定位措施。对竖向构件的模板及支架，应根据混凝土一次浇筑高度和浇筑速度，采取竖向模板抗侧移、抗浮和抗倾覆措施。对水平构件的模板及支架，应结合不同的支架和模板面板形式，采取支架间、模板间及模板与支架间的有效拉结措施。对可能承受较大风荷载的模板，应采取防风措施。

4.4.6 对跨度不小于4m的梁、板，其模板施工起拱高度宜为梁、板跨度的  $1 / 1000 \sim 3 / 1000$  。起拱不得减少构件的截面高度。

4.4.7 采用扣件式钢管作模板支架时，支架搭设应符合下列规定：

1 模板支架搭设所采用的钢管、扣件规格，应符合设计要求；立杆纵距、立杆横距、支架步距以及构造要求，应符合专项施工方案的要求。

2 立杆纵距、立杆横距不应大于1.5m，支架步距不应大于2.0m；立杆纵向和横向宜设置扫地杆，纵向扫地杆距立杆底部不宜大于  $200\mathrm{mm}$ ，横向扫地杆宜设置在纵向扫地杆的下方；立杆底部宜设置底座或垫板。

3 立杆接长除顶层步距可采用搭接外，其余各层步距接头应采用对接扣件连接，两个相邻立杆的接头不应设置在同一步距内。

4 立杆步距的上下两端应设置双向水平杆，水平杆与立杆的交错点应采用扣件连接，双向水平杆与立杆的连接扣件之间的距离不应大于  $150\mathrm{mm}$ 。

5 支架周边应连续设置竖向剪刀撑。支架长度或宽度大于6m时，应设置中部纵向或横向的竖向剪刀撑，剪刀撑的间距和单幅剪刀撑的宽度均不宜大于8m，剪刀撑与水平杆的夹角宜为  $45^{\circ} \sim 60^{\circ}$ ；支架高度大于3倍步距时，支架顶部宜设置一道水平剪刀撑，剪刀撑应延伸至周边。

6 立杆、水平杆、剪刀撑的搭接长度，不应小于0.8m，且不应少于2个扣件连接，扣件盖板边缘至杆端不应小于  $100\mathrm{mm}$ 。

7 扣件螺栓的拧紧力矩不应小于  $40\mathrm{N}\cdot \mathrm{m}$ ，且不应大于  $65\mathrm{N}\cdot \mathrm{m}$ 。

8 支架立杆搭设的垂直偏差不宜大于1/200。

4.4.8 采用扣件式钢管作高大模板支架时，支架搭设除应符合本规范第4.4.7条的规定外，尚应符合下列规定：

1 宜在支架立杆顶端插入可调托座，可调托座螺杆外径不应小于  $36\mathrm{mm}$ ，螺杆插入钢管的长度不应小于  $150\mathrm{mm}$ ，螺杆伸出钢管的长度不应大于  $300\mathrm{mm}$ ，可调托座伸出顶层水平杆的悬臂长度不应大于  $500\mathrm{mm}$ 。

2 立杆纵距、横距不应大于1.2m，支架步距不应大于1.8m；

3 立杆顶层步距内采用搭接时，搭接长度不应小于1m，且不应少于3个扣件连接；

4 立杆纵向和横向应设置扫地杆，纵向扫地杆距立杆底部不宜大于  $200\mathrm{mm}$ 。

5 宜设置中部纵向或横向的竖向剪刀撑，剪刀撑的间距不宜大于  $5\mathrm{m}$ ；沿支架高度方向搭设的水平剪刀撑的间距不宜大于  $6\mathrm{m}$ 。

6 立杆的搭设垂直偏差不宜大于1/200，且不宜大于  $100\mathrm{mm}$ 。

7 应根据周边结构的情况，采取有效的连接措施加强支架整体稳固性。

4.4.9 采用碗扣式、盘扣式或盘销式钢管架作模板支架时，支架搭设应符合下列规定：

1 碗扣架、盘扣架或盘销架的水平杆与立柱的扣接应牢靠，不应滑脱；

2 立杆上的上、下层水平杆间距不应大于1.8m；

3 插入立杆顶端可调托座伸出顶层水平杆的悬臂长度不应大于  $650\mathrm{mm}$ ，螺杆插入钢管的长度不应小于  $150\mathrm{mm}$ ，其直径应满足与钢管内径间隙不大于6mm的要求。架体最顶层的水平杆步距应比标准步距缩小一个节点间距；

4 立柱间应设置专用斜杆或扣件钢管斜杆加强模板支架。

4.4.10 采用门式钢管架搭设模板支架时，应符合现行行业标准《建筑施工门式钢管脚手架安全技术规范》JGJ128的有关规定。当支架高度较大或荷载较大时，主立杆钢管直径不宜小于  $48\mathrm{mm}$ ，并应设水平加强杆。

4.4.11 支架的竖向斜撑和水平斜撑应与支架同步搭设，支架应与成型的混凝土结构拉结。钢管支架的竖向斜撑和水平斜撑的搭设，应符合国家现行有关钢管脚手架标准的规定。

4.4.12 对现浇多层、高层混凝土结构，上、下楼层模板支架的立杆宜对准。模板及支架杆件等应分散堆放。

4.4.13 模板安装应保证混凝土结构构件各部分形状、尺寸和相对位置准确，并应防止漏浆。

4.4.14 模板安装应与钢筋安装配合进行，梁柱节点的模板宜在钢筋安装后安装。

4.4.15 模板与混凝土接触面应清理干净并涂刷脱模剂，脱模剂不得污染钢筋和混凝土接槎处。

4.4.16 后浇带的模板及支架应独立设置。

4.4.17 固定在模板上的预埋件、预留孔和预留洞，均不得遗漏，且应安装牢固、位置准确。

# 4.5拆除与维护

4.5.1模板拆除时，可采取先支的后拆、后支的先拆，先拆非承重模板、后拆承重模板的顺序，并应从上而下进行拆除。

4.5.2底模及支架应在混凝土强度达到设计要求后再拆除；当设计无具体要求时，同条件养护的混凝土立方体试件抗压强度应符合表4.5.2的规定。

表4.5.2 底模拆除时的混凝土强度要求  

<table><tr><td>构件类型</td><td>构件跨度（m）</td><td>达到设计混凝土强度等级值的百分率（%）</td></tr><tr><td rowspan="3">板</td><td>≤2</td><td>≥50</td></tr><tr><td>&amp;gt;2, ≤8</td><td>≥75</td></tr><tr><td>&amp;gt;8</td><td>≥100</td></tr><tr><td rowspan="2">梁、拱、壳</td><td>≤8</td><td>≥75</td></tr><tr><td>&amp;gt;8</td><td>≥100</td></tr><tr><td colspan="2">悬臂结构</td><td>≥100</td></tr></table>

4.5.3当混凝土强度能保证其表面及棱角不受损伤时，方可拆除侧模。

4.5.4多个楼层间连续支模的底层支架拆除时间，应根据连续支模的楼层间荷载分配和混凝土强度的增长情况确定。

4.5.5快拆支架体系的支架立杆间距不应大于  $2\mathrm{m}$  。拆模时，应保留立杆并顶托支承楼板，拆模时的混凝土强度可按本规范表4.5.2中构件跨度为2m的规定确定。

4.5.6后张预应力混凝土结构构件，侧模宜在预应力筋张拉前拆除；底模及支架不应在结构构件建立预应力前拆除。

4.5.7拆下的模板及支架杆件不得抛掷，应分散堆放在指定地点，并应及时清运。

4.5.8模板拆除后应将其表面清理干净，对变形和损伤部位应进行修复。

# 4.6质量检查

4.6.1模板、支架杆件和连接件的进场检查，应符合下列规定：

1模板表面应平整；胶合板模板的胶合层不应脱胶翘角；支架杆件应平直，应无严重变形和锈蚀；连接件应无严重变形和锈蚀，并不应有裂纹；

2模板的规格和尺寸，支架杆件的直径和壁厚，及连接件的质量，应符合设计要求；

3施工现场组装的模板，其组成部分的外观和尺寸，应符合设计要求；

4必要时，应对模板、支架杆件和连接件的力学性能进行抽样检查；

5应在进场时和周转使用前全数检查外观质量。

4.6.2模板安装后应检查尺寸偏差。固定在模板上的预埋件、预留孔和预留洞，应检查其数量和尺寸。

4.6.3采用扣件式钢管作模板支架时，质量检查应符合下列规定：

1梁下支架立杆间距的偏差不宜大于  $50\mathrm{mm}$  ，板下支架立杆间距的偏差不宜大于  $100\mathrm{mm}$  ；水平杆间距的偏差不宜大于  $50\mathrm{mm}$  2应检查支架顶部承受模板荷载的水平杆与支架立杆连接的扣件数量，采用双扣件构造设置的抗滑移扣件，其上下应顶紧，间隙不应大于  $2\mathrm{mm}$  0

3支架顶部承受模板荷载的水平杆与支架立杆连接的扣件拧紧力矩，不应小于  $40\mathrm{N}\cdot \mathrm{m}$  ，且不应大于  $65\mathrm{N}\cdot \mathrm{m}$  ；支架每步双向水平杆应与立杆扣接，不得缺失。

4.6.4采用碗扣式、盘扣式或盘销式钢管架作模板支架时，质量检查应符合下列规定：

1插入立杆顶端可调托座伸出顶层水平杆的悬臂长度，不应超过  $650\mathrm{mm}$  2水平杆杆端与立杆连接的碗扣、插接和盘销的连接状况，不应松脱；3按规定设置的竖向和水平斜撑。

# 5钢筋工程

# 5.1一般规定

5.1.1钢筋工程宜采用专业化生产的成型钢筋。

5.1.2钢筋连接方式应根据设计要求和施工条件选用。

5.1.3当需要进行钢筋代换时，应办理设计变更文件。

# 5.2材料

5.2.1钢筋的性能应符合国家现行有关标准的规定。常用钢筋的公称直径、公称截面面积、计算截面面积及理论重量，应符合本规范附录B的规定。

5.2.2对有抗震设防要求的结构，其纵向受力钢筋的性能应满足设计要求；当设计无具体要求时，对按一、二、三级抗震等级设计的框架和斜撑构件(含梯段)中的纵向受力普通钢筋应采用HRB335E、HRB400E、HRB500E、HRBF335E、HRBF400E或HRBF500E钢筋，其强度和最大力下总伸长率的实测值，应符合下列规定：

1钢筋的抗拉强度实测值与屈服强度实测值的比值不应小于1.25；2钢筋的屈服强度实测值与屈服强度标准值的比值不应大于1.30；3钢筋的最大力下总伸长率不应小于  $9\%$  0

5.2.3施工过程中应采取防止钢筋混淆、锈蚀或损伤的措施。

5.2.4施工中发现钢筋脆断、焊接性能不良或力学性能显著不正常等现象时，应停止使用该批钢筋，并应对该批钢筋进行化学成分检验或其他专项检验。

# 5.3钢筋加工

5.3.1钢筋加工前应将表面清理干净。表面有颗粒状、片状老锈或有损伤的钢筋不得使用。

5.3.2钢筋加工宜在常温状态下进行，加工过程中不应对钢筋进行加热。钢筋应一次弯折到位。

5.3.3钢筋宜采用机械设备进行调直，也可采用冷拉方法调直。当采用机械设备调直时，调直设备不应具有延伸功能。当采用冷拉方法调直时，HPB300光圆钢筋的冷拉率不宜大于  $4\%$  ；HRB335、HRB400、HRB500、HRBF335、HRBF400、HRBF500及RRB400带肋钢筋的冷拉率，不宜大于  $1\%$  。钢筋调直过程中不应损伤带肋钢筋的横肋。调直后的钢筋应平直，不应有局部弯折。

5.3.4钢筋弯折的弯弧内直径应符合下列规定：

1光圆钢筋，不应小于钢筋直径的2.5倍；2335MPa级、400MPa级带肋钢筋，不应小于钢筋直径的4倍；3500MPa级带肋钢筋，当直径为28mm以下时不应小于钢筋直径的6倍，当直径为28mm及以上时不应小于钢筋直径的7倍；4位于框架结构顶层端节点处的梁上部纵向钢筋和柱外侧纵向钢筋，在节点角部弯折处，当钢筋直径为28mm以下时不宜小于钢筋直径的12倍，当钢筋直径为28mm及以上时不宜小于钢筋直径的16倍；5箍筋弯折处尚不应小于纵向受力钢筋直径；箍筋弯折处纵向受力钢筋为搭接钢筋或并筋时，应按钢筋实际排布情况确定箍筋弯弧内直径。

5.3.5纵向受力钢筋的弯折后平直段长度应符合设计要求及现行国家标准《混凝土结构设计规范》GB50010的有关规定。光圆钢筋末端作  $180^{\circ}$  弯钩时，弯钩的弯折后平直段长度不应小于钢筋直径的3倍。

5.3.6箍筋、拉筋的末端应按设计要求作弯钩，并应符合下列规定：

1对一般结构构件，箍筋弯钩的弯折角度不应小于  $90^{\circ}$  ，弯折后平直段长度不应小于箍筋直径的5倍；对有抗震设防要求或设计有专门要求的结构构件，箍筋弯钩的弯折角度不应小于  $135^{\circ}$  ，弯折后平直段长度不应小于箍筋直径的10倍和75mm两者之中的较大值；

2圆形箍筋的搭接长度不应小于其受拉锚固长度，且两末端均应作不小于  $135^{\circ}$  的弯钩，弯折后平直段长度对一般结构构件不应小于箍筋直径的5倍，对有抗震设防要求的结构构件不应小于箍筋直径的10倍和75mm的较大值；

3 拉筋用作梁、柱复合箍筋中单肢箍筋或梁腰筋间拉结筋时，两端弯钩的弯折角度均不应小于  $135^{\circ}$ ，弯折后平直段长度应符合本条第1款对箍筋的有关规定；拉筋用作剪力墙、楼板等构件中拉结筋时，两端弯钩可采用一端  $135^{\circ}$  另一端  $90^{\circ}$ ，弯折后平直段长度不应小于拉筋直径的5倍。

5.3.7焊接封闭箍筋宜采用闪光对焊，也可采用气压焊或单面搭接焊，并宜采用专用设备进行焊接。焊接封闭箍筋下料长度和端头加工应按焊接工艺确定。焊接封闭箍筋的焊点设置，应符合下列规定：

1 每个箍筋的焊点数量应为1个，焊点宜位于多边形箍筋中的某边中部，且距箍筋弯折处的位置不宜小于  $100\mathrm{mm}$ ；2 矩形柱箍筋焊点宜设在柱短边，等边多边形柱箍筋焊点可设在任一边；不等边多边形柱箍筋焊点应位于不同边上；3 梁箍筋焊点应设置在顶边或底边。

5.3.8 当钢筋采用机械锚固措施时，钢筋锚固端的加工应符合国家现行相关标准的规定。采用钢筋锚固板时，应符合现行行业标准《钢筋锚固板应用技术规程》JGJ256的有关规定。

# 5.4钢筋连接与安装

5.4.1 钢筋接头宜设置在受力较小处；有抗震设防要求的结构中，梁端、柱端箍筋加密区范围内不宜设置钢筋接头，且不应进行钢筋搭接。同一纵向受力钢筋不宜设置两个或两个以上接头。接头末端至钢筋弯起点的距离，不应小于钢筋直径的10倍。

5.4.2钢筋机械连接施工应符合下列规定：

1 加工钢筋接头的操作人员应经专业培训合格后上岗，钢筋接头的加工应经工艺检验合格后方可进行。2 机械连接接头的混凝土保护层厚度宜符合现行国家标准《混凝土结构设计规范》GB50010中受力钢筋的混凝土保护层最小厚度规定，且不得小于  $15\mathrm{mm}$ 。接头之间的横向净间距不宜小于  $25\mathrm{mm}$ 。3 螺纹接头安装后应使用专用扭力扳手校核拧紧扭力矩。挤压接头压痕直径的波动范围应控制在允许波动范围内，并使用专用量规进行检验。4 机械连接接头的适用范围、工艺要求、套筒材料及质量要求等应符合现行行业标准《钢筋机械连接技术规程》JGJ107的有关规定。

5.4.3钢筋焊接施工应符合下列规定：

1 从事钢筋焊接施工的焊工应持有钢筋焊工考试合格证，并应按照合格证规定的范围上岗操作。

2 在钢筋工程焊接施工前，参与该项工程施焊的焊工应进行现场条件下的焊接工艺试验，经试验合格后，方可进行焊接。焊接过程中，如果钢筋牌号、直径发生变更，应再次进行焊接工艺试验。工艺试验使用的材料、设备、辅料及作业条件均应与实际施工一致。

3 细晶粒热轧钢筋及直径大于  $28\mathrm{mm}$  的普通热轧钢筋，其焊接参数应经试验确定；余热处理钢筋不宜焊接。

4 电渣压力焊只应使用于柱、墙等构件中竖向受力钢筋的连接。

5 钢筋焊接接头的适用范围、工艺要求、焊条及焊剂选择、焊接操作及质量要求等应符合现行行业标准《钢筋焊接及验收规程》JGJ18的有关规定。

5.4.4当纵向受力钢筋采用机械连接接头或焊接接头时，接头的设置应符合下列规定：

1 同一构件内的接头宜分批错开。

2 接头连接区段的长度为35d，且不应小于  $500\mathrm{mm}$ ，凡接头中点位于该连接区段长度内的接头均应属于同一连接区段；其中d为相互连接两根钢筋中较小直径。

3 同一连接区段内，纵向受力钢筋接头面积百分率为该区段内有接头的纵向受力钢筋截面面积与全部纵向受力钢筋截面面积的比值；纵向受力钢筋的接头面积百分率应符合下列规定：

1)受拉接头，不宜大于  $50\%$ ；受压接头，可不受限制；

2)板、墙、柱中受拉机械连接接头，可根据实际情况放宽；装配式混凝土结构构件连接处受拉接头，可根据实际情况放宽；3)直接承受动力荷载的结构构件中，不宜采用焊接；当采用机械连接时，不应超过  $50\%$ 。

5.4.5当纵向受力钢筋采用绑扎搭接接头时，接头的设置应符合下列规定：

1 同一构件内的接头宜分批错开。各接头的横向净间距s不应小于钢筋直径，且不应小于  $25\mathrm{mm}$ 。

2 接头连接区段的长度为1.3倍搭接长度，凡接头中点位于该连接区段长度内的接头均应属于同一连接区段；搭接长度可取相互连接两根钢筋中较小直径计算。纵向受力钢筋的最小搭接长度应符合本规范附录C的规定。

3 同一连接区段内，纵向受力钢筋接头面积百分率为该区段内有接头的纵向受力钢筋截面面积与全部纵向受力钢筋截面面积的比值(图5.4.5)；纵向受压钢筋的接头面积百分率可不受限值；纵向受拉钢筋的接头面积百分率应符合下列规定：

![](images/536cf74a9aad87e3c8a13fdb37f091851849b517ee440c5d0a298ebaae10c428.jpg)  
图5.4.5钢筋绑扎搭接接头连接区段及接头面积百分率注：图中所示搭接接头同一连接区段内的搭接钢筋为两根，当各钢筋直径相同时，接头面积百分率为  $50\%$

1)梁类、板类及墙类构件，不宜超过  $25\%$  ；基础筏板，不宜超过  $50\%$  。2)柱类构件，不宜超过  $50\%$  。3)当工程中确有必要增大接头面积百分率时，对梁类构件，不应大于  $50\%$  ；对其他构件，可根据实际情况适当放宽。

5.4.6在梁、柱类构件的纵向受力钢筋搭接长度范围内应按设计要求配置箍筋，并应符合下列规定：

1箍筋直径不应小于搭接钢筋较大直径的  $25\%$  2受拉搭接区段的箍筋间距不应大于搭接钢筋较小直径的5倍，且不应大于  $100\mathrm{mm}$  3受压搭接区段的箍筋间距不应大于搭接钢筋较小直径的10倍，且不应大于  $200\mathrm{mm}$  4当柱中纵向受力钢筋直径大于  $25\mathrm{mm}$  时，应在搭接接头两个端面外  $100\mathrm{mm}$  范围内各设置两个箍筋，其间距宜为  $50\mathrm{mm}$

5.4.7钢筋绑扎应符合下列规定：

1钢筋的绑扎搭接接头应在接头中心和两端用铁丝扎牢；2墙、柱、梁钢筋骨架中各竖向面钢筋网交叉点应全数绑扎；板上部钢筋网的交叉点应全数绑扎，底部钢筋网除边缘部分外可间隔交错绑扎；3梁、柱的箍筋弯钩及焊接封闭箍筋的焊点应沿纵向受力钢筋方向错开设置；4构造柱纵向钢筋宜与承重结构同步绑扎；5梁及柱中箍筋、墙中水平分布钢筋、板中钢筋距构件边缘的起始距离宜为  $50\mathrm{mm}$

5.4.8构件交接处的钢筋位置应符合设计要求。当设计无具体要求时，应保证主要受力构件和构件中主要受力方向的钢筋位置。框架节点处梁纵向受力钢筋宜放在柱纵向钢筋内侧；当主次梁底部标高相同时，次梁下部钢筋应放在主梁下部钢筋之上；剪力墙中水平分布钢筋宜放在外侧，并宜在墙端弯折锚固。

5.4.9钢筋安装应采用定位件固定钢筋的位置，并宜采用专用定位件。定位件应具有足够的承载力、刚度、稳定性和耐久性。定位件的数量、间距和固定方式，应能保证钢筋的位置偏差符合国家现行有关标准的规定。混凝土框架梁、柱保护层内，不宜采用金属定位件。

5.4.10钢筋安装过程中，因施工操作需要而对钢筋进行焊接时，应符合现行行业标准《钢筋焊接及验收规程》JGJ18的有关规定。

5.4.11采用复合箍筋时，箍筋外围应封闭。梁类构件复合箍筋内部，宜选用封闭箍筋，奇数肢也可采用单肢箍筋；柱类构件复合箍筋内部可部分采用单肢箍筋。

5.4.12钢筋安装应采取防止钢筋受模板、模具内表面的脱模剂污染的措施。

# 5.5质量检查

5.5.1钢筋进场检查应符合下列规定：

1应检查钢筋的质量证明文件；2应按国家现行有关标准的规定抽样检验屈服强度、抗拉强度、伸长率、弯曲性能及单位长度重量偏差；3经产品认证符合要求的钢筋，其检验批量可扩大一倍。在同一工程中，同一厂家、同一牌号、同一规格的钢筋连续三次进场检验均一次检验合格时，其后的检验批量可扩大一倍；

4钢筋的外观质量：

5当无法准确判断钢筋品种、牌号时，应增加化学成分、晶粒度等检验项目。

5.5.2成型钢筋进场时，应检查成型钢筋的质量证明文件、成型钢筋所用材料质量证明文件及检验报告，并应抽样检验成型钢筋的屈服强度、抗拉强度、伸长率和重量偏差。检验批量可由合同约定，同一工程、同一原材料来源、同一组生产设备生产的成型钢筋，检验批量不宜大于30t。

5.5.3钢筋调直后，应检查力学性能和单位长度重量偏差。但采用无延伸功能的机械设备调直的钢筋，可不进行本条规定的检查。

5.5.4钢筋加工后，应检查尺寸偏差；钢筋安装后，应检查品种、级别、规格、数量及位置。

5.5.5钢筋连接施工的质量检查应符合下列规定：

5.5.5钢筋连接施工的质量检查应符合下列规定：1钢筋焊接和机械连接施工前均应进行工艺检验。机械连接应检查有效的型式检验报告。2钢筋焊接接头和机械连接接头应全数检查外观质量，搭接连接接头应抽格搭接长度。3螺纹接头应抽检拧紧扭矩值。4钢筋焊接施工中，焊工应及时自检。当发现焊接缺陷及异常现象时，应查找原因，并采取措施及时消除。5施工中应检查钢筋接头百分率。6应按现行行业标准《钢筋机械连接技术规程》JGJ107、《钢筋焊接及验收规程》JGJ18的有关规定抽取钢筋机械连接接头、焊接接头试件作力学性能检验。

# 6预应力工程

# 6.1一般规定

6.1.1预应力工程应编制专项施工方案。必要时，施工单位应根据设计文件进行深化设计。

6.1.2预应力工程施工应根据环境温度采取必要的质量保证措施，并应符合下列规定：

1当工程所处环境温度低于  $- 15^{\circ}C$  时，不宜进行预应力筋张拉；2当工程所处环境温度高于  $35^{\circ}C$  或日平均环境温度连续5日低于  $5^{\circ}C$  时，不宜进行灌浆施工；当在环境温度高于  $35^{\circ}C$  或日平均环境温度连续5日低于  $5^{\circ}C$  条件下进行灌浆施工时，应采取专门的质量保证措施。

6.1.3当预应力筋需要代换时，应进行专门计算，并应经原设计单位确认。

# 6.2材料

6.2.1预应力筋的性能应符合国家现行有关标准的规定。常用预应力筋的公称直径、公称截面面积、计算截面面积及理论重量应符合本规范附录B的规定。

6.2.2预应力筋用错具、夹具和连接器的性能，应符合现行国家标准《预应力筋用错具、夹具和连接器》GB／T14370的有关规定，其工程应用应符合现行行业标准《预应力筋用错具、夹具和连接器应用技术规程》JGJ85的有关规定。

6.2.3后张预应力成孔管道的性能应符合国家现行有关标准的规定。

6.2.4预应力筋等材料在运输、存放、加工、安装过程中，应采取防止其损伤、锈蚀或污染的措施，并应符合下列规定：1有粘结预应力筋展开后应平顺，不应有弯折，表面不应有裂纹、小刺、机械损伤、氧化铁皮和油污等；2预应力筋用错具、夹具、连接器和锚垫板表面应无污物、锈蚀、机械损伤和裂纹；3无粘结预应力筋护套应光滑、无裂纹、无明显褶皱；4后张预应力用成孔管道内外表面应清洁，无锈蚀，不应有油污、孔洞和不规则的褶皱，咬口不应有开裂或脱落。

# 6.3制作与安装

6.3.1预应力筋的下料长度应经计算确定，并应采用砂轮锯或切断机等机械方法切断。预应力筋制作或安装时，不应用作接地线，并应避免焊渣或接地电火花的损伤。

6.3.2无粘结预应力筋在现场搬运和铺设过程中，不应损伤其塑料护套。当出现轻微破损时，应及时采用防水胶带封闭；严

重破损的不得使用。

6.3.3 钢绞线挤压锚具应采用配套的挤压机制作，挤压操作的油压最大值应符合使用说明书的规定。采用的摩擦衬套应沿挤压套筒全长均匀分布；挤压完成后，预应力筋外端露出挤压套筒不应少于  $1\mathrm{mm}$ 。

6.3.4 钢绞线压花锚具应采用专用的压花机制作成型，梨形头尺寸和直线锚固段长度不应小于设计值。

6.3.5 钢丝镦头及下料长度偏差应符合下列规定：

1 镦头的头型直径不宜小于钢丝直径的1.5倍，高度不宜小于钢丝直径；2 镦头不应出现横向裂纹；3 当钢丝束两端均采用镦头锚具时，同一束中各根钢丝长度的极差不应大于钢丝长度的1/5000，且不应大于  $5\mathrm{mm}$ 。当成组张拉长度不大于  $10\mathrm{m}$  的钢丝时，同组钢丝长度的极差不得大于  $2\mathrm{mm}$ 。

6.3.6 成孔管道的连接应密封，并应符合下列规定：

1 圆形金属波纹管接长时，可采用大一规格的同波型波纹管作为接头管，接头管长度可取其内径的3倍，且不宜小于  $200\mathrm{mm}$ ，两端旋入长度宜相等，且接头管两端应采用防水胶带密封；2 塑料波纹管接长时，可采用塑料焊接机热熔焊接或采用专用连接管；3 钢管连接可采用焊接连接或套筒连接。

6.3.7 预应力筋或成孔管道应按设计规定的形状和位置安装，并应符合下列规定：

1 预应力筋或成孔管道应平顺，并与定位钢筋绑扎牢固。定位钢筋直径不宜小于  $10\mathrm{mm}$ ，间距不宜大于1.2m，板中无粘结预应力筋的定位间距可适当放宽，扁形管道、塑料波纹管或预应力筋曲线曲率较大处的定位间距，宜适当缩小。

2 凡施工时需要预先起拱的构件，预应力筋或成孔管道宜随构件同时起拱。

3 预应力筋或成孔管道控制点竖向位置允许偏差应符合表6.3.7的规定。

表6.3.7预应力筋或成孔管道控制点竖向位置允许偏差  

<table><tr><td>构件截面高（厚）度h（mm）</td><td>h≤300</td><td>300&lt;h&gt;h&amp;gt;1500</td><td></td></tr><tr><td>允许偏差（mm）</td><td>±5</td><td>±10</td><td>±15</td></tr></table>


</h>

6.3.8 预应力筋和预应力孔道的间距和保护层厚度，应符合下列规定：

1 先张法预应力筋之间的净间距，不宜小于预应力筋公称直径或等效直径的2.5倍和混凝土粗骨料最大粒径的1.25倍，且对预应力钢丝、三股钢绞线和七股钢绞线分别不应小于  $15\mathrm{mm}$ 、 $20\mathrm{mm}$  和  $25\mathrm{mm}$ 。当混凝土振捣密实性有可靠保证时，净间距可放宽至粗骨料最大粒径的1.0倍；

2 对后张法预制构件，孔道之间的水平净间距不宜小于  $50\mathrm{mm}$ ，且不宜小于粗骨料最大粒径的1.25倍；孔道至构件边缘的净间距不宜小于  $30\mathrm{mm}$ ，且不宜小于孔道外径的  $50\%$ 。

3 在现浇混凝土梁中，曲线孔道在竖直方向的净间距不应小于孔道外径，水平方向的净间距不宜小于孔道外径的1.5倍，且不应小于粗骨料最大粒径的1.25倍；从孔道外壁至构件边缘的净间距，梁底不宜小于  $50\mathrm{mm}$ ，梁侧不宜小于  $40\mathrm{mm}$ ；裂缝控制等级为三级的梁，从孔道外壁至构件边缘的净间距，梁底不宜小于  $60\mathrm{mm}$ ，梁侧不宜小于  $50\mathrm{mm}$ 。

4 预留孔道的内径宜比预应力束外径及需穿过孔道的连接器外径大  $6\mathrm{mm} \sim 15\mathrm{mm}$ ，且孔道的截面积宜为穿入预应力束截面积的3倍～4倍；

5 当有可靠经验并能保证混凝土浇筑质量时，预应力孔道可水平并列贴紧布置，但每一并列束中的孔道数量不应超过2个；

6 板中单根无粘结预应力筋的水平间距不宜大于板厚的6倍，且不宜大于  $1\mathrm{m}$ ；带状束的无粘结预应力筋根数不宜多于5根，束间距不宜大于板厚的12倍，且不宜大于2.4m；

7 梁中集束布置的无粘结预应力筋，束的水平净间距不宜小于  $50\mathrm{mm}$ ，束至构件边缘的净间距不宜小于  $40\mathrm{mm}$ 。

6.3.9 预应力孔道应根据工程特点设置排气孔、泌水孔及灌浆孔，排气孔可兼作泌水孔或灌浆孔，并应符合下列规定：

1 当曲线孔道波峰和波谷的高差大于  $300\mathrm{mm}$  时，应在孔道波峰设置排气孔，排气孔间距不宜大于  $30\mathrm{m}$ 。

2 当排气孔兼作泌水孔时，其外接管伸出构件顶面高度不宜小于  $300\mathrm{mm}$ 。

6.3.10 锚垫板、局部加强钢筋和连接器应按设计要求的位置和方向安装牢固，并应符合下列规定：

1 锚垫板的承压面应与预应力筋或孔道曲线末端的切线垂直。预应力筋曲线起始点与张拉锚固点之间的直线段最小长度应符合表6.3.10的规定；

2 采用连接器接长预应力筋时，应全面检查连接器的所有零件，并应按产品技术手册要求操作；

3 内埋式固定端锚垫板不应重叠，锚具与锚垫板应贴紧。

表6.3.10 预应力筋曲线起始点与张拉锚固点之间直线段最小长度  

<table><tr><td>预应力筋张拉力N(kN)</td><td>N≤1500</td><td>1500&lt;n&gt;N&amp;gt;6000</td><td></td></tr><tr><td>直线段最小长度(mm)</td><td>400</td><td>500</td><td>600</td></tr></table>


</n>

6.3.11后张法有粘结预应力筋穿入孔道及其防护，应符合下列规定：

1对采用蒸汽养护的预制构件，预应力筋应在蒸汽养护结束后穿入孔道；2预应力筋穿入孔道后至孔道灌浆的时间间隔不宜过长，当环境相对湿度大于  $60\%$  或处于近海环境时，不宜超过14d；当环境相对湿度不大于  $60\%$  时，不宜超过28d；3当不能满足本条第2款的规定时，宜对预应力筋采取防锈措施。

6.3.12预应力筋等安装完成后，应做好成品保护工作。

6.3.13当采用减摩材料降低孔道摩擦阻力时，应符合下列规定：1减摩材料不应对预应力筋、成孔管道及混凝土产生不利影响；2灌浆前应将减摩材料清除干净。

# 6.4张拉和放张

6.4.1预应力筋张拉前，应进行下列准备工作：

1计算张拉力和张拉伸长值，根据张拉设备标定结果确定油泵压力表读数；2根据工程需要搭设安全可靠的张拉作业平台；3清理锚垫板和张拉端预应力筋，检查锚垫板后混凝土的密实性。

6.4.2预应力筋张拉设备及压力表应定期维护和标定。张拉设备和压力表应配套标定和使用，标定期限不应超过半年。当使用过程中出现反常现象或张拉设备检修后，应重新标定。

注：1压力表的量程应大于张拉工作压力读值，压力表的精确度等级不应低于1．6级；2标定张拉设备用的试验机或测力计的测力示值不确定度，不应大于1.  $0\%$  3张拉设备标定时，千斤顶活塞的运行方向应与实际张拉工作状态一致。

6.4.3施加预应力时，混凝土强度应符合设计要求，且同条件养护的混凝土立方体抗压强度，应符合下列规定：

1不应低于设计混凝土强度等级值的  $75\%$  2采用消除应力钢丝或钢绞线作为预应力筋的先张法构件，尚不应低于  $30\mathrm{MPa}$  3不应低于锚具供应商提供的产品技术手册要求的混凝土最低强度要求；4后张法预应力梁和板，现浇结构混凝土的龄期分别不宜小于7d和5d。注：为防止混凝土早期裂缝而施加预应力时，可不受本条的限制，但应满足局部受压承载力的要求。

6.4.4预应力筋的张拉控制应力应符合设计及专项施工方案的要求。当施工中需要超张拉时，调整后的张拉控制应力  $\sigma_{\mathrm{con}}$  应符合下列规定：

# 1消除应力钢丝、钢绞线：

$$
\sigma_{\mathrm{con}}\leqslant 0.80f_{\mathrm{pk}} \tag{6.4.4-1}
$$

2中强度预应力钢丝：

$$
\sigma_{\mathrm{con}}\leqslant 0.75f_{\mathrm{pk}} \tag{6.4.4-2}
$$

3预应力螺纹钢筋：

$$
\sigma_{\mathrm{con}}\leqslant 0.90f_{\mathrm{pk}} \tag{6.4.4-3}
$$

式中：  $\sigma_{\mathrm{con}}$  预应力筋张拉控制应力； $f_{\mathrm{pk}}$  预应力筋极限强度标准值； $f_{\mathrm{pk}}$  预应力筋屈服强度标准值。

6.4.5采用应力控制方法张拉时，应校核最大张拉力下预应力筋伸长值。实测伸长值与计算伸长值的偏差应控制在  $\pm 6\%$  之

内，否则应查明原因并采取措施后再张拉。必要时，宜进行现场孔道摩擦系数测定，并可根据实测结果调整张拉控制力。预应力筋张拉伸长值的计算和实测值的确定及孔道摩擦系数的测定，可分别按本规范附录D、附录E的规定执行。

6.4.6预应力筋的张拉顺序应符合设计要求，并应符合下列规定：

1应根据结构受力特点、施工方便及操作安全等因素确定张拉顺序；2预应力筋宜按均匀、对称的原则张拉；3现浇预应力混凝土楼盖，宜先张拉楼板、次梁的预应力筋，后张拉主梁的预应力筋；4对预制屋架等平卧叠浇构件，应从上而下逐榀张拉。

6.4.7后张预应力筋应根据设计和专项施工方案的要求采用一端或两端张拉。采用两端张拉时，宜两端同时张拉，也可一端先张拉锚固，另一端补张拉。当设计无具体要求时，应符合下列规定：

1有粘结预应力筋长度不大于20m时，可一端张拉，大于20m时，宜两端张拉；预应力筋为直线形时，一端张拉的长度可延长至  $35\mathrm{m}$  2无粘结预应力筋长度不大于40m时，可一端张拉，大于40m时，宜两端张拉。

6.4.8后张有粘结预应力筋应整束张拉。对直线形或平行编排的有粘结预应力钢绞线束，当能确保各根钢绞线不受叠压影响时，也可逐根张拉。

6.4.9预应力筋张拉时，应从零拉力加载至初拉力后，量测伸长值初读数，再以均匀速率加载至张拉控制力。塑料波纹管内的预应力筋，张拉力达到张拉控制力后宜持荷  $2\mathrm{min}\sim 5\mathrm{min}$

6.4.10预应力筋张拉中应避免预应力筋断裂或滑脱。当发生断裂或滑脱时，应符合下列规定：

1对后张法预应力结构构件，断裂或滑脱的数量严禁超过同一截面预应力筋总根数的  $3\%$  ，且每束钢丝或每根钢绞线不得超过一丝；对多跨双向连续板，其同一截面应按每跨计算；2对先张法预应力构件，在浇筑混凝土前发生断裂或滑脱的预应力筋必须更换。

6.4.11锚固阶段张拉端预应力筋的内缩量应符合设计要求。当设计无具体要求时，应符合表6.4.11的规定。

表6.4.11 张拉端预应力筋的内缩量限值  

<table><tr><td colspan="2">锚具类别</td><td>内缩量限值（mm）</td></tr><tr><td rowspan="2">支承式锚具
（螺母锚具、镦头锚具等）</td><td>螺母缝隙</td><td>1</td></tr><tr><td>每块后加垫板的缝隙</td><td>1</td></tr><tr><td rowspan="2">夹片式锚具</td><td>有顶压</td><td>5</td></tr><tr><td>无顶压</td><td>6～8</td></tr></table>

6.4.12先张法预应力筋的放张顺序，应符合下列规定：

1宜采取缓慢放张工艺进行逐根或整体放张；

2对轴心受压构件，所有预应力筋宜同时放张；

3对受弯或偏心受压的构件，应先同时放张预压应力较小区域的预应力筋，再同时放张预压应力较大区域的预应力筋；

4当不能按本条第1～3款的规定放张时，应分阶段、对称、相互交错放张；

5放张后，预应力筋的切断顺序，宜从张拉端开始依次切向另一端。

6.4.13后张法预应力筋张拉锚固后，如遇特殊情况需卸锚时，应采用专门的设备和工具。

6.4.14预应力筋张拉或放张时，应采取有效的安全防护措施，预应力筋两端正前方不得站人或穿越。

6.4.15预应力筋张拉时，应对张拉力、压力表读数、张拉伸长值、锚固回缩值及异常情况处理等作出详细记录。

# 6.5灌浆及封锚

6.5.1后张法有粘结预应力筋张拉完毕并经检查合格后，应尽早进行孔道灌浆，孔道内水泥浆应饱满、密实。

6.5.2后张法预应力筋锚固后的外露多余长度，宜采用机械方法切割，也可采用氧- 乙炔焰切割，其外露长度不宜小于预应力

筋直径的1.5倍，且不应小于  $30\mathrm{mm}$  。

6.5.3孔道灌浆前应进行下列准备工作：

1 应确认孔道、排气兼泌水管及灌浆孔畅通；对预埋管成型孔道，可采用压缩空气清孔；2 应采用水泥浆、水泥砂浆等材料封闭端部锚具缝隙，也可采用封锚罩封闭外露锚具；3 采用真空灌浆工艺时，应确认孔道系统的密封性。

6.5.4配制水泥浆用水泥、水及外加剂除应符合国家现行有关标准的规定外，尚应符合下列规定：

1 宜采用普通硅酸盐水泥或硅酸盐水泥；2 拌合用水和掺加的外加剂中不应含有对预应力筋或水泥有害的成分；3 外加剂应与水泥作配合比试验并确定掺量。

6.5.5灌浆用水泥浆应符合下列规定：

1 采用普通灌浆工艺时，稠度宜控制在  $12\mathrm{s}\sim 20\mathrm{s}$ ，采用真空灌浆工艺时，稠度宜控制在  $18\mathrm{s}\sim 25\mathrm{s}$ ；2 水灰比不应大于0.45；3 3h自由泌水率宜为0，且不应大于  $1\%$ ，泌水应在24h内全部被水泥浆吸收；4 24h自由膨胀率，采用普通灌浆工艺时不应大于  $6\%$ ；采用真空灌浆工艺时不应大于  $3\%$ ；5 水泥浆中氯离子含量不应超过水泥重量的0.  $06\%$ ；6 28d标准养护的边长为70.7mm的立方体水泥浆试块抗压强度不应低于30MPa；7 稠度、泌水率及自由膨胀率的试验方法应符合现行国家标准《预应力孔道灌浆剂》GB/T25182的规定。

注：1一组水泥浆试块由6个试块组成；

2 抗压强度为一组试块的平均值，当一组试块中抗压强度最大值或最小值与平均值相差超过  $20\%$  时，应取中间4个试块强度的平均值。

6.5.6灌浆用水泥浆的制备及使用，应符合下列规定：

1 水泥浆宜采用高速搅拌机进行搅拌，搅拌时间不应超过5min；2 水泥浆使用前应经筛孔尺寸不大于1.  $2\mathrm{mm}\times 1$  .  $2\mathrm{mm}$  的筛网过滤；3 搅拌后不能在短时间内灌入孔道的水泥浆，应保持缓慢搅动；4 水泥浆应在初凝前灌入孔道，搅拌后至灌浆完毕的时间不宜超过  $30\mathrm{min}$

6.5.7灌浆施工应符合下列规定：

1 宜先灌注下层孔道，后灌注上层孔道；2 灌浆应连续进行，直至排气管排除的浆体稠度与注浆孔处相同且无气泡后，再顺浆体流动方向依次封闭排气孔；全部出浆口封闭后，宜继续加压0.5MPa～0.7MPa，并应稳压1min～2min后封闭灌浆口；3 当泌水较大时，宜进行二次灌浆和对泌水孔进行重力补浆；4 因故中途停止灌浆时，应用压力水将未灌注完孔道内已注入的水泥浆冲洗干净。

6.5.8真空辅助灌浆时，孔道抽真空负压宜稳定保持为0.08MPa～0.10MPa。

6.5.9孔道灌浆应填写灌浆记录。

6.5.10外露锚具及预应力筋应按设计要求采取可靠的保护措施。

# 6.6质量检查

6.6.1预应力工程材料进场检查应符合下列规定：

1 应检查规格、外观、尺寸及其质量证明文件；2 应按现行国家有关标准的规定进行力学性能的抽样检验；3 经产品认证符合要求的产品，其检验批量可扩大一倍。在同一工程中，同一厂家、同一品种、同一规格的产品连续三次进场检验均一次检验合格时，其后的检验批量可扩大一倍。

6.6.2预应力筋的制作应进行下列检查：

1 采用镦头锚时的钢丝下料长度；2 钢丝镦头外观、尺寸及头部裂纹；3 挤压锚具制作时挤压记录和挤压锚具成型后锚具外预应力筋的长度；

4钢绞线压花锚具的梨形头尺寸。

6.6.3预应力筋、预留孔道、锚垫板和锚固区加强钢筋的安装应进行下列检查：

1预应力筋的外观、品种、级别、规格、数量和位置等；2预留孔道的外观、规格、数量、位置、形状以及灌浆孔、排气兼泌水孔等；3锚垫板和局部加强钢筋的外观、品种、级别、规格、数量和位置等；4预应力筋锚具和连接器的外观、品种、规格、数量和位置等。

6.6.4预应力筋张拉或放张应进行下列检查：

1预应力筋张拉或放张时的同条件养护混凝土试块的强度；2预应力筋张拉记录；3先张法预应力筋张拉后与设计位置的偏差。

6.6.5灌浆用水泥浆及灌浆应进行下列检查：

1配合比设计阶段检查稠度、泌水率、自由膨胀率、氯离子含量和试块强度；2现场搅拌后检查稠度、泌水率，并根据验收规定检查试块强度；3灌浆质量检查灌浆记录。

6.6.6封锚应进行下列检查：

1锚具外的预应力筋长度；2凸出式封锚端尺寸；3封锚的表面质量。

# 7混凝土制备与运输

# 7.1一般规定

7.1.1混凝土结构施工宜采用预拌混凝土。

7.1.2混凝土制备应符合下列规定：

7.1.1混凝土结构施工宜采用预拌混凝土。7.1.2混凝土制备应符合下列规定：1预拌混凝土应符合现行国家标准《预拌混凝土》GB14902的有关规定；2现场搅拌混凝土宜采用具有自动计量装置的设备集中搅拌；3当不具备本条第1、2款规定的条件时，应采用符合现行国家标准《混凝土搅拌机》GB/T9142的搅拌机进行搅拌，并应配备计量装置。

7.1.3混凝土运输应符合下列规定：

7.1.3混凝土运输应符合下列规定：1混凝土宜采用搅拌运输车运输，运输车辆应符合国家现行有关标准的规定；2运输过程中应保证混凝土拌合物的均匀性和工作性；3应采取保证连续供应的措施，并应满足现场施工的需要。

# 7.2原材料

7.2.1混凝土原材料的主要技术指标应符合本规范附录F和国家现行有关标准的规定。

7.2.2水泥的选用应符合下列规定：

7.2.2水泥的选用应符合下列规定：1水泥品种与强度等级应根据设计、施工要求，以及工程所处环境条件确定；2普通混凝土宜选用通用硅酸盐水泥；有特殊需要时，也可选用其他品种水泥；3有抗渗、抗冻融要求的混凝土，宜选用硅酸盐水泥或普通硅酸盐水泥；4处于潮湿环境的混凝土结构，当使用碱活性骨料时，宜采用低碱水泥。

7.2.3粗骨料宜选用粒形良好、质地坚硬的洁净碎石或卵石，并应符合下列规定：

1粗骨料最大粒径不应超过构件截面最小尺寸的1/4，且不应超过钢筋最小净间距的3/4；对实心混凝土板，粗骨料的最大粒径不宜超过板厚的1/3，且不应超过  $40\mathrm{mm}$

2粗骨料宜采用连续粒级，也可用单粒级组合成满足要求的连续粒级；

3含泥量、泥块含量指标应符合本规范附录F的规定。

7.2.4细骨料宜选用级配良好、质地坚硬、颗粒洁净的天然砂或机制砂，并应符合下列规定：

1细骨料宜选用Ⅱ区中砂。当选用Ⅱ区砂时，应提高砂率，并应保持足够的胶凝材料用量，同时应满足混凝土的工作性要求；当采用Ⅲ区砂时，宜适当降低砂率；

2混凝土细骨料中氯离子含量，对钢筋混凝土，按干砂的质量百分率计算不得大于0.  $06\%$  ；对预应力混凝土，按干砂的质量百分率计算不得大于0.  $02\%$

3含泥量、泥块含量指标应符合本规范附录F的规定；

4海砂应符合现行行业标准《海砂混凝土应用技术规范》JGJ206的有关规定。

7.2.5强度等级为C60及以上的混凝土所用骨料，除应符合本规范第7.2.3和7.2.4条的规定外，尚应符合下列规定：

1粗骨料压碎指标的控制值应经试验确定；2粗骨料最大粒径不宜大于  $25\mathrm{mm}$  ，针片状颗粒含量不应大于8.  $0\%$  ，含泥量不应大于0.  $5\%$  ，泥块含量不应大于0.  $2\%$  03细骨料细度模数宜控制为2.  $6\sim 3$  .0，含泥量不应大于2.  $0\%$  ，泥块含量不应大于0.  $5\%$  0

7.2.6有抗渗、抗冻融或其他特殊要求的混凝土，宜选用连续级配的粗骨料，最大粒径不宜大于  $40\mathrm{mm}$  ，含泥量不应大于1.  $0\%$  ，泥块含量不应大于0.  $5\%$  ；所用细骨料含泥量不应大于3.  $0\%$  ，泥块含量不应大于1.  $0\%$  0

7.2.7矿物掺合料的选用应根据设计、施工要求，以及工程所处环境条件确定，其掺量应通过试验确定。

7.2.8外加剂的选用应根据设计、施工要求，混凝土原材料性能以及工程所处环境条件等因素通过试验确定，并应符合下列规定：

1当使用碱活性骨料时，由外加剂带入的碱含量(以当量氧化钠计)不宜超过1.  $0\mathrm{kg} / \mathrm{m}^3$  ，混凝土总碱含量尚应符合现行国家标准《混凝土结构设计规范》GB50010等的有关规定；

2不同品种外加剂首次复合使用时，应检验混凝土外加剂的相容性。

7.2.9混凝土拌合及养护用水，应符合现行行业标准《混凝土用水标准》JGJ63的有关规定。

7.2.10未经处理的海水严禁用于钢筋混凝土结构和预应力混凝土结构中混凝土的拌制和养护。

7.2.11原材料进场后，应按种类、批次分开储存与堆放，应标识明晰，并应符合下列规定：

1散装水泥、矿物掺合料等粉体材料，应采用散装罐分开储存；袋装水泥、矿物掺合料、外加剂等，应按品种、批次分开码垛堆放，并应采取防雨、防潮措施，高温季节应有防晒措施。

2骨料应按品种、规格分别堆放，不得混入杂物，并应保持洁净和颗粒级配均匀。骨料堆放场地的地面应做硬化处理，并应采取排水、防尘和防雨等措施。

3液体外加剂应放置于阴凉干燥处，应防止日晒、污染、浸水，使用前应搅拌均匀；有离析、变色等现象时，应经检验合格后再使用。

# 7.3混凝土配合比

7.3.1混凝土配合比设计应经试验确定，并应符合下列规定：

1应在满足混凝土强度、耐久性和工作性要求的前提下，减少水泥和水的用量；

2当有抗冻、抗渗、抗氯离子侵蚀和化学腐蚀等耐久性要求时，尚应符合现行国家标准《混凝土结构耐久性设计规范》GB/T50476的有关规定；

3应分析环境条件对施工及工程结构的影响；

4试配所用的原材料应与施工实际使用的原材料一致。

7.3.2混凝土的配制强度应按下列规定计算：

1当设计强度等级低于C60时，配制强度应按下式确定：

$$
f_{\mathrm{cu,0}}\geq f_{\mathrm{cu,k}} + 1.645\sigma \tag{7.3.2-1}
$$

式中：  $f_{\mathrm{cu,0}}$  混凝土的配制强度（MPa）；

$f_{\mathrm{cu,k}}$  混凝土立方体抗压强度标准值（MPa）；

$\sigma$  混凝土强度标准差（MPa），应按本规范第7.3.3

条确定。

2当设计强度等级不低于C60时，配制强度应按下式确定：

$f_{\mathrm{cu,0}}\geq 1.15f_{\mathrm{cu,k}}$  (7.3.2- 2)

7.3.3混凝土强度标准差应按下列规定计算确定：

1当具有近期的同品种混凝土的强度资料时，其混凝土强度标准差o应按下列公式计算：

$$
\sigma = \sqrt{\frac{\sum_{i = 1}^{n}f_{\mathrm{cu},i}^{2} - nm_{\mathrm{cu}}^{2}}{n - 1}} \tag{7.3.3}
$$

式中：  $f_{\mathrm{cu},i}$  第  $i$  组的试件强度（MPa）； $m_{\mathrm{cu}}$ $n$  组试件的强度平均值（MPa）； $n$  试件组数，  $n$  值不应小于30。

2按本条第1款计算混凝土强度标准差时：强度等级不高于C30的混凝土，计算得到的o大于等于3.0MPa时，应按计算结果取值；计算得到的o小于3.0MPa时，o应取3.0MPa。强度等级高于C30且低于C60的混凝土，计算得到的o大于等于4.0MPa时，应按计算结果取值；计算得到的o小于4.0MPa时，o应取4.0MPa。

3当没有近期的同品种混凝土强度资料时，其混凝土强度标准差o可按表7.3.3取用。

表7.3.3 混凝土强度标准差  $\pmb{\sigma}$  值（MPa）  

<table><tr><td>混凝土强度等级</td><td>≤C20</td><td>C25～C45</td><td>C50～C55</td></tr><tr><td>σ</td><td>4.0</td><td>5.0</td><td>6.0</td></tr></table>

7.3.4混凝土的工作性指标应根据结构形式、运输方式和距离、泵送高度、浇筑和振捣方式，以及工程所处环境条件等确定。

7.3.5混凝土最大水胶比和最小胶凝材料用量，应符合现行行业标准《普通混凝土配合比设计规程》JGJ55的有关规定。

7.3.6当设计文件对混凝土提出耐久性指标时，应进行相关耐久性试验验证。

7.3.7大体积混凝土的配合比设计，应符合下列规定：

1在保证混凝土强度及工作性要求的前提下，应控制水泥用量，宜选用中、低水化热水泥，并宜掺加粉煤灰、矿渣粉；2温度控制要求较高的大体积混凝土，其胶凝材料用量、品种等宜通过水化热和绝热温升试验确定；3宜采用高性能减水剂。

7.3.8混凝土配合比的试配、调整和确定，应按下列步骤进行：

1采用工程实际使用的原材料和计算配合比进行试配。每盘混凝土试配量不应小于20L；2进行试拌，并调整砂率和外加剂掺量等使拌合物满足工作性要求，提出试拌配合比；3在试拌配合比的基础上，调整胶凝材料用量，提出不少于3个配合比进行试配。根据试件的试压强度和耐久性试验结果，选定设计配合比；4应对选定的设计配合比进行生产适应性调整，确定施工配合比；5对采用搅拌运输车运输的混凝土，当运输时间较长时，试配时应控制混凝土坍落度经时损失值。

7.3.9施工配合比应经技术负责人批准。在使用过程中，应根据反馈的混凝土动态质量信息对混凝土配合比及时进行调整。

7.3.10遇有下列情况时，应重新进行配合比设计：

1当混凝土性能指标有变化或有其他特殊要求时；2当原材料品质发生显著改变时；3同一配合比的混凝土生产间断三个月以上时。

# 7.4混凝土搅拌

7.4.1当粗、细骨料的实际含水量发生变化时，应及时调整粗、细骨料和拌合用水的用量。

7.4.2混凝土搅拌时应对原材料用量准确计量，并应符合下列规定：1计量设备的精度应符合现行国家标准《混凝土搅拌站(楼)》GB10171的有关规定，并应定期校准。使用前设备应归零。2原材料的计量应按重量计，水和外加剂溶液可按体积计，其允许偏差应符合表7.4.2的规定。

表7.4.2 混凝土原材料计量允许偏差  $(\%)$  

<table><tr><td>原材料品种</td><td>水泥</td><td>细骨料</td><td>粗骨料</td><td>水</td><td>矿物掺合料</td><td>外加剂</td></tr><tr><td>每盘计量允许偏差</td><td>±2</td><td>±3</td><td>±3</td><td>±1</td><td>±2</td><td>±1</td></tr><tr><td>累计计量允许偏差</td><td>±1</td><td>±2</td><td>±2</td><td>±1</td><td>±1</td><td>±1</td></tr></table>

注：1现场搅拌时原材料计量允许偏差应满足每盘计量允许偏差要求；2累计计量允许偏差指每一运输车中各盘混凝土的每种材料累计称量的偏差，该项指标仅适用于采用计算机控制计量的搅拌站；3骨料含水率应经常测定，雨、雪天施工应增加测定次数。

7.4.3采用分次投料搅拌方法时，应通过试验确定投料顺序、数量及分段搅拌的时间等工艺参数。矿物掺合料宜与水泥同步投料，液体外加剂宜滞后于水和水泥投料；粉状外加剂宜溶解后再投料。

7.4.4混凝土应搅拌均匀，宜采用强制式搅拌机搅拌。混凝土搅拌的最短时间可按表7.4.4采用，当能保证搅拌均匀时可适当缩短搅拌时间。搅拌强度等级C60及以上的混凝土时，搅拌时间应适当延长。

表7.4.4 混凝土搅拌的最短时间（s）  

<table><tr><td rowspan="2">混凝土坍落度（mm）</td><td rowspan="2">搅拌机机型</td><td colspan="3">搅拌机出料量（L）</td></tr><tr><td>&amp;lt;250</td><td>250～500</td><td>&amp;gt;500</td></tr><tr><td>≤40</td><td>强制式</td><td>60</td><td>90</td><td>120</td></tr><tr><td>&amp;gt;40，且&amp;lt;100</td><td>强制式</td><td>60</td><td>60</td><td>90</td></tr><tr><td>≥100</td><td>强制式</td><td colspan="3">60</td></tr></table>

注：1混凝土搅拌时间指从全部材料装人搅拌筒中起，到开始卸料时止的时间段；2当掺有外加剂与矿物掺合料时，搅拌时间应适当延长；3采用自落式搅拌机时，搅拌时间宜延长30s；4当采用其他形式的搅拌设备时，搅拌的最短时间也可按设备说明书的规定或经试验确定。

7.4.5对首次使用的配合比应进行开盘鉴定，开盘鉴定应包括下列内容：

1混凝土的原材料与配合比设计所采用原材料的一致性；2出机混凝土工作性与配合比设计要求的一致性；3混凝土强度；4混凝土凝结时间；5工程有要求时，尚应包括混凝土耐久性能等。

# 7.5混凝土运输

7.5.1采用混凝土搅拌运输车运输混凝土时，应符合下列规定：

1接料前，搅拌运输车应排净罐内积水；2在运输途中及等候卸料时，应保持搅拌运输车罐体正常转速，不得停转；3卸料前，搅拌运输车罐体宜快速旋转搅拌20s以上后再卸料。

7.5.2采用搅拌运输车运输混凝土时，施工现场车辆出入口处应设置交通安全指挥人员，施工现场道路应顺畅，有条件时直设置循环车道；危险区域应设置警戒标志；夜间施工时，应有良好的照明。

7.5.3采用搅拌运输车运输混凝土，当混凝土坍落度损失较大不能满足施工要求时，可在运输车罐内加入适量的与原配合比相同成分的减水剂。减水剂加入量应事先由试验确定，并应作出记录。加入减水剂后，搅拌运输车罐体应快速旋转搅拌均匀，并应达到要求的工作性能后再泵送或浇筑。

7.5.4 当采用机动翻斗车运输混凝土时，道路应通畅，路面应平整、坚实，临时坡道或支架应牢固，铺板接头应平顺。

# 7.6质量检查

7.6.1 原材料进场时，供方应对进场材料按材料进场验收所划分的检验批提供相应的质量证明文件，外加剂产品尚应提供使用说明书。当能确认连续进场的材料为同一厂家的同批出厂材料时，可按出厂的检验批提供质量证明文件。

7.6.2 原材料进场时，应对材料外观、规格、等级、生产日期等进行检查，并应对其主要技术指标按本规范第7.6.3条的规定划分检验批进行抽样检验，每个检验批检验不得少于1次。

经产品认证符合要求的水泥、外加剂，其检验批量可扩大一倍。在同一工程中，同一厂家、同一品种、同一规格的水泥、外加剂，连续三次进场检验均一次合格时，其后的检验批量可扩大一倍。

7.6.3 原材料进场质量检查应符合下列规定：

1 应对水泥的强度、安定性及凝结时间进行检验。同一生产厂家、同一等级、同一品种、同一批号且连续进场的水泥，袋装水泥不超过200t应为一批，散装水泥不超过500t应为一批。

2 应对粗骨料的颗粒级配、含泥量、泥块含量、针片状含量指标进行检验，压碎指标可根据工程需要进行检验，应对细骨料颗粒级配、含泥量、泥块含量指标进行检验。当设计文件有要求或结构处于易发生碱骨料反应环境中时，应对骨料进行碱活性检验。抗冻等级F100及以上的混凝土用骨料，应进行坚固性检验。骨料不超过  $400\mathrm{m}^3$  或600t为一检验批。

3 应对矿物掺合料细度(比表面积)、需水量比(流动度比)、活性指数(抗压强度比)、烧失量指标进行检验。粉煤灰、矿渣粉、沸石粉不超过200t应为一检验批，硅灰不超过30t应为一检验批。

4 应按外加剂产品标准规定对其主要匀质性指标和掺外加剂混凝土性能指标进行检验。同一品种外加剂不超过50t应为一检验批。

5 当采用饮用水作为混凝土用水时，可不检验。当采用中水、搅拌站清洗水或施工现场循环水等其他水源时，应对其成分进行检验。

7.6.4 当使用中水泥质量受不利环境影响或水泥出厂超过三个月(快硬硅酸盐水泥超过一个月)时，应进行复验，并应按复验结果使用。

7.6.5 混凝土在生产过程中的质量检查应符合下列规定：

1 生产前应检查混凝土所用原材料的品种、规格是否与施工配合比一致。在生产过程中应检查原材料实际称量误差是否满足要求，每一工作班应至少检查2次；

2 生产前应检查生产设备和控制系统是否正常、计量设备是否归零；

3 混凝土拌合物的工作性检查每  $100\mathrm{m}^3$  不应少于1次，且每一工作班不应少于2次，必要时可增加检查次数；

4 骨料含水率的检验每工作班不应少于1次；当雨雪天气等外界影响导致混凝土骨料含水率变化时，应及时检验。

7.6.6 混凝土应进行抗压强度试验。有抗冻、抗渗等耐久性要求的混凝土，还应进行抗冻性、抗渗性等耐久性指标的试验。其试件留置方法和数量，应按现行国家标准《混凝土结构工程施工质量验收规范》GB50204的有关规定执行。

7.6.7 采用预拌混凝土时，供方应提供混凝土配合比通知单、混凝土抗压强度报告、混凝土质量合格证和混凝土运输单；当需要其他资料时，供需双方应在合同中明确约定。预拌混凝土质量控制资料的保存期限，应满足工程质量追溯的要求。

7.6.8 混凝土坍落度、维勃稠度的质量检查应符合下列规定：

1 坍落度和维勃稠度的检验方法，应符合现行国家标准《普通混凝土拌合物性能试验方法标准》GB/T50080的有关规定；

2 坍落度、维勃稠度的允许偏差应符合表7.6.8的规定；

3 预拌混凝土的坍落度检查应在交货地点进行；

4 坍落度大于  $220\mathrm{mm}$  的混凝土，可根据需要测定其坍落扩展度，扩展度的允许偏差为  $\pm 30\mathrm{mm}$

表7.6.8混凝土坍落度、维勃稠度的允许偏差  

<table><tr><td colspan="4">坍落度（mm）</td></tr><tr><td>设计值（mm）</td><td>≤40</td><td>50～90</td><td>≥100</td></tr><tr><td>允许偏差（mm）</td><td>±10</td><td>±20</td><td>±30</td></tr><tr><td colspan="4">维勃稠度（s）</td></tr><tr><td>设计值（s）</td><td>≥11</td><td>10～6</td><td>≤2</td></tr><tr><td>允许偏差（s）</td><td>±3</td><td>±2</td><td>±1</td></tr></table>

7.6.9参引气剂或空气型外加剂的混凝土拌合物，应按现行国家标准《普通混凝土拌合物性能试验方法标准》GB/T50080的有关规定检验含气量，含气量宜符合表7.6.9的规定。

表7.6.9 混凝土含气量限值  

<table><tr><td>粗骨料最大公称粒径（mm）</td><td>混凝土含气量（%）</td></tr><tr><td>20</td><td>≤5.5</td></tr><tr><td>25</td><td>≤5.0</td></tr><tr><td>40</td><td>≤4.5</td></tr></table>

# 8现浇结构工程

# 8.1一般规定

8.1.1混凝土浇筑前应完成下列工作：1隐蔽工程验收和技术复核；2对操作人员进行技术交底；3根据施工方案中的技术要求，检查并确认施工现场具备实施条件；4施工单位填报浇筑申请单，并经监理单位签认。

8.1.2混凝土拌合物入模温度不应低于  $5^{\circ}C$  ，且不应高于  $35^{\circ}C$

8.1.3混凝土运输、输送、浇筑过程中严禁加水；混凝土运输、输送、浇筑过程中散落的混凝土严禁用于混凝土结构构件的浇筑。

8.1.4混凝土应布料均衡。应对模板及支架进行观察和维护，发生异常情况应及时进行处理。混凝土浇筑和振捣应采取防止模板、钢筋、钢构、预埋件及其定位件移位的措施。

# 8.2混凝土输送

8.2.1混凝土输送宜采用泵送方式。

8.2.2混凝土输送泵的选择及布置应符合下列规定：

1输送泵的选型应根据工程特点、混凝土输送高度和距离、混凝土工作性确定；2输送泵的数量应根据混凝土浇筑量和施工条件确定，必要时应设置备用泵；3输送泵设置的位置应满足施工要求，场地应平整、坚实，道路应畅通；4输送泵的作业范围不得有阻碍物；输送泵设置位置应有防范高空坠物的设施。

8.2.3混凝土输送泵管与支架的设置应符合下列规定：

1混凝土输送泵管应根据输送泵的型号、拌合物性能、总输出量、单位输出量、输送距离以及粗骨料粒径等进行选择；2混凝土粗骨料最大粒径不大于  $25\mathrm{mm}$  时，可采用内径不小于  $125\mathrm{mm}$  的输送泵管；混凝土粗骨料最大粒径不大于  $40\mathrm{mm}$  时，可采用内径不小于  $150\mathrm{mm}$  的输送泵管；3输送泵管安装连接应严密，输送泵管道转向宜平缓；4输送泵管应采用支架固定，支架应与结构牢固连接，输送泵管转向处支架应加密；支架应通过计算确定，设置位置的结构

应进行验算，必要时应采取加固措施：

5 向上输送混凝土时，地面水平输送泵管的直管和弯管总的折算长度不宜小于竖向输送高度的  $20\%$  ，且不宜小于  $15\mathrm{m}$  6输送泵管倾斜或垂直向下输送混凝土，且高差大于  $20\mathrm{m}$  时，应在倾斜或竖向管下端设置直管或弯管，直管或弯管总的折算长度不宜小于高差的1.5倍；7输送高度大于  $100\mathrm{m}$  时，混凝土输送泵出料口处的输送泵管位置应设置截止阀；8混凝土输送泵管及其支架应经常进行检查和维护。

8.2.4混凝土输送布料设备的设置应符合下列规定：

1布料设备的选择应与输送泵相匹配；布料设备的混凝土输送管内径宜与混凝土输送泵管内径相同；2布料设备的数量及位置应根据布料设备工作半径、施工作业面大小以及施工要求确定；3布料设备应安装牢固，且应采取抗倾覆措施；布料设备安装位置处的结构或专用装置应进行验算，必要时应采取加固措施；4应经常对布料设备的弯管壁厚进行检查，磨损较大的弯管应及时更换；5布料设备作业范围不得有阻碍物，并应有防范高空坠物的设施。

8.2.5输送混凝土的管道、容器、溜槽不应吸水、漏浆，并应保证输送通畅。输送混凝土时，应根据工程所处环境条件采取保温、隔热、防雨等措施。

8.2.6输送泵输送混凝土应符合下列规定：

1应先进行泵水检查，并应湿润输送泵的料斗、活塞等直接与混凝土接触的部位；泵水检查后，应清除输送泵内积水；2输送混凝土前，宜先输送水泥砂浆对输送泵和输送管进行润滑，然后开始输送混凝土；3输送混凝土应先慢后快、逐步加速，应在系统运转顺利后再按正常速度输送；4输送混凝土过程中，应设置输送泵集料斗网罩，并应保证集料斗有足够的混凝土余量。

8.2.7吊车配备斗容器输送混凝土应符合下列规定：

1应根据不同结构类型以及混凝土浇筑方法选择不同的斗容器；2斗容器的容量应根据吊车吊运能力确定；3运输至施工现场的混凝土宜直接装入斗容器进行输送；4斗容器宜在浇筑点直接布料。

8.2.8升降设备配备小车输送混凝土应符合下列规定：

1升降设备和小车的配备数量、小车行走路线及卸料点位置应能满足混凝土浇筑需要；2运输至施工现场的混凝土宜直接装入小车进行输送，小车宜在靠近升降设备的位置进行装料。

# 8.3混凝土浇筑

8.3.1浇筑混凝土前，应清除模板内或垫层上的杂物。表面干燥的地基、垫层、模板上应洒水湿润；现场环境温度高于  $35^{\circ}C$  时，宜对金属模板进行洒水降温；洒水后不得留有积水。

8.3.2混凝土浇筑应保证混凝土的均匀性和密实性。混凝土宜一次连续浇筑。

8.3.3混凝土应分层浇筑，分层厚度应符合本规范第8.4.6条的规定，上层混凝土应在下层混凝土初凝之前浇筑完毕。

8.3.4混凝土运输、输送入模的过程应保证混凝土连续浇筑，从运输到输送入模的延续时间不宜超过表8.3.4- 1的规定，且不应超过表8.3.4- 2的规定。掺早强型减水剂、早强剂的混凝土，以及有特殊要求的混凝土，应根据设计及施工要求，通过试验确定允许时间。

表8.3.4-1 运输到输送入模的延续时间（min）  

<table><tr><td rowspan="2">条 件</td><td colspan="2">气 温</td></tr><tr><td>≤25℃</td><td>＞25℃</td></tr><tr><td>不掺外加剂</td><td>90</td><td>60</td></tr><tr><td>掺外加剂</td><td>150</td><td>120</td></tr></table>

表8.3.4-2 运输、输送入模及其间歇总的时间限值（min）  

<table><tr><td rowspan="2">条 件</td><td colspan="2">气 温</td></tr><tr><td>≤25℃</td><td>＞25℃</td></tr><tr><td>不掺外加剂</td><td>180</td><td>150</td></tr><tr><td>掺外加剂</td><td>240</td><td>210</td></tr></table>

8.3.5混凝土浇筑的布料点宜接近浇筑位置，应采取减少混凝土下料冲击的措施，并应符合下列规定：

1宜先浇筑竖向结构构件，后浇筑水平结构构件；2浇筑区域结构平面有高差时，宜先浇筑低区部分，再浇筑高区部分。

8.3.6柱、墙模板内的混凝土浇筑不得发生离析，倾落高度应符合表8.3.6的规定；当不能满足要求时，应加设串筒、溜管、溜槽等装置。

表8.3.6柱、墙模板内混凝土浇筑倾落高度限值（m）  

<table><tr><td>条 件</td><td>浇筑倾落高度限值</td></tr><tr><td>板骨料粒径大于25mm</td><td>≤3</td></tr><tr><td>板骨料粒径小于等于25mm</td><td>≤6</td></tr></table>

注：当有可靠措施能保证混凝土不产生离析时，混凝土倾落高度可不受本表限制。

8.3.7混凝土浇筑后，在混凝土初凝前和终凝前，宜分别对混凝土裸露表面进行抹面处理。

8.3.8柱、墙混凝土设计强度等级高于梁、板混凝土设计强度等级时，混凝土浇筑应符合下列规定：

1柱、墙混凝土设计强度比梁、板混凝土设计强度高一个等级时，柱、墙位置梁、板高度范围内的混凝土经设计单位确认，可采用与梁、板混凝土设计强度等级相同的混凝土进行浇筑；

2柱、墙混凝土设计强度比梁、板混凝土设计强度高两个等级及以上时，应在交界区域采取分隔措施；分隔位置应在低强度等级的构件中，且距高强度等级构件边缘不应小于  $500\mathrm{mm}$

3宜先浇筑强度等级高的混凝土，后浇筑强度等级低的混凝土。

8.3.9泵送混凝土浇筑应符合下列规定：

1宜根据结构形状及尺寸、混凝土供应、混凝土浇筑设备、场地内外条件等划分每台输送泵的浇筑区域及浇筑顺序；2采用输送管浇筑混凝土时，宜由远而近浇筑；采用多根输送管同时浇筑时，其浇筑速度宜保持一致；3润滑输送管的水泥砂浆用于湿润结构施工缝时，水泥砂浆应与混凝土浆液成分相同；接浆厚度不应大于  $30\mathrm{mm}$  ，多余水泥砂浆应收集后运出；4混凝土泵送浇筑应连续进行；当混凝土不能及时供应时，应采取间歇泵送方式；5混凝土浇筑后，应清洗输送泵和输送管。

8.3.10施工缝或后浇带处浇筑混凝土，应符合下列规定：

1结合面应为粗糙面，并应清除浮浆、松动石子、软弱混凝土层；2结合面处应洒水湿润，但不得有积水；3施工缝处已浇筑混凝土的强度不应小于1.2MPa；4柱、墙水平施工缝水泥砂浆按浆层厚度不应大于  $30\mathrm{mm}$  ，接浆层水泥砂浆应与混凝土浆液成分相同；5后浇带混凝土强度等级及性能应符合设计要求；当设计无具体要求时，后浇带混凝土强度等级宜比两侧混凝土提高一级，并宜采用减少收缩的技术措施。

8.3.11超长结构混凝土浇筑应符合下列规定：

8.3.11 超长结构混凝土浇筑应符合下列规定：1 可留设施工缝分仓浇筑，分仓浇筑间隔时间不应少于7d；2 当留设后浇带时，后浇带封闭时间不得少于14d；3 超长整体基础中调节沉降的后浇带，混凝土封闭时间应通过监测确定，应在差异沉降稳定后封闭后浇带；4 后浇带的封闭时间尚应经设计单位确认。

8.3.12型钢混凝土结构浇筑应符合下列规定：

8.3.12 型钢混凝土结构浇筑应符合下列规定：1 混凝土粗骨料最大粒径不应大于型钢外侧混凝土保护层厚度的1/3，且不宜大于25mm；2 浇筑应有足够的下料空间，并应使混凝土充盈整个构件各部位；3 型钢周边混凝土浇筑宜同步上升，混凝土浇筑高差不应大于500mm。

8.3.13钢管混凝土结构浇筑应符合下列规定：

8.3.13 钢管混凝土结构浇筑应符合下列规定：1 宜采用自密实混凝土浇筑；2 混凝土应采取减少收缩的技术措施；3 钢管截面较小时，应在钢管壁适当位置留有足够的排气孔，排气孔孔径不应小于20mm；浇筑混凝土应加强排气孔观察，并应确认浆体流出和浇筑密实后再封堵排气孔；4 当采用粗骨料粒径不大于25mm的高流态混凝土或粗骨料粒径不大于20mm的自密实混凝土时，混凝土最大倾落高度不宜大于9m；倾落高度大于9m时，宜采用串筒、溜槽、溜管等辅助装置进行浇筑；5 混凝土从管顶向下浇筑时应符合下列规定：1) 浇筑应有足够的下料空间，并应使混凝土充盈整个钢管；2) 输送管端内径或斗容器下料口内径应小于钢管内径，且每边应留有不小于100mm的间隙；3) 应控制浇筑速度和单次下料量，并应分层浇筑至设计标高；4) 混凝土浇筑完毕后应对管口进行临时封闭。

6混凝土从管底顶升浇筑时应符合下列规定：

6 混凝土从管底顶升浇筑时应符合下列规定：1) 应在钢管底部设置进料输送管，进料输送管应设止流阀门，止流阀门可在顶升浇筑的混凝土达到终凝后拆除；2) 应合理选择混凝土顶升浇筑设备，应配备上、下方通信联络工具，并应采取可有效控制混凝土顶升或停止的措施；3) 应控制混凝土顶升速度，并均衡浇筑至设计标高。

8.3.14自密实混凝土浇筑应符合下列规定：

8.3.14 自密实混凝土浇筑应符合下列规定：1 应根据结构部位、结构形状、结构配筋等确定合适的浇筑方案；2 自密实混凝土粗骨料最大粒径不宜大于20mm；3 浇筑应能使混凝土充填到钢筋、预埋件、预埋钢构件周边及模板内各部位；4 自密实混凝土浇筑布料点应结合拌合物特性选择适宜的间距，必要时可通过试验确定混凝土布料点下料间距。

8.3.15清水混凝土结构浇筑应符合下列规定：

8.3.15 清水混凝土结构浇筑应符合下列规定：1 应根据结构特点进行构件分区，同一构件分区应采用同批混凝土，并应连续浇筑；2 同层或同区内混凝土构件所用材料牌号、品种、规格应一致，并应保证结构外观色泽符合要求；3 竖向构件浇筑时应严格控制分层浇筑的间歇时间。

8.3.16基础大体积混凝土结构浇筑应符合下列规定：

8.3.16 基础大体积混凝土结构浇筑应符合下列规定：1 采用多条输送泵管浇筑时，输送泵管间距不宜大于10m，并宜由远及近浇筑；2 采用汽车布料杆输送浇筑时，应根据布料杆工作半径确定布料点数量，各布料点浇筑速度应保持均衡；3 官先浇筑深坑部分再浇筑大面积基础部分；4 官采用斜面分层浇筑方法，也可采用全面分层、分块分层浇筑方法，层与层之间混凝土浇筑的间歇时间应能保证混凝土浇筑连续进行；5 混凝土分层浇筑应采用自然流清形成斜坡，并应沿高度均匀上升，分层厚度不宜大于500mm；6 抹面处理应符合本规范第8.3.7条的规定，抹面次数宜适当增加；7 应有排除积水或混凝土泌水的有效技术措施。

8.3.17预应力结构混凝土浇筑应符合下列规定：

8.3.17 预应力结构混凝土浇筑应符合下列规定：1 应避免成孔管道破损、移位或连接处脱落，并应避免预应力筋、锚具及锚垫板等移位；2 预应力锚固区等配筋密集部位应采取保证混凝土浇筑密实的措施；3 先张法预应力混凝土构件，应在张拉后及时浇筑混凝土。

# 8.4混凝土振捣

8.4.1混凝土振捣应能使模板内各个部位混凝土密实、均匀，不应漏振、欠振、过振。

8.4.2混凝土振捣应采用插入式振动棒、平板振动器或附着振动器，必要时可采用人工辅助振捣。

8.4.3振动棒振捣混凝土应符合下列规定：

8.4.3振动棒振捣混凝土应符合下列规定：1应按分层浇筑厚度分别进行振捣，振动棒的前端应插入前一层混凝土中，插入深度不应小于  $50\mathrm{mm}$ ；2振动棒应垂直于混凝土表面并快插慢拔均匀振捣；当混凝土表面无明显塌陷、有水泥浆出现、不再冒气泡时，应结束该部位振捣；3振动棒与模板的距离不应大于振动棒作用半径的  $50\%$ ；振捣插点间距不应大于振动棒的作用半径的1.4倍。

8.4.4平板振动器振捣混凝土应符合下列规定：

1平板振动器振捣应覆盖振捣平面边角；2平板振动器移动间距应覆盖已振实部分混凝土边缘；3振捣倾斜表面时，应由低处向高处进行振捣。

8.4.5附着振动器振捣混凝土应符合下列规定：

1附着振动器应与模板紧密连接，设置间距应通过试验确定；2附着振动器应根据混凝土浇筑高度和浇筑速度，依次从下往上振捣；3模板上同时使用多台附着振动器时，应使各振动器的频率一致，并应交错设置在相对面的模板上。

8.4.6混凝土分层振捣的最大厚度应符合表8.4.6的规定。

表8.4.6 混凝土分层振捣的最大厚度  

<table><tr><td>振捣方法</td><td>混凝土分层振捣最大厚度</td></tr><tr><td>振动棒</td><td>振动棒作用部分长度约1.35倍</td></tr><tr><td>平板振动器</td><td>200mm</td></tr><tr><td>附着振动器</td><td>根据设置方式，通过试验确定</td></tr></table>

8.4.7特殊部位的混凝土应采取下列加强振捣措施：

1宽度大于0.3m的预留洞底部区域，应在洞口两侧进行振捣，并应适当延长振捣时间；宽度大于0.8m的洞口底部，应采取特殊的技术措施；
