Repository: duoleshi/0407-klb-ZG

# 重工施工方案AI智能审核系统(自研)

基于 AI 的工程方案（危大工程专项施工方案）智能审核系统，支持自动识别专业类型、智能匹配知识库规范、生成结构化审核报告。

## 文档导航

- [用户手册](./docs/用户手册.md) - 详细的功能介绍和操作指南
- [常见问题 FAQ](./docs/FAQ.md) - 使用过程中常见问题的解答

## 功能特性

- **智能专业识别** - 自动识别 13 个工程专业类型
  - 基坑工程、模板支撑体系工程、脚手架工程
  - 起重吊装及起重机械安装拆卸工程、拆除爆破工程、暗挖工程
  - 建筑幕墙安装工程、人工挖孔桩工程、钢结构安装工程
  - 水下作业工程、装配式建筑混凝土预制构件安装工程
  - 采用新技术新工艺新材料新设备工程、有限空间作业

- **知识库智能匹配** - 根据方案内容自动匹配相关规范文件
- **强制性标准优先加载** - 优先加载《智能体审核依据》强制性标准
- **多格式 PDF 解析** - 支持文本 PDF 和扫描版 PDF（OCR）
- **结构化审核报告** - 按标准格式输出审核意见
- **审核历史记录** - 保存历史审核记录，支持导出

File: 审核依据 ——法规库专用-已更新/专业法律法规标准规范审核依据/房屋建筑工程/安全类方案审核/2危大工程专项方案/11装配式建筑混凝土预制构件安装工程/DBJ04_T361-2018山西省《装配式混凝土建筑施工及验收标准》.md (part 1 of 7)
# 装配式混凝土建筑施工及验收标准

Technical standard for assembled buildings building construction and acceptance with concrete structure

# 山西省住房和城乡建设厅 发布

# 山西省工程建设地方标准

# 装配式混凝土建筑施工及验收标准

Technical standard for assembled buildings building construction and acceptance with concrete structure

DBJ04/T361—2018

批准部门:山西省住房和城乡建设厅

主编单位:山西八建集团有限公司

山西建设投资集团有限公司

施行日期:2018年8月1日

中国建材工业出版社

2018 北 京

# 山西省工程建设地方标准

DBJ04/T361—2018

# 装配式混凝土建筑施工及验收标准

Technical standard for assembled buildings building construction and acceptance with concrete structure

山西八建集团有限公司 主编山西建设投资集团有限公司

\*

中国建材工业出版社出版

（北京市海淀区三里河路1号）

山西省建筑科学研究所印刷厂印刷

\*

开本:  $850\mathrm{mm} \times 1168\mathrm{mm}$  1/32 印张:6.5 字数:175千字

2018年8月第1版 2018年8月第1次印刷

印数:1~300册 定价:45.00元

统一书号:155160·1329

版权所有 翻印必究

# 山西省住房和城乡建设厅

关于发布山西省工程建设地方标准《装配式混凝土建筑施工及验收标准》的通知

晋建标字[2018]176号

各市住房城乡建设局(建委),各有关单位:

现批准《装配式混凝土建筑施工及验收标准》为山西省工程建设地方标准,编号为DBJ04/T361—2018,自2018年8月1日起实施。

本标准由山西省住房和城乡建设厅负责管理,由山西省工程建设标准定额站负责日常管理,山西八建集团有限公司负责具体技术内容解释。

山西省住房和城乡建设厅

2018年6月13日

# 前言

根据《山西省住房和城乡建设厅关于印发〈2015年山西省工程建设地方标准规范制定修订计划〉的通知》(晋建标函〔2015〕310号)的要求,标准编制组经广泛调查研究,认真总结我省装配式混凝土建筑施工的实践经验,借鉴了有关国内其他省市的先进标准,开展了多项专题研究,并广泛征求了有关方面的意见,对具体内容进行了反复讨论、协调和修改,最后审查定稿。

本标准共分8章和2个附录,主要内容是:总则,术语,基本规定,建筑材料,预制构件生产制作,结构安装施工,部品生产与安装,质量验收。

本标准由山西省住房和城乡建设厅负责管理,山西省工程建设标准定额站负责日常管理,山西八建集团有限公司负责具体技术内容的解释。请各单位在本标准执行过程中,将有关意见和建议反馈给山西八建集团有限公司(地址:太原市和平北路西宫南二巷46号;邮编:030027;邮箱:573612698@qq.com),以供今后修订时参考。

本标准主编单位:山西八建集团有限公司

山西建设投资集团有限公司

本标准参编单位:山西省建设工程质量监督管理总站

山西省建筑科学研究院

山西省建设工程安全监督管理总站

太原市建设工程质量监督站

本标准主要起草人员:王宏业 齐锦程 赵斌 霍瑞琴

宋军曹勇史毅清 张太清

张循当 孙永斌 刘敏 邓秀英

张雪龙 张霞 贾凤林 张敬中

刘金香 李春妍 侯晋杰 郭庆

贺志勇 安桂芳

本标准主要审查人员:哈成德 赖忠毅 杜艳哲 梁福中

李建国 张泽平 张吉人

# 目次

1 总则

2 术语

3 基本规定

3.1 施工管理

3.2 施工技术

3.3 施工质量

3.4 施工安全与环境保护

4 建筑材料

4.1 一般规定

4.2 钢筋

4.3 混凝土原材料

4.4 预应力材料

4.5 连接材料

4.6 其他材料

5 预制构件生产制作

5.1 一般规定

5.2 生产设备

5.3 模具与台座

5.4 钢筋及预埋件

5.5 预应力构件

5.6 混凝土制备

5.7 构件成型、养护及脱模

5.8 预制构件检验

5.9 构件存放、吊运及防护 65

5.10 资料及交付 67

6 结构安装施工 69

6.1 一般规定 69

6.2 预制构件安装 70

6.3 预制构件连接 73

6.4 成品保护 77

7 部品生产与安装 78

7.1 一般规定 78

7.2 外围护系统 79

7.3 设备与管线系统 90

7.4 内装系统 94

7.5 部品包装、运输、堆放和成品保护 101

8 质量验收 103

8.1 一般规定 103

8.2 预制构件 106

8.3 结构安装 107

8.4 钢筋套筒灌浆连接 109

8.5 后浇混凝土 111

8.6 外墙板安装 112

8.7 隔墙 114

8.8 吊顶 115

8.9 集成式卫生间 116

8.10 集成式厨房 117

8.11 整体收纳 117

附录A 钢筋套筒灌浆连接接头型式检验 119

附录B 检验批质量验收记录 125

本标准用词说明 139

引用标准名录 140

条文说明 145

# Contents

1 General provisions 1

2 Terms 2

3 Basic requirement 6

3.1 Construction management 6

3.2 Construction technology 6

3.3 Construction quality 7

3.4 Construction safety and environmental protection 7

4 Materials 10

4.1 General requirement 10

4.2 Reinforcement 11

4.3 Concrete raw materials 12

4.4 Prestressed material 18

4.5 Connecting material 21

4.6 Other materials 23

5 Precast component production and transportation 27

5.1 General requirement 27

5.2 Production equipment 28

5.3 Moulds and pedestal 33

5.4 Reinforcement and embedded parts 34

5.5 Prestressed component 47

5.6 Concrete mixing and making 55

5.7 Concrete molding, curing and demoulding 57

5.8 Precast component testing 60

5.9 Stacking、lifting and protection 65

5.10 Data management and delivery 67

6 Construction of structural installation 69

6.1 General requirement 69

6.2 Installation of precast component 70

6.3 Connection of precast component 73

6.4 Protection of finished products 77

7 Processing and erection of parts 78

7.1 General requirement 78

7.2 Enclosure system 79

7.3 Facility and pipeline system 90

7.4 Interior decoration system 94

7.5 Packaging transportation stacking and protection of finished products 101

8 Quality acceptance 103

8.1 General requirement 103

8.2 Precast component 106

8.3 Structure installation 107

8.4 Reinforced sleeve grouting connection 109

8.5 Post- cast concrete 111

8.6 Exterior panel installation 112

8.7 Partition 114

8.8 Condole top 115

8.9 Integrated toilet 116

8.10 Integrated kitchen 117

8.11 Overall storage 117

Appendix A Joint type test of reinforced sleeve grouting joint 119

Appendix B Quality acceptance record of inspection batch 125Explanation of wording in this standard 139List of quoted standards 140Explanation of provisions 145

# 1总则

1.0.1 为规范装配式混凝土建筑部件和部品的生产制作与安装施工,加强相关生产和施工企业的质量控制,做到技术先进、工艺合理、安全适用、节约资源、保护环境,制定本标准。

1.0.2 本标准适用于山西省行政区域内抗震设防烈度为8度及8度以下地区的装配式混凝土建筑施工及质量验收。

1.0.3 装配式混凝土建筑施工应遵循工厂化生产、装配化施工、一体化装修、信息化管理和智能化应用的原则,应将结构系统、外围护系统、设备与管线系统、内装系统进行建筑系统集成,实现建筑的功能完整和性能优良。

1.0.4 装配式混凝土建筑施工及质量验收除应符合本标准外,尚应符合国家、行业和山西省现行有关标准的规定。

# 2术语

2.0.1 装配式混凝土建筑 assembled building with concrete structure结构系统由混凝土部件(预制构件)构成的装配式建筑。

结构系统由混凝土部件(预制构件)构成的装配式建筑。

2.0.2 建筑系统集成 integration of building systems

2.0.2 建筑系统集成 integration of building systems以装配化建造方式为基础,统筹策划、设计、生产和施工等,实现建筑结构系统、外围护系统、设备与管线系统、内装系统一体化的过程。

# 2.0.3 结构系统 structure system

2.0.3 结构系统 structure system将工厂生产的主体构配件(梁、板、柱、墙以及楼梯、阳台等)运到现场,使用起重机械将构配件吊装到设计指定位置,采用预留插筋孔压力注浆、键槽后浇混凝土或后浇叠合层混凝土等方式,使得构配件及节点连成整体,并承受或传递荷载作用。

# 2.0.4外围护系统 envelope system

2.0.4 外围护系统 envelope system由建筑外墙、屋面、外门窗及其他部件部品等组合而成,用于分隔建筑室内外环境的部件部品的整体。

2.0.5 设备与管线系统 facility and pipeline system

由给排水、供暖通风和空调、电气和智能化、燃气等设备与管线组合而成,满足建筑使用功能的整体。

2.0.6 内装系统 interior decoration system

由楼地面、墙面、轻质隔墙、吊顶、内门窗、厨房、卫生间等组合而成,满足建筑空间使用要求的整体。

# 2.0.7 部件 component

2.0.7 部件 component在工厂或现场预先生产制作完成,构成建筑结构系统的结构构件及其他构件的统称。

# 2.0.8 部品 part

2.0.8 部品 part由工厂生产,构成外围护系统、设备与管线系统、内装系统的建筑单一产品或复合产品组装而成的功能单元的统称。

# 2.0.9 全装修 decorated

2.0.9 全装修 decorated所有功能空间的固定面装修和设备设施全部安装完成, 达到建筑使用功能和建筑性能的状态。

2.0.10 装配式装修 assembled decoration采用干式工法, 将工厂生产的内装部品在现场进行组合安装的装修方式。

采用干式工法,将工厂生产的内装部品在现场进行组合安装的装修方式。

2.0.11 模块 module

建筑中相对独立, 具有特定功能, 能够通用互换的单元。

2.0.12 标准化接口 standardized interface

具有统一的尺寸规格与参数, 并满足公差配合及模数协调的接口。

2.0.13 集成式厨房 integrated kitchen

2.0.13 集成式厨房 integrated kitchen由工厂生产的地面、墙面、吊顶、厨柜和厨房设备及管线等集成, 并主要采用干式工法装配而成的厨房。

2.0.14 集成式卫生间 integrated bathroom

2.0.14 集成式卫生间 integrated bathroom由工厂生产的地面、墙面、吊顶和卫生洁具和设备及管线等集成, 并主要采用干式工法装配而成的卫生间。

2.0.15 整体收纳 system cabinet

由工厂生产、现场装配、满足储藏需求的模块化部品

2.0.16 管线分离 pipe&wire detached from structure system不进行建筑结构中设备及管线的预留预埋, 将设备与管线设置在结构系统之外的方式。

不进行建筑结构中设备及管线的预留预埋, 将设备与管线设置在结构系统之外的方式。

2.0.17 同层排水 same- floor drainage

2.0.17 同层排水 same- floor drainage在建筑排水系统中, 器具排水管及排水支管不穿越本层结构楼板到下层空间, 与卫生器具同层敷设并接入排水立管的排水方式。

2.0.18 预制混凝土构件 precast concrete component

在工厂或现场预先生产制作的混凝土构件, 简称预制构件。

2.0.19 预制外挂墙板 precast concrete facade panel

安装在主体结构上, 起围护、装饰作用的非承重预制混凝土外墙板, 简称外挂墙板。

2.0.20 预制混凝土夹心保温外墙板 precast concrete sandwich facade panel

中间夹有保温材料的内外两层混凝土板,采用拉结件可靠连接形成的预制外墙板。简称夹心保温外墙板。

2.0.21 混凝土粗糙面 rough surface

预制构件采用特殊工具或工艺,形成凹凸不平或骨料显露的混凝土表面。

2.0.22 钢筋套筒灌浆连接 grout sleeve splicing of rebars

在金属套筒中插入单根带肋钢筋并注入灌浆料拌合物,通过拌合物硬化形成整体,实现传力的钢筋对接连接方式。

2.0.23 钢筋浆锚搭接连接 rebar lapping in grout - filled hole

在预制构件中预留孔道,在孔道中插入需搭接的钢筋,并灌注水泥基灌浆料而实现的钢筋搭接连接方式。

2.0.24 金属波纹管浆锚搭接连接 rebar lapping in grout - filled hole formed with metal bellow

在预制混凝土剪力墙中预埋金属波纹管形成孔道,在孔道中插入需搭接的钢筋,并灌注水泥基灌浆料而实现的钢筋搭接连接方式。

2.0.25 钢筋连接用灌浆套筒 grouting coupler for rebars splicing

采用铸造工艺或机械加工工艺制造,通过水泥基灌浆料的传力作用,将钢筋对接连接所用的金属套筒,灌浆套筒可分为全灌浆套筒和半灌浆套筒。

2.0.26 钢筋连接用套筒灌浆料 cementitious grout for coupler of rebar splicing

以水泥为基本材料,配以细骨料、外加剂及其他材料混合而成的干混料,加水搅拌后具有良好的流动性、早强、高强、微膨胀等性能,填充于套筒和带肋钢筋间歇内用于钢筋套筒灌浆连接的干混料。

# 2.0.27 键槽 shear key

在预制构件混凝土表面设置的规则且连续的凹凸构造,以实

现预制构件和后浇筑混凝土的共同受力作用。

2.0.28 预埋件 embedded parts

在浇筑混凝土前,预先固定在预制构件模具中或钢筋骨架上的埋件,可依据其用途分为受力型和功能型。

2.0.29 成型钢筋 processed steel bar

由专业钢筋加工厂家采用专用设备按规定尺寸、形状预先加工成型的普通钢筋制品。

2.0.30 严重缺陷 serious defect

对装配式混凝土结构构件的受力性能或安装使用性能有决定性影响的缺陷。

2.0.31 一般缺陷 common defect

装配式混凝土结构构件表面存在的经过修复不影响构件受力性能或安装使用性能的缺陷。

2.0.32 实体检验 inspection of members entity

对已进入施工现场的构件,按照进场检验批所进行的钢筋保护层厚度、钢筋数量以及合同约定项目的检验。

2.0.33 构件结构性能检验 inspection of structural performance for member

对结构构件的承载能力、挠度、裂缝控制等性能指标所进行的检验。

# 3 基本规定

# 3.1 施工管理

3.1.1 装配式混凝土建筑的施工单位应具备相应的资质,并应建立相应的质量管理体系、施工质量控制和检测制度。

3.1.2 施工项目部组织机构设置和人员组成,应满足装配式混凝土建筑施工管理的需要。施工操作人员应经过职业技能岗位培训,并具备一定的基础知识和操作技能。

3.1.3 施工前,应由建设单位组织设计、施工、监理等单位,对设计文件进行交底和会审。由施工单位完成的深化设计文件,应经原设计单位确认。

3.1.4 施工单位应保证施工资料真实、有效、完整和齐全。施工项目技术负责人应组织施工全过程的资料编制、收集、整理和审核,并应及时存档、备案。

3.1.5 施工单位应根据设计文件和施工组织设计的要求,制度具体的施工方案,并应经监理单位审核批准后组织实施。

3.1.6 装配式混凝土建筑施工前,施工单位应对施工现场可能发生的危害、灾害与突发事件制定应急预案。应急预案应进行交底和培训,必要时应进行演练。

# 3.2 施工技术

3.2.1 装配式混凝土建筑施工前,应根据结构类型、特点和施工条件,确定构件安装施工工艺,并做好各项准备工作。

3.2.2 装配式混凝土结构安装顺序以及连接方式应保证结构工程具有足够的承载力和刚度,并应保证结构整体稳定性。

3.2.3 对体形复杂、高度或跨度较大,地基情况复杂及施工环境条件特殊的装配式混凝土建筑,宜进行施工过程检测,并及时调整施工控制措施。

3.2.4 装配式混凝土结构工程施工中采用的新技术、新工艺、新

材料、新设备,应按有关规定进行合理性判定、备案。施工前应对新的或首次采用的施工工艺进行评价,制定专门施工方案,并经监理单位核准。

3.2.5 装配式混凝土建筑施工宜采用建筑信息化模型(BIM)技术,实现全专业、全过程信息化管理。

3.2.6 装配式混凝土建筑施工宜采用智能化建造技术,提升建筑使用的安全、便利、舒适和环保等性能。

# 3.3 施工质量

3.3.1 装配式混凝土结构工程各道工序的施工,应在前一道工序质量检查合格后进行。

3.3.2 装配式混凝土结构施工过程中,应及时进行自检、互检和交接检,对检查中发现的质量问题,应按规定程序及时处理。

3.3.3 在装配式混凝土结构工程施工过程中,对各类隐蔽工程应进行验收,对竖向连接等重要工序和关键部位应加强质量检查和测试,并应作出详细记录,同时留存影像资料,保证可追溯性。

3.3.4 装配式混凝土建筑工程施工使用的材料、部件、部品,应符合国家现行有关标准、设计文件和施工方案的规定。

3.3.5 部件、部品以及材料进场时,应对其规格、型号、外观和质量证明文件进行检查,并按现行国家标准的有关规定进行检验。

3.3.6 部件、部品以及材料进场后,应按种类、规格、批次分开储存与堆放,并应标识清晰。储存与堆放条件不应影响部件、部品以及材料的品质。

3.3.7 装配式混凝土结构工程施工前,施工单位应制定检测和试验计划,并应经监理或建设单位批准后实施。监理或建设单位应根据检测和试验计划制定见证计划。

3.3.8 施工现场应设置满足需要的平面和高程控制点,作为确定装配式结构位置的依据,其精度应符合规划、设计要求和施工需要,并应防止扰动。

# 3.4 施工安全与环境保护

3.4.1 装配式混凝土建筑施工应执行国家、地方、行业和企业的

安全、环境生产法规和规章制度,落实各级各类人员的安全生产、环境保护责任制。

3.4.2 施工单位应根据工程施工特点对重大危险源、重大环境因素进行识别和公示,并制定相对应的安全生产、环境保护应急预案。

3.4.3 施工单位应对从事预制构件吊装作业及相关人员进行安全培训与交底,识别预制构件进场、卸车、存放、吊装、就位各环节的作业风险,并制订防控措施。

3.4.4 安装作业开始前,应对安装作业区进行围护并做出明显的标识,拉警戒线,根据危险源级别安排进行旁站,严禁与安装作业无关的人员进入。

3.4.5 施工及吊运作业使用的专用吊具、吊索、定型工具式支撑、支架等,应进行安全验算,使用中应进行定期、不定期检查,确保处于安全状态。

3.4.6 吊装作业安全应符合下列规定:

1 预制构件起吊后,应先将预制构件提升  $300\mathrm{mm}$  左右,停稳构件,检查钢丝绳、吊具和预制构件状态,确认吊装安全且构件平稳后,方可缓慢提升构件;

2 非作业人员严禁进入吊机吊装区域内,预制构件高空吊运作业时,构件下方严禁站人,待构件降落至距就位面  $1\mathrm{m}$  以内时方准作业人员靠近,就位固定后方可脱钩;

3 预制构件高空吊装转变方向时应通过揽风绳进行牵引扭转,严禁高空手扶预制构件进行扭转;

4 雨、雪、雾天气,或者风力大于5级时,严禁吊装作业。

3.4.7 施工过程中,应采取建筑垃圾减量化措施。产生的建筑垃圾应进行分类、统计和处理。

3.4.8 夹心保温外墙板后浇混凝土连接节点区域钢筋安装连接施工时,严禁采用焊接连接。

3.4.9 构件、部品运输过程中,应保持车辆整洁,防止对道路形成污染;构件、部品安装过程应采取防尘、降尘措施。施工现场应采取道路硬化措施。

3.4.10 预制构件安装施工期间,噪声控制应符合现行国家标准《建筑施工场界环境噪声排放标准》GB 12523 的有关规定。

3.4.11 构件、部品安装应采取光污染控制措施。可能产生强光的安装作业应采取防护和遮挡措施。夜间施,应采用低角度灯光照明。

3.4.12 施工现场应加强对废水、污水管理,应采取沉淀、隔油等措施处理施工过程中产生的污水、废水。严禁未经处理的污废水直接排入市政下水管道。

3.4.13 构件、部品安装过程中,应对吊装设备、工器具的维修、运行、存储时的漏油采取有效隔离措施,不得直接污染土壤。漏油应统一收集并进行无害化处理。

3.4.14 构件、部品安装过程中产生的不可循环使用的建筑垃圾,应集中收集,并应及时清运至有关部门指定地点。可循环使用的建筑垃圾,应加强回收利用,并应做好记录。

# 4 建筑材料

# 4.1 一般规定

4.1.1 混凝土、钢筋、钢材和连接用材料的性能要求, 应符合国家现行标准《混凝土结构设计规范》GB 50010、《钢结构设计规范》GB 50017 和《装配式混凝土结构技术规程》JGJ 1 等的有关规定。钢筋焊接网应符合现行行业标准《钢筋焊接网混凝土结构技术规程》JGJ 114 的有关规定。

4.1.2 混凝土预制构件的混凝土强度等级不宜低于 C30; 预应力混凝土预制构件的混凝土强度等级不宜低于 C40, 且不应低于 C30; 现浇混凝土强度等级不应低于 C25。

4.1.3 装配式建筑部品采用的室内装修材料, 应符合现行国家标准《民用建筑工程室内环境污染控制规范》GB 50325、《建筑材料放射性核素限量》GB 6566 和《建筑内部装修设计防火规范》GB 50222 的有关规定。

4.1.4 预制构件的吊环, 应采用未经冷加工的 HPB300 级钢筋制作。吊装用内埋式螺母或吊杆的材料, 应符合国家现行有关标准的规定。

4.1.5 原材料入库前应进行进货验收, 进货验收应符合下列规定:

1 厂家、品种、规格和数量等信息应确保符合要求;

2 质量证明文件应齐全有效;

3 包装方式应符合合同及有关规定要求;

4 外观质量应符合要求。

4.1.6 预制构件的原材料及配件, 应按照国家现行有关标准、设计文件及合同约定进行进厂检验。检验批划分应符合下列规定:

1 预制构件生产单位将采购的同一厂家、同批次材料、配件及半成品用于生产不同工程的预制构件时, 可统一划分检验批;

2 获得认证的或来源稳定且连续三批均一次检验合格的原材料及配件, 进场检验时检验批的容量可扩大一倍, 且检验批容量

仅可扩大一倍。扩大检验批后的检验中, 出现不合格情况时, 应按扩大前的检验批容量重新验收, 且该种原材料或配件不得再次扩大检验批容量。

4.1.7 材料应分类存储, 并应设有明显标识, 标识应注明材料名称、产地(厂家)、等级、规格和检验状态等信息。并有防潮、防锈措施, 符合环保要求。

# 4.2 钢筋

4.2.1 钢筋进场时, 应全数检查外观质量, 并应按照国家现行有关标准的规定抽取试件做屈服强度、抗拉强度、伸长率、弯曲性能和重量偏差检验, 检验结果应符合有关标准规定, 检查数量应按进厂批次和产品抽样检验方案确定。

4.2.2 成型钢筋进场检验应符合下列规定:

1 同一厂家、同一类型且同一钢筋来源的成型钢筋, 不超过 30t 为一批, 每批中每种钢筋牌号、规格均应至少抽取 1 个钢筋试件, 总数不应少于 3 个, 进行屈服强度、抗拉强度、伸长率和重量偏差检验, 检验结果应符合国家现行有关标准规定;

2 对由热轧钢筋制成的成型钢筋, 当有企业或监理单位的代表驻厂监督加工过程并能提供原材料力学性能第三方检验报告时, 可仅进行重量偏差检验;

3 成型钢筋的外观质量应全数检查;

4 成型钢筋的尺寸允许偏差和检验方法应符合表 4.2.2 的规定。

表4.2.2 成型钢筋的允许偏差和检验方法  

<table><tr><td colspan="2">项目</td><td>允许偏差(mm)</td><td>检验方法</td><td></td></tr><tr><td rowspan="10">钢筋
骨架</td><td>长度</td><td>0,-5</td><td>钢尺量测</td><td></td></tr><tr><td>宽度</td><td>±5</td><td>钢尺量测</td><td></td></tr><tr><td>高度(厚度)</td><td>±5</td><td>钢尺量测</td><td></td></tr><tr><td>主筋间距</td><td>±10</td><td>钢尺量两端,中间各一点,取最大值</td><td></td></tr><tr><td>主筋排距</td><td>±5</td><td>钢尺量两端,中间各一点,取最大值</td><td></td></tr><tr><td>弯起点位置</td><td>15</td><td>钢尺量测</td><td></td></tr><tr><td>箍筋间距</td><td>±10</td><td>钢尺量连续三档,取最大值</td><td></td></tr><tr><td>端头不齐</td><td>5</td><td>钢尺量测</td><td></td></tr><tr><td rowspan="2">保护
层</td><td>梁、柱</td><td>±5</td><td>钢尺量测</td></tr><tr><td>板、墙</td><td>±3</td><td>钢尺量测</td></tr><tr><td rowspan="4">钢筋
网片</td><td>长、宽</td><td>±5</td><td>钢尺量测</td><td></td></tr><tr><td>网眼尺寸</td><td>±10</td><td>钢尺量连续三档,取大值</td><td></td></tr><tr><td>对角线差</td><td>5</td><td>钢尺量测</td><td></td></tr><tr><td>端头不齐</td><td>5</td><td>钢尺量测</td><td></td></tr><tr><td rowspan="4">钢筋
桁架</td><td>长度</td><td>总长度的±0.3%，
且不超过±10</td><td>钢尺量测</td><td></td></tr><tr><td>高度</td><td>+1,-3</td><td>钢尺量测</td><td></td></tr><tr><td>宽度</td><td>±5</td><td>钢尺量测</td><td></td></tr><tr><td>扭翘</td><td>≤5</td><td>对角拉线测量交点间距离值的两倍</td><td></td></tr></table>

# 4.3 混凝土原材料

# I 水泥

4.3.1 水泥应根据预制构件设计要求和生产工艺合理选用,并应符合下列规定:

1 宜选用普通硅酸盐水泥或硅酸盐水泥;

2 使用碱活性骨料时,水泥碱含量不应大于  $0.60\%$ ;

3 对预制构件颜色提出特别要求时,应通过试验确定水泥品种和厂家。

4.3.2 水泥进场检验应符合下列规定:

1 同一厂家、同一品种、同一代号、同一强度等级且连续进场的硅酸盐水泥,袋装水泥不超过 200t 为一批,散装水泥不超过 500t 为一批,按批抽取试验进行水泥强度、安定性和凝结时间检验。设计有其他要求时,尚应对相应的性能进行试验,检验结果应

符合现行国家标准《通用硅酸盐水泥》GB 175 的有关规定;

2 同一厂家、同一强度等级、同白度且连续进厂的白色硅酸盐水泥,不超过 50t 为一批,按批抽取试样进行水泥强度、安定性和凝结时间检验,设计有其他要求时,尚应对相应的性能进行试验,检验结果应符合现行国家标准《白色硅酸盐水泥》GB/T 2015 的有关规定。

4.3.3 快凝快硬水泥出厂超过一个月,其他水泥出厂超过三个月或在使用过程中对水泥质量有怀疑时,应进行复验,并按复验结果使用。

# Ⅱ骨料

4.3.4 预制构件用骨料应根据设计图纸选用,并应符合下列规定:

1 细骨料宜选用级配良好、质地坚硬和颗粒洁净的天然砂或机制砂,不得单独使用细砂或特细砂;

2 细骨料堆积密度宜大于  $1500 \mathrm{~kg} / \mathrm{m}^{3}$ ,用于钢筋混凝土的砂中氯离子含量不应超过  $0.06\%$  (以干砂的质量百分率计),用于预应力混凝土的砂中氯离子含量不应超过  $0.02\%$  (以干砂的质量百分率计);

3 当天然砂或人工砂单独使用级配较差时,可混合使用,混合砂的混合比例应经试验确定;

4 粗骨料宜选用级配合理、粒形良好和质地坚硬的洁净碎石;

5 粗骨料宜选用二级或多级配,堆积密度宜大于  $1500 \mathrm{~kg} / \mathrm{m}^{3}$ ,紧密密度的空隙率宜小于  $40\%$ ;

6 粗骨料最大公称粒径不得大于预制构件截面最小尺寸的  $1 / 4$ ,也不得大于钢筋最小净距的  $3 / 4$ ;对预制混凝土实心板,骨料的最大粒径不宜大于板厚的  $1 / 3$ ,且不得大于  $40 \mathrm{~mm}$ 。

4.3.5 骨料进厂检验应符合下列规定:

1 同一厂家或产地且同一规格的骨料,不超过  $400 \mathrm{~m}^{3}$  或 600t 为一批;

2 天然细骨料按批抽取试样进行颗粒级配、细度模数、含泥量和泥块含量试验;人工砂和混合砂还应增加石粉含量(含亚甲基

蓝)和压碎值指标试验;再生细骨料还应增加微粉含量、再生胶砂需水量比和表观密度试验;

3 天然粗骨料按批抽取试样进行颗粒级配、含泥量、泥块含量和针片状颗粒含量试验;再生粗骨料应增加微粉含量、吸水率、压碎指标和表观密度试验;

4 检验结果应符合国家现行标准《普通混凝土用砂、石质量及检验方法标准》JGJ52、《混凝土用再生粗骨料》GB/T25177和《混凝土和砂浆用再生细骨料》GB/T25176的有关规定;

5 骨料进货验收宜逐车查验其颗粒级配、含泥量和含水率。

4.3.6 骨料的使用应符合下列规定:

1 高温季节骨料使用温度不宜大于  $28^{\circ} \mathrm{C}$ ,低温季节骨料使用温度不宜低于  $2^{\circ} \mathrm{C}$ ;

2 骨料中不得混入烧结物等影响混凝土性能的有害物质,冬期生产时不得含有冰雪冻块;

3 当采用混合砂时,应分别对混合前的砂和混合砂进行复试检验;

4 再生骨料的使用应符合现行行业标准《混凝土再生骨料应用技术规程》JGJ/T240的有关规定;

5 快速砂浆棒法检验结果大于  $0.1 \%$  的骨料用于生产潮湿环境用受力预制构件时,应符合现行国家标准《预防混凝土碱骨料反应技术规范》GB/T50733的有关规定。

4.3.7 不同厂家或产地、规格和颗粒级配的骨料应分别储存,并应避免混料或污染。

# Ⅲ 轻集料

4.3.8 预制构件用轻集料应按轻集料混凝土强度等级、密度等级以及生产工艺和设计文件要求进行选用,并应通过试验确定。

4.3.9 轻集料进厂检验应符合下列规定:

1 同一类别、同一规格且同一密度等级不超过  $200 \mathrm{~m}^{3}$  为一批;

2 轻细集料按批抽取试样进行细度模数和堆积密度试验,高强轻细集料还应进行强度标号试验;

3 轻粗集料按批抽取试样进行颗粒级配、堆积密度、粒形系数、筒压强度和吸水率试验, 高强轻粗集料还应进行强度标号试验;

4 检验结果应符合现行国家标准《轻集料及其试验方法 第 1 部分: 轻集料》GB/T 17431.1 的有关规定。

4.3.10 轻集料的存储应符合下列规定:

1 轻集料应按厂家、类别、密度等级和颗粒级配分别存储, 不得混料存储;

2 轻集料存储过程中应保持颗粒混合均匀;

3 堆放高度不宜超过  $2\mathrm{m}$ , 并应避免树叶、泥土或有害物质混入;

4 轻集料在存储时应采取防雨、防飞扬和防压碎等措施。

# IV 矿物掺合料

4.3.11 矿物掺合料选用应满足预制构件结构安全和耐久性要求, 且不应影响其外观质量, 其品种和掺量应通过试验确定。

4.3.12 用于生产预制构件的混凝土中宜掺用粉煤灰或粒化高炉矿渣粉等矿物掺合料, 且粉煤灰宜选用 F 类 I 级或 II 级, 粒化高炉矿渣粉可选用 S95 级及以上各等级。

4.3.13 矿物掺合料进厂检验应符合下列规定:

1 同一厂家、同一品种、同一技术指标的矿物掺合料, 粉煤灰和粒化高炉矿渣粉不超过 200t 为一批, 硅灰不超过 30t 为一批;

2 按批抽取试样进行细度 (比表面积)、需水量比 (流动度比) 和烧失量 (活性指数) 试验, 设计有其他要求时, 尚应对相应的性能进行试验; 检验结果应分别符合现行国家标准《用于水泥和混凝土中的粉煤灰》GB/T 1596、《用于水泥和混凝土中的粒化高炉矿渣粉》GB/T 18046 和《砂浆和混凝土用硅灰》GB/T 27690 的有关规定。

4.3.14 矿物掺合料的掺量和使用应符合下列规定:

1 单独采用粉煤灰作为矿物掺合料时, 硅酸盐水泥、普通硅酸盐水泥混凝土中粉煤灰掺量不宜超过胶凝材料总量的  $20\%$ ;

2 单独采用粒化高炉矿渣粉作为矿物掺合料时, 硅酸盐水

泥、普通硅酸盐水泥混凝土中粒化高炉矿渣粉掺量不宜超过胶凝材料总量的  $40\%$ ;

3 双掺粉煤灰和粒化高炉矿渣粉作为矿物掺合料时, 硅酸盐水泥、普通硅酸盐水泥混凝土中矿物掺合料总量不宜超过胶凝材料总量的  $40\%$ , 且各组分矿物掺合料的掺量不应超过单独掺用时的最大掺量;

4 不宜使用复合矿物掺合料;

5 在使用过程中对矿物掺合料质量有怀疑时应进行复验, 并按复验结果使用。

4.3.15 当选用硅灰、钢铁渣粉或石灰石粉等矿物掺合料时, 其性能应分别符合有关标准的规定。当选用无相关标准的矿物掺合料时, 应有充足的技术依据, 并应在使用前进行试验验证。

# V 外加剂

4.3.16 外加剂选用应符合下列规定:

1 满足预制构件设计文件和生产工艺要求;

2 满足预制构件的混凝土性能和外观质量要求;

3 与其他材料具有相容性;

4 宜选用聚羧酸高性能减水剂。

4.3.17 减水剂进厂检验应符合下列规定:

1 同一厂家、同一品种的减水剂, 掺量大于或等于  $1\%$  的产品不超过  $100t$  为一批, 掺量小于  $1\%$  的产品不超过  $50t$  为一批, 按批抽取试样进行固体含量 (或含水率)、减水率、1d 抗压强度比、pH 值和密度试验;

2 检验结果应符合国家现行标准《混凝土外加剂》GB8076、《混凝土外加剂应用技术规范》GB50119、《聚羧酸系高性能减水剂》JG/T223和山西省工程建设地方标准《混凝土外加剂应用技术规程》DBJ04/T334的有关规定。

4.3.18 外加剂的使用应符合下列规定:

1 外加剂释放氨限量应符合《混凝土外加剂释放氨限量》GB18588的有关规定。由外加剂引入混凝土中 (以  $\mathrm{Na}_{2}\mathrm{O} + 0.658\mathrm{K}_{2}\mathrm{O}$

计的)总碱量、氯离子含量和以  $\mathrm{Na}_{2}\mathrm{SO}_{4}$  计的硫酸钠含量应分别小于  $0.3\mathrm{kg} / \mathrm{m}^{3}$  、  $0.02\mathrm{kg} / \mathrm{m}^{3}$  和  $0.2\mathrm{kg} / \mathrm{m}^{3}$ ;

2 外加剂首次使用前, 应进行与胶凝材料和细骨料的相容性试验, 不得有假凝、速凝、分层或离析现象;

3 聚羧酸系减水剂不得与其他类型减水剂混合使用。当交替使用时, 使用前应清洗搅拌机和混凝土输送等设备;

4 不同品种外加剂复合使用时, 应对其相容性及对混凝土性能的影响进行试验;

5 外加剂在使用过程中出现颜色与留样不一致或变味、变质等异常现象时, 应立即停止使用, 并经试验验证合格后方可继续使用;

6 冬期生产应确保液态外加剂使用前搅拌均匀;

7 宜采用单独的自动计量系统添加外加剂。

4.3.19 不同厂家、品种或性能的液体外加剂应分罐或池储存, 存储罐或池应配备搅拌设施, 并应采取有效措施防止浸水和渗漏。

# VI 水

4.3.20 混凝土拌制及养护用水, 应符合现行行业标准《混凝土用水标准》JGJ63的有关规定, 并应符合下列规定:

1 采用饮用水时, 可不检验;

2 采用中水、搅拌站清洗水等回收水时, 应对其成分进行检验, 同一水源每年至少检验一次; 回收水不得含有脱模剂或油脂等杂质。

4.3.21 混凝土用水检验项目应符合下列规定:

1 检验项目包括  $\mathrm{pH}$  值、不溶物含量、可溶物含量、硫酸根离子含量、氯离子含量、碱含量、水泥凝结时间差、水泥胶砂强度比和放射性等;

2 混凝土骨料为非碱活性时, 可不检测碱含量。

# VII 纤维

4.3.22 钢纤维和有机合成纤维, 应符合设计要求, 进厂检验应符

合下列规定:

1 用于同一工程的相同品种、相同规格的钢纤维不超过 20t 为一批, 按批抽取试样进行抗拉强度、弯折性能、尺寸偏差和杂质含量试验;

2 用于同一工程的相同品种、相同规格的合成纤维不超过 50t 为一批, 按批抽取试样进行抗拉强度、初始模量、断裂伸长率、耐碱性能、分散性相对误差和混凝土抗压强度比试验, 增韧纤维还应进行韧性指数和抗冲击次数比试验;

3 检验结果应符合现行行业标准《纤维混凝土应用技术规程》JGJ/T221的有关规定。

4.3.23 纤维的使用应符合下列规定:

1 粗骨料粒径不宜大于钢纤维长度的 2/3;

2 钢纤维混凝土的钢纤维体积率应根据设计要求确定, 且不宜小于  $0.35\%$ ; 对抗拉强度不低于  $1000 \mathrm{~N} / \mathrm{mm}$  的高强度异形钢纤维不宜小于  $0.25\%$ ;

3 合成纤维用于混凝土结构增强、增韧时, 纤维混凝土的强度等级不应低于 C20, 粗骨料粒径不宜大于  $20 \mathrm{~mm}$  。合成纤维用于增强混凝土结构抗冲磨性时, 纤维混凝土强度等级不宜低于 C40;

4 不得使用严重锈蚀的钢纤维;

5 纤维掺量和投料顺序需要按试拌结果确定。

# 4.4 预应力材料

4.4.1 预应力筋进厂检验应符合下列规定:

1 同一厂家、同一规格且同一强度等级的预应力钢丝不超过 60t 为一批; 每批随机截取试样进行抗拉强度、伸长率、弹性模量检验; 检验结果均应符合现行国家标准《预应力混凝土用钢丝》GB/T 5223 的有关规定;

2 同一厂家、同一规格、同一强度等级且同一批号的预应力钢绞线不超过 60t 为一批; 每批随机截取试样进行抗拉强度、伸长率、表面质量及直径偏差检验; 检验结果应符合现行国家标准《预应力混凝土用钢绞线》GB/T 5224 的有关规定;

3 同一厂家、同一规格、同一强度等级且同一交货状态的精轧螺纹钢筋不超过 60t 为一批;每批随机截取试样进行抗拉强度、伸长率及外观质量检验;检验结果应符合现行国家标准《预应力混凝土用螺纹钢筋》GB/T 20065 的有关规定;

4 预应力筋表面质量应进行全数检查,检查结果应符合有关标准规定。

4.4.2 预应力筋锚具、夹具和连接器进厂检验应符合下列规定:

1 同一厂家、同一型号、同一规格且同一批号的锚具不超过 2000 套为一批,夹具和连接器不超过 500 套为一批;

2 每批随机抽取  $2\%$  的锚具、夹具和连接器且不少于 10 套进行外观质量和尺寸偏差检验,每批随机抽取  $3\%$  的锚具、夹具和连接器且不少于 5 套对有硬度要求的零件进行硬度检验,经上述两项检验合格后,应从同批锚具中随机抽取 6 套锚具、夹具和连接器组成 3 个预应力锚具组装件,进行静载锚固性能试验;

3 对于锚具用量较少的一般工程,如锚具供应商提供了有效的锚具静载锚固性能试验合格的证明文件,可仅进行外观检查和硬度检验;

4 检验结果应符合现行行业标准《预应力筋用锚具、夹具和连接器应用技术规程》JGJ 85 的有关规定。

4.4.3 预应力成孔管道材料应符合下列规定:

1 预应力成孔管道应具有足够的刚度并能传递粘结力;

2 金属波纹管的钢带厚度不宜小于  $0.3 \mathrm{~mm}$

3 抽拔胶管或棒应有配套芯棒,且钢管或胶管或棒应保证成孔直径符合设计要求。

4.4.4 成孔管道材料外观质量应符合下列规定:

1 金属波纹管的外观应清洁,内外表面应无锈蚀、油污、附着物、孔洞和不规则褶皱,咬口应无开裂、脱扣;

2 塑料波纹管的外观应光滑、色泽均匀,内外壁不应有管体破裂、气泡、裂口、硬块、油污、附着物、孔洞及影响使用的划伤;

3 抽拔钢管或胶管或棒的外观应清洁、光滑,内外表面不应

有油污、附着物、孔洞和影响使用的划伤;抽拔钢管不应有锈蚀,焊缝应连续。

4.4.5 预应力成孔管道材料复验应符合下列规定:

1 金属波纹管宜采用镀锌钢带材料制作;

2 同一厂家、同一类别且同一规格的金属波纹管不超过  $50000\mathrm{m}$  为一批,每批随机截取试样进行尺寸偏差、径向刚度和抗渗漏性能试验,复验结果应符合现行行业标准《预应力混凝土用金属波纹管》JG/T225的有关规定;

3 同一厂家、同一类别且同一规格连续生产的塑料波纹管不超过  $10000\mathrm{m}$  为一批,每批随机截取试样进行尺寸偏差和环刚度试验,复验结果应符合现行行业标准《预应力混凝土桥梁用塑料波纹管》JT/T529的有关规定;

4 抽拔胶管或棒应进行承受压力和极限抗拉力试验,复验结果应分别不小于  $5\mathrm{kN}$  和  $7.5\mathrm{kN}$ ,且弹性恢复性能好。

4.4.6 预应力成孔管道灌浆材料的复验应符合下列规定:

1 应采用成品灌浆料;

2 成品灌浆料应以同一厂家、同一品种不超过200t为一批,每批随机抽取试样拌合后进行凝结时间、流锥流动度、泌水率、24h自由膨胀率、抗压强度、氯离子含量、充盈度和净含量试验,复验结果应符合现行国家标准《水泥基灌浆材料》JC/T986的有关规定;

3 同厂家、同品种的预应力孔道灌浆剂不超过50t为一批,每批随机抽取试样拌合后进行含水率、细度、凝结时间、水泥浆稠度、常压泌水率、24h自由膨胀率、7d抗压及抗折强度性能检验,复验结果应符合现行国家标准《预应力孔道灌浆剂》GB/T25182的有关规定。

4.4.7 预应力材料在使用和贮存期间应符合下列规定:

1 预应力筋和金属波纹管在室外存储时间不宜超过6个月,并应避免损伤或锈蚀;

2 预应力锚具、夹具和连接器应在库房内配套保管;

3 预应力成孔管道灌浆材料应储存在干燥通风的库房中,距

离地面  $100\mathrm{mm}$  以上, 超过有效期时应经试验合格后方可使用。

# 4.5 连接材料

4.5.1 钢筋套筒灌浆连接接头采用的灌浆套筒, 应符合现行行业标准《钢筋连接用灌浆套筒》JG/T 398 的有关规定; 钢筋套筒灌浆连接接头采用的灌浆料, 应符合现行行业标准《钢筋连接用套筒灌浆料》JG/T 408 的有关规定。

4.5.2 钢筋金属波纹管浆锚搭接连接采用的金属波纹管, 应符合现行行业标准《预应力混凝土用金属波纹管》JG 225 的有关规定。

4.5.3 挤压套筒原材料力学性能, 应符合现行行业标准《钢筋机械连接用套筒》JG/T 163 的有关规定; 适用于挤压套筒连接的钢筋, 应为 HRB400、HRB400E、HRB500 和 HRB500E 级热轧带肋钢筋。

4.5.4 钢筋浆锚搭接连接接头应采用水泥基灌浆料。

4.5.5 受力预埋件的锚板及锚筋材料, 应符合现行国家标准《混凝土结构设计规范》GB 50010 的有关规定。专用预埋件及连接件材料, 应符合国家现行有关标准的规定。

4.5.6 连接用焊接材料, 螺栓、锚栓和铆钉等紧固件的材料, 应符合国家现行标准《钢结构设计规范》GB 50017、《钢结构焊接规范》GB 50661 和《钢筋焊接及验收规程》JGJ 18 等的有关规定。

4.5.7 灌浆套筒进厂(场)检验时, 同一批号、同一类型且同一规格不超过 1000 件为一批, 每批随机抽取 10 个灌浆套筒进行外观质量、标识和尺寸偏差检验, 检验结果应符合现行行业标准《钢筋连接用灌浆套筒》JGJ/T 398 的有关规定。每批随机抽取 3 个采用与之匹配的灌浆料制作对中连接接头试件, 并进行抗拉强度检验, 检验结果应符合现行行业标准《钢筋套筒灌浆连接应用技术规程》JGJ 355 的有关规定。

4.5.8 套筒灌浆料进场检验时, 同一组分、同一批号的灌浆料, 不超过 50t 为一批, 每批按现行行业标准《钢筋连接用套筒灌浆料》JG/T 408 的有关规定随机取样, 对灌浆料拌合物的流动度、泌水率、竖向膨胀率、抗压强度等进行检验, 检验结果应符合现行行业

标准《钢筋连接用套筒灌浆料》JG/T408、《钢筋套筒灌浆连接应用技术规程》JGJ355的有关规定。

4.5.9 套筒灌浆连接应采用由接头型式检验确定的相匹配的灌浆套筒和灌浆料,并应符合下列规定:

1 灌浆套筒灌浆端最小内经与连接钢筋公称直径的差值不宜小于表4.5.9- 1规定的数值;

表4.5.9-1灌浆套筒灌浆端最小内径尺寸要求  

<table><tr><td>钢筋直径</td><td>套筒灌浆端最小内径与连接钢筋公称直径差最小值(mm)</td></tr><tr><td>12～25</td><td>10</td></tr><tr><td>28～40</td><td>15</td></tr></table>

2 灌浆料的性能指标应符合表4.5.9- 2的规定;

表4.5.9-2 灌浆料拌合物工作性能指标  

<table><tr><td colspan="2">项目</td><td>工作性能指标要求</td></tr><tr><td rowspan="2">流动度</td><td>初始</td><td>≥300</td></tr><tr><td>30min</td><td>≥260</td></tr><tr><td colspan="2">泌水率(%)</td><td>0</td></tr></table>

3 每种套筒灌浆连接接头型式检验的试件数量与检验项目应符合4.5.9- 3的规定;

表4.5.9-3 套筒灌浆连接接头型式检验的试件数量与检验项目  

<table><tr><td>接头型式</td><td>试验数量</td><td>检验项目</td></tr><tr><td>对中接头</td><td>9</td><td>其中3个做单向拉伸试验、3个做高应力反复拉压试验、3个做大变形反复拉压试验</td></tr><tr><td>偏置接头</td><td>3</td><td>单向拉伸试验</td></tr><tr><td>钢筋试件</td><td>3</td><td>单向拉伸试验</td></tr></table>

注:全部试件钢筋均应在同一炉(批)号的1根或2根钢筋上截取。

4 接头型式检验报告应由预制构件制作单位提供,有效期为4年。

4.5.10 钢筋浆锚搭接连接用水泥基灌浆料进场检验应符合下列规定:

1 钢筋浆锚搭接连接用水泥基灌浆料,按照同一品种、同一规格每200t为一批,不足200t按一批计,进行泌水率、流动度、竖向膨胀率、抗压强度、氯离子含量等检验;

2 钢筋浆锚搭接连接用水泥基灌浆料的性能指标应符合表 4.5.10 的要求。

表4.5.10 钢筋浆锚搭接连接用水泥灌浆料性能指标  

<table><tr><td colspan="2">项目</td><td>指标</td><td>试验方法</td></tr><tr><td colspan="2">泌水率(%)</td><td>0</td><td>《普通混凝土拌合物性能试验方法标准》GB/T 50080</td></tr><tr><td rowspan="2">流动度(mm)</td><td>初始值</td><td>≥200</td><td rowspan="2">《水泥基灌浆材料应用技术规范》GB/T 50448</td></tr><tr><td>30min 保留值</td><td>≥150</td></tr><tr><td rowspan="2">竖向膨胀率(%)</td><td>3h</td><td>≥0.02</td><td rowspan="2">《水泥基灌浆材料应用技术规范》GB/T 50448</td></tr><tr><td>24h与3h的膨胀率之差</td><td>0.02~0.5</td></tr><tr><td rowspan="3">抗压强度(MPa)</td><td>1d</td><td>≥35</td><td rowspan="3">《水泥基灌浆材料应用技术规范》GB/T 50448</td></tr><tr><td>3d</td><td>≥55</td></tr><tr><td>28d</td><td>≥80</td></tr><tr><td colspan="2">氯离子含量(%)</td><td>≤0.06</td><td>《混凝土外加剂匀质性试验方法》GB/T 8077</td></tr></table>

# 4.6 其他材料

4.6.1 保温材料应满足设计文件、建筑节能和预制构件生产工艺要求。

4.6.2 保温材料进厂检验应符合下列规定:

1 同一厂家、同一品种且同一规格不超过  $5000\mathrm{m}^{2}$  为一批, 进行导热系数、密度、压缩强度、吸水率和燃烧性能试验;

2 检验结果应符合设计要求和国家现行标准《装配式混凝土结构技术规程》JGJ1、以及有关保温系统材料标准的有关规定。

4.6.3 夹心外墙板中的保温材料, 其导热系数不宜大于  $0.040\mathrm{W} / (\mathrm{m} \cdot \mathrm{K})$ , 体积比吸水率不宜大于  $0.3\%$ , 燃烧性能不应低于现行国家标准《建筑材料及制品燃烧性能分级》GB8624中B2级的要求。

4.6.4 颜料的使用应符合下列规定:

1 符合设计要求;

2 宜选用不溶于水、与水泥不发生化学反应且耐碱、耐光的矿物颜料;

3 使用前应对其与混凝土凝结时间和强度的无影响性进行试验验证;

4 颜料进厂后应按厂家、品种和颜色分别存放,不得混放。

4.6.5 表面缓凝剂的使用应符合下列规定:

1 表面缓凝剂应无毒、无刺激性气味;

2 应对内部混凝土强度、钢筋与混凝土的粘结无影响;

3 使用前应对露骨料粗糙面冲洗效果进行验证,并应符合设计要求。

4.6.6 脱模剂的使用应符合下列规定:

1 脱模剂应无毒、无刺激性气味,不应影响混凝土性能和预制构件表面装饰效果;

2 预制构件长边尺寸不大于  $10\mathrm{m}$  时宜选用水性脱模剂,大于  $10\mathrm{m}$  时宜选用油性脱模剂;

3 利用摩擦力起吊的预制构件不宜选用蜡质脱模剂;

4 脱模剂应按照使用品种,选用前及正常使用后每年按照2t一批抽取试样进行一次匀质性和施工性能试验,检验结果应符合现行行业标准《混凝土制品用脱模剂》JC/T949的有关规定;

5 脱模剂应根据使用说明书结合复验结果确定喷涂方法;

6 脱模剂使用不应对下道工序造成不利影响。

4.6.7 预埋件进厂检验应符合下列规定:

1 同厂家、同一类别、同一规格产品不超过1000件为一批,进行外观尺寸、材料性能、抗拉拔性能、焊接性能和防腐蚀涂层厚度等试验,检验结果应符合设计要求;

2 有丝扣的预埋件应查验丝扣质量,并目测防锈或防腐蚀措施处理是否均匀;

3 钢筋锚固板的材料的规格尺寸应符合设计要求,其材料应符合现行行业标准《钢筋锚固板应用技术规程》JGJ256的有关规定。

4.6.8 预制混凝土夹心保温外墙板中内外叶墙板间的拉结件,宜采用纤维增强塑料(FRP)拉结件或不锈钢拉结件。

4.6.9 拉结件应满足夹心外墙板的节能设计要求。

4.6.10 内外叶墙体拉结件进厂检验应符合下列规定:

1 同一厂家、同一类别、同一规格产品不超过 10000 件为一批, 进行外观尺寸、材料性能、力学性能检验, 检验结果应符合设计要求;

2 当采用纤维增强塑料(FRP)拉结件时, 其材料力学性能指标应符合表 4.6.10- 1 的要求;

表4.6.10-1纤维增强塑料（FRP）拉结件材料力学性能指标  

<table><tr><td>项目</td><td>指标</td><td>试验方法</td></tr><tr><td>拉伸强度(MPa)</td><td>≥700</td><td>GB/T 1447</td></tr><tr><td>弹性模量(GPa)</td><td>≥42</td><td>GB/T 1447</td></tr><tr><td>抗剪强度(MPa)</td><td>≥30</td><td>JC/T 773</td></tr></table>

3 当采用不锈钢拉结件时, 其材料力学性能指标应符合表 4.6.10- 2 的要求;

表4.6.10-2 不锈钢拉结件材料力学性能指标  

<table><tr><td>项目</td><td>指标</td><td>试验方法</td></tr><tr><td>屈服强度(MPa)</td><td>≥380</td><td>GB/T 228</td></tr><tr><td>拉伸强度(MPa)</td><td>≥500</td><td>GB/T 228</td></tr><tr><td>弹性模量(GPa)</td><td>≥190</td><td>GB/T 228</td></tr><tr><td>抗剪强度(MPa)</td><td>≥300</td><td>GB/T 6400</td></tr></table>

4 当采用玄武岩复合筋拉结件时, 其材料力学性能指标应符合表 4.6.10- 3 的要求。

表4.6.10-3玄武岩复合筋拉结件材料力学性能指标  

<table><tr><td>项目</td><td>指标</td><td>试验方法</td></tr><tr><td>拉伸强度(MPa)</td><td>≥800</td><td>GB 26745—2011</td></tr><tr><td>弹性模量(GPa)</td><td>≥45</td><td>GB 26745—2011</td></tr><tr><td>抗剪强度(MPa)</td><td>≥45</td><td>JC/T 773</td></tr><tr><td>弯曲强度(MPa)</td><td>≥600</td><td>GB/T 1449—2005</td></tr></table>

4.6.11 面砖和石材的选用应符合下列规定:

1 面砖背面应带燕尾槽或有确保粘接性能的可靠构造;

2 厚度大于  $25\mathrm{mm}$  的石材背面应安装不锈钢卡件, 卡件的规格、位置、数量应符合设计要求。卡件直径不宜小于  $4\mathrm{mm}$ , 宜采用梅花形布置;

3 面砖和石材质量应符合现行行业标准《外墙饰面砖工程施工及验收规程》JGJ 126 的有关规定。

4.6.12 外墙板接缝处的密封材料应符合下列规定:

1 密封胶应与混凝土具有相容性;

2 密封胶的抗剪切和伸缩变形能力符合设计要求;

3 密封胶应具有防霉、防水、防火、耐候等性能;

4 密封胶应符合现行行业标准《混凝土建筑接缝用密封胶》JC/T881的有关规定,硅酮、聚氨酯、聚硫建筑密封胶应分别符合国家现行标准《硅酮建筑密封胶》GB/T14683、《聚氨酯建筑密封胶》JC/T482、《聚硫建筑密封胶》JC/T483的有关规定。

4.6.13 夹心外墙板接缝处填充用保温材料的燃烧性能,应符合国家标准《建筑材料及制品燃烧性能分级》GB8624中A级的要求。

# 5 预制构件生产制作

# 5.1 一般规定

5.1.1 预制构件生产单位应具备保证产品质量要求的生产工艺设施、试验检测条件,建立完善的质量安全和环境管理体系和制度,并宜建立可追溯的信息化管理系统。

5.1.2 预制构件生产前,应由建设单位组织设计、施工、生产等单位对设计文件进行交底和会审。必要时,应根据批准的设计文件编制加工详图。

5.1.3 预制构件生产前应编制生产方案,生产方案宜主要包括生产计划及生产工艺、模具方案及计划、技术质量控制措施、成品存储、运输和保护方案等内容。

5.1.4 预制构件制作生产设备应建立安全操作规程和设备管理制度。

5.1.5 生产设备的选配应与设计产能和生产工艺相匹配,并应符合节能环保要求。

5.1.6 生产设备应进行进厂验收,验收合格后方可使用,且应保存验收记录。

5.1.7 生产单位的各种检测、试验、张拉、计量等设备及仪器仪表均应检定合格,并在有效期内使用。不具备试验能力的检验项目,应委托第三方检测机构进行试验。

5.1.8 预制构件生产宜建立首件验收制度。

5.1.9 预制构件的原材料质量、钢筋加工和连接的力学性能、混凝土强度、构件结构性能、装饰材料、保温材料及拉结件的质量等,均应根据国家现行有关标准进行检查和检验,并应具有生产操作规程和质量检验记录。

5.1.10 预制构件生产的质量检验应按模具、钢筋、混凝土、预应力、预制构件等分项工程进行检验。预制构件的质量评定应根据钢筋、混凝土、预应力、预制构件等的分项工程试验检验资料等进行。

5.1.11 预制构件生产过程中采用的新技术、新工艺、新材料、新设备时,生产单位应制定专门的生产方案;必要时进行样品试制,经检验合格后方可实施。

5.1.12 预制构件检验合格后宜设置表面标识。出厂时应向使用单位出具质量证明文件。

5.1.13 预制构件在脱模、吊运、运输等环节的施工验算应符合现行国家标准《混凝土结构工程施工规范》GB 50666 的有关规定。

# 5.2 生产设备

# I 混凝土生产与运输设备

5.2.1 混凝土生产设备选配应符合下列规定:

1 应选用强制式搅拌机,且搅拌能力满足生产需要;

2 搅拌机控制系统应具备自动计量、逐盘记录和贮存、打印等功能;

3 搅拌系统应具有封闭、防尘、采光及除尘等设备。

5.2.2 混凝土搅拌机计量系统管理应符合下列规定:

1 正常连续使用时外检周期为一年;

2 首次使用、停用超过半年及以上或出现异常情况维修后使用前应进行外检;

3 每月应对正在使用的设备自检一次,用于自检的砝码应有专人保管,砝码初次使用前应进行外检;

4 每工作班应对计量设备自行进行零点校准;

5 外检报告和自检记录应进行保存。

5.2.3 混凝土运输设备选配应符合下列规定:

1 混凝土运输可采用机动翻斗车、混凝土搅拌车、自动布料机或混凝土吊斗,其配置数量应与搅拌、浇筑等工艺相适应;

2 混凝土运输设备应满足运输过程中不造成混凝土离析或分层;

3 混凝土盛装容器应便于卸料,且内壁平整光滑,不吸水、不漏浆。

5.2.4 混凝土运输设备使用应符合下列规定:

1 混凝土盛装容器内壁不得涂刷油类物质;

2 容器内盛装混凝土的顶面应低于容器顶面  $50\mathrm{mm}$  及以上;

3 在烈日、大风或雨天进行室外混凝土运输时,盛装混凝土的容器顶部,应采用不具有吸水性和不沾污混凝土的覆盖物进行遮盖。

5.2.5 混凝土搅拌与运输设备的维护保养应符合下列规定:

1 应定期进行检查、维护保养,保持控制仪表、传感器元件以及搅拌机内、外的清洁和润滑;

2 每台班清理粘附在盛装混凝土容器内壁的混凝土残渣不应少于两次;

3 运输设备使用完毕,应及时清洗干净,不得附着杂物。

# II 钢筋加工与焊接设备

5.2.6 钢筋加工设备的选型应根据设备性能指标、钢筋直径和钢筋加工工艺要求等确定。

5.2.7 钢筋加工设备的安装应坚实平稳;

5.2.8 钢筋调直机作业时,调直筒出入端的两个调直模中心应在调直筒前后导孔的轴心线上。

5.2.9 钢筋切断机工作前及使用过程中应进行检查,保证切断刀口锋利,尺寸挡板无松动。

5.2.10 钢筋弯曲机的使用应符合下列规定:

1 应根据配料表上所示钢筋规格和钢筋弯曲机的心轴、弯曲点及偏心套间的关系、进行心轴、角度和尺寸挡板的调整;

2 钢筋应先试弯,校核尺寸无误后方可批量操作;

3 多根钢筋同时弯曲时应复核弯曲机的成型能力。

5.2.11 钢筋闪光对焊设备安装电极时,上下两电极的轴线应在同一直线上。

# III 混凝土成型设备

5.2.12 混凝土成型设备的选用应符合下列规定:

1 混凝土振捣应选用机械振捣设备;

2 干硬性混凝土宜采用振动台或表面加压振动成型;

3 厚度不大于  $200\mathrm{mm}$  且表面积较大的平面构件宜采用表面振动成型;

4 墙体或者钢筋密集构件宜采用附着式振捣器成型;

5 截面较大构件宜采用两种或两种以上振捣方式配合成型;

6 使用自密实混凝土生产构件时不宜振捣;当钢筋分布密集时,可采取辅助方式密实成型。

5.2.13 插入式振捣器使用应符合下列规定:

1 装软轴之前应对电机旋转方向进行检查;

2 振捣棒与软轴及电机接口应保持顺直,不得存在硬弯;

3 振捣棒在混凝土振捣状态中不得进行开启或停转。

5.2.14 振动台使用应符合下列规定:

1 振动台台面应无严重磨损或开裂;

2 操作前应检查振动台弹簧和胶碗,确保齐全、有效;

3 振捣时间控制应以混凝土表面平整、呈现浮浆且不再沉落为宜;

4 随时清理台面及台下,使其保持清洁。

5.2.15 平板振捣器使用应符合下列规定:

1 平板振捣器不得放置在模具支撑、拉杆及钢筋骨架和混凝土台面上;

2 混凝土表面呈现浮浆后方可将振捣器移动至下一振捣位置;

3 振捣位置纵横相互搭接应不少于  $50\mathrm{mm}$ ;

4 振捣完成后应将平板振捣器各部位清理干净,露天放置时应进行遮盖。

5.2.16 附着式振捣器使用应符合下列规定:

1 操作前应检查其与模具固定措施,确保连接牢固,操作过程中应随时检查振捣效果;

2 应分层进行竖向预制构件浇筑,每浇筑一层振捣一次,当

混凝土表面呈现浮浆时停振;

3 在较高温度环境中作业时,附着式振捣器应交替使用。

5.2.17 电动式振捣器应做好漏电保护。

# IV 构件养护设备

5.2.18 构件养护宜设置养护窑、养护池或养护罩、锅炉、蒸汽管路及自动温湿度控制系统等设备。

5.2.19 加热养护宜选用蒸汽养护。蒸汽养护用锅炉的选型,应满足额定蒸汽压力大于供汽管道阻力和生产所需工作压力的总和。

5.2.20 蒸汽输汽管路应有耐压和防腐措施,设计布局应合理。

5.2.21 采用蒸汽养护时,养护管线和养护窑、养护池或养护罩等不应有明显漏汽现象。

5.2.22 养护窑的轨道应平直,顶推或提升时支撑点受力应一致,模车进出养护窑时接轨应对准,运行应平稳。

5.2.23 当采用流水线生产时,宜配备自动蒸汽养护系统。

# V 构件吊运设备

5.2.24 构件吊运设备及吊索具,应根据构件生产工艺要求、种类、外形及重量等选用,额定荷载应经验算或试验检验合格。

5.2.25 每日使用前,应对吊具的结构、钢丝绳断丝和破股情况以及卡具和吊耳磨损情况等进行例行检查,并进行试运行,符合要求方可作业。

5.2.26 吊运设备使用应符合下列规定:

1 吊索具应在安全载荷以内,严禁超载;

2 吊运构件时吊索具连接应可靠;

3 吊装大型构件、薄壁构件或形状复杂的构件时,应使用分配梁或分配桁架类吊具,并应采取临时加固措施避免构件变形和损伤。

5.2.27 起重设备检定周期应符合《起重机械定期检验规则》TS- GQ7015等标准的有关规定。

# VI 预应力施工设备

5.2.28 张拉机具与设备的选用应符合下列规定:

1 根据预制构件特点、锚固要求和生产工艺以及预应力筋的种类、规格和数量选用张拉机具与设备,其性能应符合设计要求和有关标准的有关的;

2 千斤顶额定张拉力宜为预应力筋张拉力的1.2倍~1.5倍,最大行程应符合工艺要求;张拉油泵额定油压宜为使用油压的1.5倍,油泵容量宜为张拉千斤顶总输油量的1.5倍以上;

3 先张法预应力构件单束初调工序宜采用穿心式千斤顶;整体张拉和整体放张宜采用自锁式千斤顶;

4 同一束预应力筋宜采用相应吨位的千斤顶整束张拉;扁平管道中不多于4根的平行钢绞线可采用小型千斤顶逐根张拉;

5 与千斤顶配套使用的压力表宜采用防振型,表盘直径应便于观察油压表读数,其测读工作压力不宜超过量程的  $70\%$  ,也不宜低于量程的  $20\%$  ;防振型压力表精度不应低于1.0级,一般压力表精度不应低于1.6级。

5.2.29 预应力筋张拉设备及压力表标定应符合下列规定:

1 张拉设备和压力表应配套标定和使用,标定期限不应超过半年。当使用过程中出现异常现象或张拉设备检修后,应重新标定;

2 压力表的精确度等级不应低于1.6级;

3 标定张拉设备用的试验机或测力计的测力示值不确定度不应大于  $1.0\%$  ;张拉设备标定时,千斤顶活塞的运行方向应与实际张拉工作状态一致。

5.2.30 张拉机具与设备使用应符合下列规定:

1 张拉千斤顶使用前应检查零部件、电气设备以及油路和油压高度;在空载运行排除内腔空气后再行加压,加压至油压表指针移动时,检查并确保千斤顶无漏油,千斤顶轴线应与预应力受力筋中心线相重合;

2 千斤顶张拉加载应平稳,卸荷应缓慢;

3 张拉完毕应确保千斤顶油缸回程到位。

5.2.31 张拉机具与设备所用液压油的控制应符合下列规定:

1 液压油倒入油泵时应过滤,并保持清洁;

2 油箱内油面高度应保持在  $85\%$ ;

3 不同型号液压油不得混用。

5.2.32 张拉机具与设备的维修保养应符合下列规定:

1 张拉设备油封不得漏油或损坏;

2 油压表出现异常应及时更换;

3 严禁带压拆卸千斤顶;

4 使用完毕应擦拭油泵、封住油嘴并加盖防尘罩,且应保持油箱、油管封闭和清洁。

# 5.3 模具与台座

5.3.1 模具应根据预制构件的生产工艺、产品类型等的要求编制模具加工方案,绘制加工图纸,复杂异形构件或大批量定型模具应制作样板,经检验外观质量和尺寸偏差符合要求后方可批量制作。

5.3.2 模具应建立健全设计、制作(改制)、验收、使用和保管等管理制度。

5.3.3 模具应具有足够的承载力、刚度和整体稳定性,并应符合下列规定:

1 模具应有设计图纸和使用说明书。满足装拆方便、可操作性良好,符合预制构件制作精度、生产工艺和可周转次数的要求;

2 模具的部件与部件之间应连接牢固、接缝紧密,并应采取有效的防漏浆措施;

3 模具应满足构件预留孔洞、附带插筋和预埋件安装牢固、定位准确的要求;

5.3.4 用作底模的台座、胎模、地坪及铺设的底板等应平整光洁,不得有下沉、裂缝、起砂和起鼓。

5.3.5 模具组装和使用应符合下列规定:

1 模具应保持清洁,模具内表面的隔离剂、表面缓凝剂应涂刷均匀、无漏刷、无堆积,且不得沾污钢筋,不得影响预制构件外观

效果;

2 应定期检查侧模、预埋件和预留孔洞定位措施的有效性;

3 模具与平模台之间的螺栓、定位销、磁盒等固定方式应可靠,防止混凝土振捣成形时造成定位偏移和漏浆;

4 模具暂停使用时应存放于平整地面,且零配件完整保存;

5 模具叠放应采取防止变形措施,钢质模具存放应采取防锈措施;

6 重新启用的模具生产前应进行检验,合格后方可使用。

5.3.6 除设计有特殊要求外,预制构件模具尺寸允许偏差和检验方法应符合表5.3.6的规定。

表5.3.6 预制构件模具尺寸允许偏差和检验方法  

<table><tr><td colspan="2">项目</td><td>允许偏差(mm)</td><td>检验方法</td></tr><tr><td rowspan="3">长度</td><td>≤6m</td><td>-2~1</td><td rowspan="3">用钢尺量平行构件高度方向,取其中偏差绝对值最大处</td></tr><tr><td>&amp;gt;6m且≤12m</td><td>-4~2</td></tr><tr><td>&amp;gt;12m</td><td>-5~3</td></tr><tr><td rowspan="2">宽度、高(厚)度</td><td>墙板</td><td>-2~1</td><td rowspan="2">用钢尺测量两端和中部,取其中偏差绝对值最大处</td></tr><tr><td>其他构件</td><td>-4~2</td></tr><tr><td colspan="2">底模表面平整度</td><td>2</td><td>用2m靠尺和塞尺量</td></tr><tr><td colspan="2">对角线差</td><td>3</td><td>用钢尺量纵、横两个方向对角线</td></tr><tr><td colspan="2">侧向弯曲</td><td>L/1500且≤5</td><td>拉线,用钢尺量测侧向弯曲最大处</td></tr><tr><td colspan="2">翘曲</td><td>L/1500</td><td>对角拉线测量交点间距离值的两倍</td></tr><tr><td colspan="2">组装缝隙</td><td>1</td><td>用塞尺量测,取最大值</td></tr><tr><td colspan="2">端模与侧模高低差</td><td>1</td><td>用钢尺量</td></tr></table>

注：L为模具与混凝土接触面中最长边的尺寸。

# 5.4 钢筋及预埋件

# I 钢筋加工

5.4.1 钢筋宜采用自动化机械设备进行调直、切割和弯折加工,并应符合现行国家标准《混凝土结构工程施工规范》GB 50666的有关规定。

5.4.2 钢筋加工前应根据设计图纸及标准规范,绘制钢筋翻样图和钢筋下料表,并进行审核。

5.4.3 钢筋调直应符合下列规定:

1 应采用无延伸功能的机械设备进行调直;

2 机械调直应根据钢筋规格和材质选择合适的调直块及偏心位置,并经试调直且符合要求;

3 钢筋调直不应损伤钢筋横肋,并保证钢筋平直且无局部弯折。

5.4.4 钢筋调直检验应符合下列规定:

1 每工作班为一批,每批每个检验项目随机抽取3个试件;

2 调直后的钢筋的质量要求和检验方法应符合表5.4.4的规定。

表5.4.4 调直后的钢筋质量要求和检验方法  

<table><tr><td>项目</td><td>质量要求</td><td>检验方法</td></tr><tr><td>钢筋表面划伤、锤痕</td><td>不应有</td><td>目测</td></tr><tr><td>局部弯折</td><td>不应有</td><td>目测</td></tr><tr><td>钢筋横肋</td><td>不应损伤</td><td>目测</td></tr></table>

5.4.5 钢筋切断应符合下列规定:

1 钢筋切断应采用无齿锯或切断机;采用套筒机械连接的钢筋宜使用无齿锯切割;

2 钢筋表面有划伤、锤痕、局部弯折或横肋损伤时应切除;

3 切断后的钢筋应按级别、规格和型号码放整齐,并应挂标识牌。

5.4.6 钢筋切断质量检验应符合下列规定:

1 每工作班为一批;每批每个检验项目随机抽取3个试件;

2 切断后的钢筋外观目测不应有马蹄形断口,尺量长度允许偏差为  $\pm 5\mathrm{mm}$

5.4.7 钢筋弯曲成型应符合下列规定:

1 钢筋一次弯曲叠放高度不应超过心轴高度;

2 钢筋不得重复进行弯折;

3 弯曲成型后的同类钢筋,应按型号码放整齐并挂牌标识;

4 纵向受力钢筋弯折后平直段长度,应符合设计要求及《混凝土结构设计规范》GB50010的有关规定;光圆钢筋末端作  $180^{\circ}$

弯钩时,弯钩弯折后的平直段长度不应小于钢筋直径的3倍。

5.4.8 钢筋弯折的弯弧内径应符合设计要求,设计无要求时,应符合下列规定:

1 光圆钢筋不应小于钢筋直径的2.5倍;

2  $400\mathrm{MPa}$  级带肋钢筋,不应小于钢筋直径的4倍;

3  $500\mathrm{MPa}$  级带肋钢筋,当直径为  $28\mathrm{mm}$  以下时不应小于钢筋直径的6倍,当直径为  $28\mathrm{mm}$  及以上时不应小于钢筋直径的7倍;

4 箍筋弯折处尚不应小于纵向受力钢筋直径;箍筋弯折处纵向受力钢筋为搭接钢筋或并筋时,应按钢筋实际排布情况确定箍筋弯弧内直径。

5.4.9 箍筋、拉筋末端的弯钩应符合设计要求,并应符合下列规定:

1 对一般预制构件,箍筋弯钩的弯折角度不应小于  $90^{\circ}$ ,弯折后平直段长度不应小于5倍箍筋直径;对有抗震设防要求或专门设计要求的预制构件,箍筋弯钩的弯折角度不应小于  $135^{\circ}$ ,弯折后平直段长度不应小于箍筋直径的10倍和  $75\mathrm{mm}$  两者之中的较大值;

2 圆形箍筋的搭接长度不应小于其受拉锚固长度,且两末端均应作不小于  $135^{\circ}$  弯钩;对一般预制构件弯折后平直段长度不应小于箍筋直径5倍,对有抗震设防要求的预制构件,弯折后平直段长度不应小于箍筋直径的10倍和  $75\mathrm{mm}$  两者之中的较大值;

3 拉筋用作预制梁、柱复合箍筋中单肢箍筋或梁腰筋间拉结筋时,两端弯钩的弯折角度均不应小于  $135^{\circ}$ ,弯折后平直段长度应符合本条第1款对箍筋的有关规定。

5.4.10 弯曲后钢筋的质量检验应符合下列规定:

1 每工作班为一批,每批每个检验项目随机抽取3个试件;

2 弯曲后钢筋的弯曲部位目测不应有裂纹;

3 弯曲后钢筋的尺寸允许偏差和检验方法应符合表5.4.10的规定。

表5.4.10 弯曲后钢筋允许偏差及检验方法  

<table><tr><td colspan="2">项目</td><td>允许偏差(mm)</td><td>检验方法</td></tr><tr><td>箍筋</td><td>内径尺寸</td><td>±3</td><td>钢尺量测</td></tr><tr><td rowspan="4">受力钢筋
(d为钢筋直径)</td><td>长度</td><td>-5~0</td><td>钢尺量测</td></tr><tr><td>弓铁高度</td><td>-3~0</td><td>钢尺量测</td></tr><tr><td>起弯点位移</td><td>≤15</td><td>钢尺量测</td></tr><tr><td>焊口与起弯点距离</td><td>&amp;gt;10d</td><td>钢尺量测</td></tr></table>

# Ⅱ 钢筋连接

5.4.11 钢筋焊接应符合下列规定:

1 从事焊接作业的焊工应培训合格,持证上岗;

2 在钢筋批量焊接前以及变换钢筋牌号或直径时,应进行现场条件下的焊接工艺试验,试验合格方可进行焊接;

3 焊接前应清除钢筋焊接部位及钢筋与电极接触表面上的锈斑、油污和杂物等;钢筋端部有弯折或扭曲时,应予以矫直或切除;

4 带肋钢筋进行闪光对焊、电弧焊、电渣压力焊或气压焊时,应将纵肋对纵肋安放后再施行焊接;

5 焊剂应存放在于干燥环境中;受潮焊剂应经  $250^{\circ}\mathrm{C} \sim 350^{\circ}\mathrm{C}$  烘焙  $2\mathrm{~h}$  后方可使用;回收的焊剂应在清除焊渣和杂物后,与新焊剂混合均匀后方可使用;

6 焊接时应随时观察电源电压的波动情况,当电源电压偏差大于  $8\%$  或小于  $5\%$  时,应采取提高焊接变压器级数等措施;当大于等于  $8\%$  时,不得进行焊接;

7 当焊接作业的环境温度低于  $- 5^{\circ}\mathrm{C}$  时,应采取有效措施保证焊接质量;当环境温度低于  $- 20^{\circ}\mathrm{C}$  时,不应进行各种焊接;

8 细晶粒热轧钢筋及直径大于  $28\mathrm{~mm}$  的普通热轧钢筋,其焊接参数应经试验确定;余热处理钢筋不宜焊接。

5.4.12 受力钢筋焊接接头设置应符合设计要求;设计无要求时,同一预制构件内的接头宜分批错开;连接区段长度应为  $35d$ ,且不应小于  $500\mathrm{~mm}$ 。

5.4.13 在同一连接区段内,纵向受力钢筋接头面积百分率为该区段内有接头的纵向受力钢筋截面面积与全部纵向受力钢筋截面面积的比值;纵向受力钢筋的接头面积百分率应符合下列规定:

1 受拉接头不宜大于  $50\%$  ,受压接头可不受限制;

2 当不能清晰辨识接头受拉或受压时,接头的设置应按受拉配置;

3 直接承受动力荷载的预制构件中,不宜采用焊接接头。

5.4.14 钢筋闪光对焊工艺应根据不同条件选用,并应符合现行行业标准《钢筋焊接及验收规程》JGJ18的有关规定。

5.4.15 钢筋闪光对焊接头的质量检验应符合下列规定:

1 组批规则:对于外观质量和尺寸偏差检验,同一焊工、同一工作班且相同直径的接头为一批;对于力学性能检验,同一焊工、同一工作班、每300个同牌号且同直径接头为一批;当同一工作班焊接接头数量较少,可在一周之内累计计算,累计仍不足300个接头时,应按一批计算。

1)检验方法:对于外观质量和尺寸偏差检验,目测和尺量;对于力学性能检验,进行拉伸试验和弯曲试验。

2)检验数量:对于外观质量和尺寸偏差检验,每批随机抽取数量不少于3个;对于力学性能检验,每批随机截取6个接头,其中3个进行拉伸试验、3个进行弯曲试验;异径钢筋接头可只进行拉伸试验。

2 钢筋闪光对焊接头的外观质量和检验方法应符合表5.4.15- 1的规定。

<table><tr><td>项目</td><td>质量要求</td><td>检验方法</td></tr><tr><td>对焊接头表面</td><td>周厚度均匀,不得有肉眼可见裂纹</td><td>目测</td></tr><tr><td>与电极接触处钢筋表面</td><td>不得有明显烧伤</td><td>目测</td></tr></table>

3 闪光对焊接头的尺寸偏差和检验方法应符合表5.4.15- 2的规定。

表5.4.15-2 钢筋闪光对焊接头的尺寸偏差和检验方法  

<table><tr><td colspan="2">项目</td><td>允许偏差</td><td>检验方法</td></tr><tr><td rowspan="2">两根钢筋的轴线</td><td>折角</td><td>&amp;lt;2°</td><td>尺量检查</td></tr><tr><td>偏移</td><td>≤0.1d且≤1mm</td><td>量检查</td></tr></table>

注:  $d$  为钢筋直径。

5.4.16 钢筋电弧焊可采用焊条电弧焊或二氧化碳气体保护电弧焊两种工艺。电弧焊应根据钢筋牌号、直径、接头型式和焊接位置,选择焊接材料、焊接工艺和参数,并应符合现行行业标准《钢筋焊接及验收规程》JGJ18的有关规定。

5.4.17 钢筋电弧焊接头的质量检验应符合下列规定:

1 组批规则:对于外观质量和尺寸偏差检验,同一焊工、同一工作班、相同直径的接头为一批;对于力学性能检验,同一焊工、同一工作班、每300个同牌号、同一种形式接头为一批;当同一工作班焊接接头数量较少,可在一周之内累计计算;累计仍不足300个接头时,应按一批计算。

1)检验方法:对于外观质量和尺寸偏差检验,目测和尺量;对于力学性能检验,可按生产条件制作模拟试件,进行拉伸试验。

2)检验数量:对于外观质量和尺寸偏差检验,每批随机抽取数量不少于3个接头;对于力学性能检验:每批接头中随机切取3个接头,进行拉伸试验。

2 钢筋电弧焊接头的外观质量和检验方法应符合表5.4.17- 1的规定:

表5.4.17-1 钢筋电弧焊接头的外观质量和检验方法  

<table><tr><td>项目</td><td>外观质量</td><td>检验方法</td></tr><tr><td>焊缝表面</td><td>焊缝表面平整、不得有凹陷或焊瘤</td><td>目测</td></tr><tr><td>焊接接头</td><td>焊接接头区域不得有肉眼可见的裂纹</td><td>目测</td></tr><tr><td>焊缝余高</td><td>宜为2mm～4mm</td><td>尺量检查</td></tr></table>

3 钢筋电弧焊接头的尺寸允许偏差和检验方法应符合表5.4.17- 2的规定。

表5.4.17-2钢筋电弧焊接头的尺寸允许偏差和检验方法  

<table><tr><td colspan="2">项目</td><td>允许偏差(mm)</td><td>检验方法</td></tr><tr><td colspan="2">帮条焊焊接接头中心线的纵向偏移</td><td>≤0.3d</td><td>卡尺量测</td></tr><tr><td rowspan="2">接头处钢筋弯折角度和轴线的偏移</td><td>折角</td><td>&amp;lt;2°</td><td>卡尺量测</td></tr><tr><td>偏移</td><td>≤0.1d且≤1</td><td>卡尺量测</td></tr><tr><td colspan="2">在长2d焊缝表面上的气孔和夹渣</td><td>≤2个且≤6mm²</td><td>卡尺量测</td></tr><tr><td colspan="2">焊缝宽度</td><td>≥+0.1d</td><td>卡尺量测</td></tr><tr><td colspan="2">焊缝长度</td><td>≥-0.3d</td><td>卡尺量测</td></tr><tr><td colspan="2">咬边深度</td><td>≤0.5</td><td>卡尺量测</td></tr></table>

注：d为钢筋直径。

5.4.18 钢筋机械连接应符合下列规定:

1 操作人员应经专业培训合格,持证上岗,并保持人员相对稳定;

2 宜采用剥肋滚压直螺纹连接工艺;

3 经工艺检验合格后方可进行批量连接。

5.4.19 机械连接钢筋接头的选用应符合下列规定:

1 构件中要求充分发挥钢筋强度或对延性要求高的部位,应选用Ⅱ级接头;当在同一连接区段内实施  $100\%$  钢筋接头连接时,应采用I级接头;

2 构件中钢筋应力较高但对接头延性要求不高的部位可采用Ⅲ级接头;

3 纵向钢筋采用挤压套筒连接时:连接框架柱、框架梁、剪力墙边缘构件纵向受力钢筋时应满足I级接头要求,连接剪力墙分布钢筋、楼板分布钢筋时应满足I级接头抗拉强度要求,连接部位预制构件应预留后浇段。

5.4.20 构件中纵向受力钢筋采用机械连接的接头设置和百分率应符合设计要求:设计无要求时,钢筋机械连接的连接区段长度,应为  $35d$  且不小于  $500\mathrm{mm}$ ,接头宜相互错开,接头百分率应符合下列规定:

1 接头宜设置在受拉钢筋应力较小部位;当需要在高应力部位设置接头时,在同一连接区段内Ⅲ级接头的接头百分率不应大于  $25\%$ ;Ⅱ级接头的接头百分率不应大于  $50\%$ ;I级接头的接头

百分率除本条2- 3款所列情况外可不受限制;

2 用于有抗震设防混凝土结构所用预制构件的梁端、柱端箍筋加密区不宜设置接头;当无法避免时,应采用Ⅱ级接头或I级接头,且接头百分率不应大于  $50\%$ ;

3 直接承受动力荷载的预制构件的接头百分率不应大于  $50\%$ ;

4 受拉钢筋应力较小部位或纵向受压钢筋,接头百分率可不受限制;

5 预制板、墙和柱中受拉钢筋机械连接接头百分率,可根据实际情况放宽。

5.4.21 受力钢筋采用直螺纹连接应符合下列规定:

1 钢筋端部应使用无齿锯切平或镦平后再加工螺纹;

2 宜采用钢筋剥肋滚丝机进行钢筋直螺纹加工;

3 安装接头时可用管钳扳手拧紧,校核用扭力扳手的准确度级别可选用10级;

4 钢筋丝头在套筒中央位置应相互顶紧。

5.4.22 钢筋直螺纹接头的质量检验应符合下列规定:

1 组批规则:同一加工条件下采用同一批材料的同一等级、同一型式且同一规格接头每500个为一批,不足500个也应按一批计。

1)检验方法:目测和尺量检查外观质量和长度尺寸偏差;对于钢筋丝头精度,使用专用直螺纹量规检验;对于最小拧紧扭矩值,使用扭力扳手检验;对于力学性能检验,进行抗拉强度试验。

2)检验数量:对于外观质量和长度尺寸偏差检验,每批随机抽取数量不少于3个接头;对于钢筋丝头精度,每批随机抽检  $10\%$ ,检验合格率不应小于  $95\%$ ;对于最小拧紧扭矩值,每批随机抽检  $10\%$ ;对于力学性能每批随机截取3个接头进行抗拉强度检验。

2 钢筋直螺纹接头质量要求和检验方法应符合表5.4.22- 1的规定。

# 表5.4.22-1钢筋直螺纹接头质量要求和检验方法

<table><tr><td>项目</td><td>质量要求</td><td>检验方法</td></tr><tr><td>钢筋端部</td><td>应切平或镦平后加工螺纹</td><td>目测</td></tr><tr><td>镦粗头</td><td>不得有与钢筋轴线相垂直的横向裂纹</td><td>目测</td></tr></table>

3钢筋直螺纹接头尺寸允许偏差和检验方法应符合表5.4.22- 2的规定。

<table><tr><td>项目</td><td>允许偏差(mm)</td><td>检验方法</td></tr><tr><td>钢筋丝头长度</td><td>应符合设计要求,公差应为0~2.0p</td><td>直螺纹量规、通规、止规检验</td></tr><tr><td>钢筋丝头</td><td>宜满足6f级精度要求,止规旋入不得超过3p</td><td>应用专用直螺纹量规检验,通规能顺利旋入并达到要求的拧入长度,止规旋入不得超过3p</td></tr></table>

注  $\mathbf{\nabla}_{\cdot}p$  为螺距。

4钢筋直螺纹接头最小拧紧扭矩值应符合表5.4.22- 3的规定。

表5.4.22-3钢筋直螺纹接头最小拧紧扭矩值单位  $\mathbf{\nabla}\cdot \mathbf{N}\cdot \mathbf{m}$  

<table><tr><td>钢筋直径(mm)</td><td>≤16</td><td>18～20</td><td>22～25</td><td>28～32</td><td>36～40</td></tr><tr><td>拧紧扭矩</td><td>100</td><td>200</td><td>260</td><td>320</td><td>360</td></tr></table>

# Ⅲ 钢筋骨架、桁架和钢筋网片

5.4.23焊接钢筋骨架、桁架和钢筋网片的焊点设置应符合设计要求,并应符合下列规定:

1钢筋骨架的所有钢筋相交点宜焊接;

2承受重复荷载并需要进行疲劳验算的构件,其受力钢筋不得焊接;

3焊接钢筋骨架中较小钢筋的直径小于等于  $10\mathrm{mm}$  时,大小钢筋直径之比不宜大于3;若较小钢筋的直径为  $12\mathrm{mm}$  或  $14\mathrm{mm}$  时,大小钢筋直径之比不宜大于2;

4当钢筋网片只有一个方向受力时,受力主筋与两端的两根锚固横向钢筋的全部相交点应焊接;当钢筋网片两个方向受力时,则最外边钢筋的全部相交点均应焊接;其余相交点可间隔焊接;

5焊接钢筋网片中,当纵、横向钢筋均为单根钢筋时,较小钢

筋直径不应小于较大钢筋直径的0.6倍;当纵向钢筋采用双根钢筋时,纵向钢筋直径不应小于横向钢筋直径的0.7倍,并不应大于横向钢筋直径的1.25倍。

5.4.24 接钢筋骨架和焊接钢筋网片的质量检验应符合下列规定:

1 组批规则:凡钢筋牌号、直径及尺寸相同的焊接钢筋骨架和焊接钢筋网片每300件为一批,一周内不足300件的也应按一批计,每周至少检验一次。

1)检验数量:逐件目测的基础上,每批随机抽查  $5\%$  ,且不少于5件;

2)检查方法:目测、尺量。

2 焊接钢筋骨架的外观质量:

1)焊点压入深度应为较小钢筋直径的  $18\% \sim 25\%$

2)每件制品的焊点脱落、漏焊数量不得超过焊点总数的  $4\%$  ,且相邻两焊点不得漏焊和脱落;

3 焊接钢筋骨架的尺寸允许偏差和检验方法应符合表5.4.24- 1的规定。

表5.4.24-1 焊接钢筋骨架的尺寸允许偏差和检验方法  

<table><tr><td>项目</td><td>允许偏差(mm)</td><td>检验方法</td></tr><tr><td>长度</td><td>±10</td><td>钢尺量测</td></tr><tr><td>宽度</td><td>±5</td><td>尺量</td></tr><tr><td>高度</td><td>-5~0</td><td>尺量</td></tr><tr><td>主筋间距</td><td>±10</td><td>钢尺量测</td></tr><tr><td>主筋排距</td><td>±5</td><td>钢尺量测</td></tr><tr><td>起弯点位移</td><td>≤15</td><td>钢尺量测</td></tr><tr><td>箍筋间距</td><td>±10</td><td>钢尺量测</td></tr><tr><td>端头不齐</td><td>≤5</td><td>钢尺量测</td></tr></table>

注:焊接钢筋骨架的长度、宽度和高度应检查纵横方向3个~5个网格的尺寸。

4 焊接钢筋网片的外观质量:

1)焊点压入深度应为较小钢筋直径的  $18\% \sim 25\%$

2)焊点开焊数量不应超过整张网片交叉点总数的  $1\%$  ,并且任一根钢筋上开焊点不得超过该根钢筋上交叉点总数的一半;焊接网片最外边钢筋上的交叉点不得开焊;

3)焊接网片表面不应有影响使用的缺陷,当性能符合要求时,允许钢筋表面存在浮锈和因矫直造成的钢筋表面轻微损伤。

5焊接钢筋网片的尺寸允许偏差和检验方法应符合表5.4.24- 2的规定。

表5.4.24-2 焊接钢筋网片的尺寸允许偏差和检验方法
