Repository: duoleshi/0407-klb-ZG

# 重工施工方案AI智能审核系统(自研)

基于 AI 的工程方案（危大工程专项施工方案）智能审核系统，支持自动识别专业类型、智能匹配知识库规范、生成结构化审核报告。

## 文档导航

- [用户手册](./docs/用户手册.md) - 详细的功能介绍和操作指南
- [常见问题 FAQ](./docs/FAQ.md) - 使用过程中常见问题的解答

## 功能特性

- **智能专业识别** - 自动识别 13 个工程专业类型
  - 基坑工程、模板支撑体系工程、脚手架工程
  - 起重吊装及起重机械安装拆卸工程、拆除爆破工程、暗挖工程
  - 建筑幕墙安装工程、人工挖孔桩工程、钢结构安装工程
  - 水下作业工程、装配式建筑混凝土预制构件安装工程
  - 采用新技术新工艺新材料新设备工程、有限空间作业

- **知识库智能匹配** - 根据方案内容自动匹配相关规范文件
- **强制性标准优先加载** - 优先加载《智能体审核依据》强制性标准
- **多格式 PDF 解析** - 支持文本 PDF 和扫描版 PDF（OCR）
- **结构化审核报告** - 按标准格式输出审核意见
- **审核历史记录** - 保存历史审核记录，支持导出

File: 审核依据 ——法规库专用-已更新/专业法律法规标准规范审核依据/房屋建筑工程/安全类方案审核/2危大工程专项方案/11装配式建筑混凝土预制构件安装工程/DBJ43_T319-2016湖南省《装配式斜支撑节点钢框架结构建筑防火技术规程》.md
UDC

# DBJ

湖南省工程建设地方标准

DBJ 43/T 319—2016  备案号 J13684—2017

# 装配式斜支撑节点钢框架结构建筑防火技术规程

Technical Specifications for Building Fire Protection of Prefabricated Steel Frame Structure with Diagonal Bracing Joints

# 湖南省工程建设地方标准

# 装配式斜支撑节点钢框架结构建筑防火技术规程

Technical Specifications for Building Fire Protection of Prefabricated Steel Frame Structure with Diagonal Bracing Joints

主编单位：远大可建科技有限公司  公安部天津消防研究所  批准单位：湖南省住房和城乡建设厅  施行日期：2017年2月1日

# CIS 湖南科学技术出版社

# 图书在版编目（CIP）数据

湖南省工程建设地方标准．装配式斜支撑节点钢框架结构建筑防火技术规程／远大可建科技有限公司，公安部天津消防研究所主编．- - 长沙：湖南科学技术出版社，2017.3ISBN 978- 7- 5357- 9210- 5

I.  $①$  湖… II.  $①$  远…  $②$  公… III.  $①$  建筑工程一地方标准一湖南  $②$  钢结构一框架结构一技术操作规程 IV. TU-65

# 中国版本图书馆CIP数据核字（2017）第030990号

HuNanShengGongChengJianSheDiFangBiaoZhun ZhuangPeiShiXieZhiChengJieDianGangKuangJieGouJianZhuFangHuoJiShuGuiCheng 湖南省工程建设地方标准装配式斜支撑节点钢框架结构建筑防火技术规程 主编单位：远大可建科技有限公司公安部天津消防研究所 责任编辑：杨林 出版发行：湖南科学技术出版社 社址：长沙市湘雅路276号 http://www.hnstp.com 湖南科学技术出版社天猫旗舰店网址： http://hnkjcb.s.tmall.com 印刷：长沙市雅捷印务有限公司 （印装质量问题请直接与本厂联系） 厂址：湖南省长沙市天心区暮云工业园湖南友文置业有限公司生产车间C3栋103、104 邮编：410007 版次：2017年3月第1版第1次 开本： $880\mathrm{mm}\times 1230\mathrm{mm}$  1/32 印张：3 字数：66900 书号：ISBN 978- 7- 5357- 9210- 5 定价：24.00元 （版权所有·翻印必究）

# 湖南省住房和城乡建设厅文件

湘建科〔2016〕227号

# 湖南省住房和城乡建设厅关于发布湖南省工程建设推荐性地方标准《装配式斜支撑节点钢框架结构建筑防火技术规程》的通知

各市州住房和城乡建设局（建委、规划建设局），省直管县（市）住房和城乡建设局，各有关单位：

由远大可建科技有限公司、公安部天津消防研究所主编的《装配式斜支撑节点钢框架结构建筑防火技术规程》已由我厅组织专家审定通过，现批准为湖南省工程建设推荐性地方标准，编号为DBJ43/T319—2016，自2017年2月1日起在全省范围内实施。

该标准由湖南省住房和城乡建设厅负责管理，由主编单位远大可建科技有限公司、公安部天津消防研究所负责标准具体技术内容的解释。

湖南省住房和城乡建设厅2016年12月20日

# 前言

根据《湖南省住房和城乡建设厅关于印发2015年度科学技术项目计划的通知》（湘建科函〔2015〕182号）的要求，规程编制组经广泛调查研究，认真总结实践经验，参考有关国际标准、国外先进标准和国内有关标准，并在广泛征求意见的基础上，制定本规程。

本规程的主要技术内容是：1. 总则；2. 术语；3. 基本规定；4. 防火保护措施；5. 安全疏散和灭火救援；6. 消防设施；7. 暖通与电气；8. 防火保护工程施工及验收。

本规程由湖南省住房和城乡建设厅负责管理，由主编单位负责具体内容的解释。规程执行过程中如有意见或建议，请寄送主编单位远大可建科技有限公司（地址：湖南省岳阳市湘阴县可建城认证政策部，邮编：410600）。

本规程主编单位：远大可建科技有限公司

公安部天津消防研究所

本规程参编单位：国家消防工程技术研究中心中国建筑第五工程局有限公司长沙市公安消防支队岳阳市公安消防支队

主要起草人员：张跃 倪照鹏 肖长庚 王美南 彭磊 谭永强 黄益良 杨丙杰

张清 尹亮 崔海浩 周湘江 梁翠柳 张位清 李文才 彭玲 帅卫红 韩灏凌 周志望 邓益初 王小刚 主要审查人员：王四清 周岚 刘玉辉 刘冬柏 朱晓鸣 徐志胜 江山红 方东升 袁建新 张建军

# 目录

1 总则 12 术语 23 基本规定 44 防火保护措施 54.1 一般规定 54.2 钢构件的防火保护措施 54.3 防火分隔与防火封堵 65 安全疏散和灭火救援 96 消防设施 107 暖通与电气 118 防火保护工程施工及验收 128.1 一般规定 128.2 施工质量控制 138.3 进场验收 178.4 安装施工质量验收 18

附录A 装配式斜支撑节点钢框架结构体系 21附录B 防火保护材料主要技术性能参数 25附录C 立柱、撑柱的防火保护方法及构造 26附录D 主板的防火保护方法及构造 28

附录E 柱座的防火保护方法及构造 31  附录F 钢楼梯防火保护构造 32  附录G 非承重墙体的防火保护方法及构造 33  附录H 电梯井、楼梯井穿越主板处的防火保护措施 35  附录J 主板空腔内防火分隔区域设置 36  附录K 主板与外墙连接处的防火保护措施 37  附录L 竖向管井穿越主板处的防火保护措施 38  附录M 管线穿越主板的防火保护方法 39  附录N 主板之间缝隙的防火封堵 40  附录P 防火工程分部分项工程划分表 41  附录Q 检验批质量验收记录 42  附录R 分项工程质量验收记录 43  附录S 分部（子分部）工程质量验收记录 44  本规程用词说明 45  引用标准名录 46  条文说明 49

# Contents

1 General Provisions 2 2 Terms 2 3 Basic Requirements 4 4 Fire Protection Measures 5 4.1 General Requirements 5 4.2 Fire Protection Measures for Steel Parts 5 4.3 Fire Separation and Fire Blocking 6 5 Safe Evacuation, Fire Fighting & Rescue 9 6 Fire Protection Facilities 10 7 Heating, Ventilation and Electric Engineering 11 8 Construction and Acceptance of Fire Protection Project 12 8.1 General Requirements 12 8.2 Construction Quality Control 13 8.3 Acceptance of Project Approach 17 8.4 Acceptance of Installation and Construction Quality 18

Appendix A Prefabricated Steel- framed Structure with Diagonal Bracing Joints 21  Appendix B Main Technical Performance Parameters for Fire- retarded Thermal Insulation Material 25  Appendix C Fire Protection Methods and Construction for Columns 26

Appendix D Fire Protection Methods and Construction for Mainboards 28Appendix E Fire Protection Construction for Column Base 31Appendix F Fire Protection Construction for Steel Stairs 32Appendix G Fire Protection Methods and Construction for Non- bearing Walls 33Appendix H Fire Protection Measures for Elevator Shaft and Staircase Across The Mainboard 35Appendix J Fire Segmented Region Setting in Mainboards 36Appendix K Fire Protection Measures for Mainboards and External Wall Junction 37Appendix L Fire Protection Measures for Vertical Wells Through The Motherboard 38Appendix M The Fire Protection Method of Pipeline Crossing Board Smallpox 39Appendix N Fire- proof sealing of the Gap Between The Main Board 40Appendix P Fire Engineering Partial Partition Table 41Appendix Q Quality Acceptance of Inspection Lot 42Appendix R Quality Acceptance of Subdivisional Engineering 43Appendix S Quality acceptance of Division (a Branch) Project 44Explanation of Wording in This Code 45List of Quoted Standards 46Clause Explanation 49

# 1总则

1.0.1 为贯彻执行国家的技术经济政策，保证装配式斜支撑节点钢框架结构建筑的消防安全，做到安全适用、经济合理、技术先进、质量可靠，制定本规程。

1.0.2 本规程适用于湖南省新建、扩建和改建的建筑高度小于 $100\mathrm{m}$  的装配式斜支撑节点钢框架结构民用建筑的防火设计和防火保护、防火施工及验收。

1.0.3 装配式斜支撑节点钢框架结构建筑的防火设计和防火保护、防火施工及验收，除满足本规程规定外，尚应符合国家、行业和湖南省现行有关标准的规定。

# 2术语

2.0.1 装配式斜支撑节点钢框架结构 prefabricated steel frame structure with diagonal bracing joints

由主板、立柱和斜支撑为主要承重部件的装配式钢框架结构。该结构体系的典型钢结构构件及连接节点图例见附录A。

2.0.2 主板桁架 mainboard truss

由钢桁架梁、柱座、隅撑等组成的支承混凝土楼板的受力骨架。

2.0.3 主板 mainboard

集成水、电、暖、通风等系统的主板桁架与压型钢板混凝土楼板组合形成的结构基本部品。

2.0.4 立柱 column

两端设置柱座头和法兰连接端板的钢管柱，是装配式斜支撑节点钢框架结构的竖向受力构件，承受竖向荷载并与斜支撑、主桁架梁连接组成抗侧力体系。

2.0.5 斜支撑 diagonal bracing

连接立柱与钢桁架的斜杆

2.0.6 斜支撑节点 diagonal bracing joint

由斜支撑与梁柱节点一起组成的节点域

2.0.7 撑柱 column with support

由立柱、斜支撑和立柱加劲肋组成的钢构件，按斜支撑形式分为单撑柱、双撑柱、角撑柱、三撑柱、四撑柱。

# 2.0.8 柱座 columnstylobate

主板上用于连接柱子的盒式法兰盘钢构件。

2.0.9 防火包覆 fire protection enclosure

一种采用防火保护材料包覆钢结构柱、主板、楼梯等构件的防火保护措施。

# 2.0.10 包柱套件 package column kit

为立柱和撑柱提供防火保护的组合构件，由纤维增强硅酸钙板、岩棉板和轻钢龙骨架组成。

# 3 基本规定

3.0.1 装配式斜支撑节点钢框架结构民用建筑的分类、耐火等级、总平面布置、防火分区、平面布置等防火设计，应符合现行国家标准《建筑设计防火规范》GB50016和《住宅建筑规范》GB50368的规定。

3.0.2 装配式斜支撑钢结构用钢材应为按国家现行标准所规定的性能、技术与质量要求生产的钢材；承重结构的钢材宜采用Q235钢、Q345钢、Q390钢和Q420钢，其质量应分别符合现行国家标准《碳素结构钢》GB/T700、《低合金高强度结构钢》GB/T1591和《建筑结构用钢板》GB/T19879的规定。当采用其他牌号的钢材时，尚应符合相应有关标准的规定和要求。

3.0.3 装配式斜支撑节点钢框架结构的防火保护材料的主要技术性能参数应满足附录B的要求。

# 4 防火保护措施

# 4.1 一般规定

4.1.1 应根据装配式斜支撑节点钢框架结构特点、设计耐火等级及使用环境等因素，合理确定钢结构构件的防火保护措施。

4.1.2 装配式斜支撑节点钢框架结构的防火保护应满足设计要求。当设计无要求时，可采用本规程规定的防火保护措施。

4.1.3 当采用其他防火保护措施时，需根据建筑构件的受力特点和结构承载情况，经试验验证后确定。

# 4.2 钢构件的防火保护措施

4.2.1 当立柱和撑柱采用包柱套件进行防火保护时，应符合附录C的规定。

4.2.2 主板的整体耐火性能不应低于相应耐火等级建筑有关梁的耐火性能要求。

当主板采用在钢桁架底部整体包覆岩棉板和纤维增强硅酸钙板进行防火保护时，应符合本规程附录D的规定。

4.2.3 柱座除受桁架下部的防火保护外，还应采取附加的防火保护措施。

附加防火保护措施可采用包覆  $30\mathrm{mm}$  厚、容重不低于  $120\mathrm{kg / m}^3$  的硅酸铝棉毡，或喷涂耐火极限不低于1.50h的钢结构防火涂料，

防火保护构造示意图见附录E。

4.2.4 钢结构楼梯应按照相应建筑耐火等级采取防火保护措施，防火构造示意图见附录F。

# 4.3 防火分隔与防火封堵

4.3.1 建筑内的非承重墙体，当采用轻钢龙骨固定岩棉板或硅酸铝棉毡并在外侧包覆防火板的构造时，应符合本规程附录G的规定；当采用聚苯乙烯颗粒水泥夹芯墙板时，其耐火极限和燃烧性能应符合国家现行标准的规定，且芯材的材料产烟毒性不低于AQ2级。

4.3.2 装配式斜支撑节点钢框架结构建筑外墙上、下层开口之间应设置高度不小于  $1.2\mathrm{m}$  不燃性墙体；当室内设有自动喷水灭火系统时，上、下层开口之间应设置高度不小于  $0.8\mathrm{m}$  的不燃性墙体。该墙体的防火构造宜符合本规程附表G.0.1中耐火极限不低于1.00h的非承重墙体的规定。

4.3.3 建筑内的布草井或垃圾井应设置在独立的房间内，井壁的耐火极限不应低于1.00h，布草井井壁上的门应采用乙级防火门，垃圾井井壁上的门应采用丙级防火门。

4.3.4 建筑内的电缆井、管道井、排烟道、排气道等竖向井道，应分别独立设置。井壁的耐火极限不应低于1.00h，井壁上的检查门应采用丙级防火门。

4.3.5 建筑内的电梯井、楼梯间应独立设置，电梯井、楼梯间穿越主板钢桁架处四周应采取防火分隔措施。

当采用厚度为  $1.5\mathrm{mm}$  的镀铝锌钢板进行分隔时，钢板靠电梯

井侧内壁涂刷耐火极限不低于楼板耐火极限的防火涂料。防火分隔构造图见附录 H。

4.3.6 主板空腔内应采取水平防火分隔措施，水平分隔长度或宽度均不应大于  $25\mathrm{m}$ ，建筑面积不应大于  $400~\mathrm{m}^2$ 。防火墙、设备用房的防火隔墙在主板空腔内的对应位置也应采取水平防火分隔措施。伸缩缝、沉降缝和抗震缝在主板空腔内的对应位置也应采取水平防火分隔措施。

当采用  $12\mathrm{mm}$  厚的纤维增强硅酸钙板在主板空腔内进行水平防火分隔时，应符合附录 J 的规定。

4.3.7 主板天花上设置的灯槽及其他开口均应采取防火保护措施。灯槽开口处宜在槽盒周围采用厚度不小于  $30\mathrm{mm}$ 、容重不低于  $120\mathrm{kg} / \mathrm{m}^3$  的硅酸铝棉包覆，或在筒灯内壁涂刷耐火极限不低于主板的防火涂料进行防火保护。

4.3.8 设置在主板天花下的通风风管，应采用耐火极限不低于  $1.00\mathrm{h}$  的防火构造进行防火保护。

4.3.9 主板空腔内，与送风口连接的通风、空调和防排烟系统的管道应采用厚度不小于  $30\mathrm{mm}$ 、容重不低于  $60\mathrm{kg} / \mathrm{m}^3$  的岩棉包覆；当与风口连接的管道采用玻璃棉包覆时，应在风管穿越主板防火保护层处设置  $70^{\circ}\mathrm{C}$  关闭的防火阀。

4.3.10 建筑外墙与每层主板、墙体处的缝隙，均应采用厚度不小于  $100\mathrm{mm}$ 、容重不低于  $120\mathrm{kg} / \mathrm{m}^3$  的岩棉和防火封堵材料密实封堵。外墙与主板连接处的防火构造要求，应符合附录 K 的规定。

4.3.11 穿越主板的管道井、电缆井，应在每层主板天花层采用耐火极限不低于所在主板耐火极限的防火板和防火封堵材料等进行

防火保护。应在每层主板地面处采用套管和防火封堵材料进行防火保护，可采用附录 L 的构造措施。

4.3.12 管线穿越主板和墙体所形成的孔洞、缝隙，均应采用防火封堵材料密实封堵。防火封堵可采用附录 M 的措施。

当采用受高温或火焰作用易变形的管道时，应在贯穿主板部位和穿越防火隔墙的两侧采取防火措施。

4.3.13 主板之间的拼接缝处上、下表面均应采取防火封堵措施，防火封堵可采用附录 N 的措施。

4.3.14 当主板的天花防火保护层上设置可开启的检修口时，每块主板的检修口数量不应多于 1 个，检修口的尺寸不宜大于  $600\mathrm{mm} \times 600\mathrm{mm}$ 。检修口处的盖板采用与楼板相同防火保护方式。

4.3.15 燃气管道应沿建筑外墙敷设，且不应穿越楼板或设置在主板空腔内。

使用燃气的住宅厨房应靠外墙设置；商业用气设备应安装在通风良好的专用房间内，并应靠外墙设置。

# 5 安全疏散和灭火救援

5.0.1 建筑安全出口、疏散门的位置、数量和宽度及疏散楼梯的形式、消防车道、灭火救援场地和消防电梯等灭火救援设施，应根据其建筑高度、规模、使用功能和耐火等级等因素合理设置，除符合《建筑设计防火规范》GB50016等国家现行标准的要求外，尚应符合本章节的要求。

5.0.2 建筑高度大于  $50\mathrm{m}$  的装配式斜支撑节点钢框架结构公共建筑，宜在适当高度楼层设置避难间。避难间与其他用途的空间之间应采用耐火极限不低于3.00h的防火隔墙分隔，除火灾危险性低的设备房通向避难间的甲级防火门及疏散门外，防火隔墙上不应开设其他门窗洞口，其他要求应符合现行国家标准《建筑设计防火规范》GB50016有关避难层（间）的要求。

5.0.3 装配式斜支撑节点钢框架结构高层建筑直通室外的安全出口上方，应设置挑出宽度不小于  $1.0\mathrm{m}$  的防护挑檐。

5.0.4 装配式斜支撑节点钢框架结构住宅建筑内的疏散楼梯均应通至屋面；公共建筑的疏散楼梯宜通至屋面。

# 6 消防设施

6.0.1 消防给水和灭火设施的设计除符合现行国家标准《消防给水及消火栓系统技术规范》GB50974、《自动喷水灭火系统设计规范》GB50084、《建筑灭火器配置设计规范》GB50140等标准的有关规定外，尚应符合本章节的要求。

6.0.2 自动喷水灭火系统的喷头布置应根据喷头的响应等级、流量系数等因素综合确定，当采用下垂型快速响应喷头且为正方形布置时，喷头间距不应大于  $3.9\mathrm{m}$ 。

6.0.3 装配式斜支撑节点钢框架结构建筑内的消防给水管材及管件的材质和压力等级均应符合国家相关标准和设计要求。消防给水管道材料及其连接方式见表6.0.3，当镀锌钢管采用法兰连接时，应进行预制和二次防腐处理。

表6.0.3 消防管路材料及其连接方式  

<table><tr><td>管径</td><td>管路材料</td><td>连接方式</td></tr><tr><td>＜DN40</td><td>不锈钢管或镀锌钢管</td><td>丝接或卡压</td></tr><tr><td>DN40≤DN＜DN100</td><td>不锈钢管或镀锌钢管</td><td>沟槽或法兰</td></tr><tr><td>≥DN100</td><td>镀锌钢管</td><td>沟槽或法兰</td></tr></table>

6.0.4 当高层旅馆建筑内设有厨房垃圾道和污衣井道时，应在井道内设置自动喷水灭火装置。

# 7 暖通与电气

7.0.1 地上密闭场所中设置排烟系统时，应设置补风系统，补风量不小于排烟量的  $50\%$  。补风系统可与空调新风系统共用，但应满足补风系统的要求。

7.0.2 建筑内空调和通风系统竖向风管与每层水平风管交接处的水平管段上应设置公称动作温度为  $70^{\circ}\mathrm{C}$  的防火阀。

水平风管跨越防火分区时，应在跨越处设置公称动作温度为  $70^{\circ}\mathrm{C}$  的防火阀，防火阀两侧各  $2.0\mathrm{m}$  范围内的风管及保温材料应采用不燃材料。

7.0.3 装配式斜支撑节点钢框架结构公共建筑内应设置火灾自动报警系统，火灾自动报警系统的设计应符合现行国家标准《火灾自动报警系统设计规范》GB50116的规定。

7.0.4 消防配电线路应满足火灾时连续供电的需要，当敷设在主板空腔内时，应穿金属导管或采用封闭式金属槽盒保护；当采用阻燃或耐火电缆、矿物绝缘类不燃性电缆时可不穿金属导管保护。敷设在主板空腔内其他配电线路和火灾报警信号线路，应穿金属管、封闭式金属槽盒等防火保护措施。

7.0.5 建筑内疏散照明的地面最低水平照度应符合下列要求：

1 对于疏散走道和避难区，不应低于  $5.01\mathrm{x}$  。

2 对于楼梯间、前室或合用前室、避难走道，不应低于  $10.01\mathrm{x}$  。

# 8 防火保护工程施工及验收

# 8.1 一般规定

8.1.1 装配式斜支撑节点钢框架结构建筑的防火保护工程施工及验收除应符合本规程相关规定外，尚应符合《建筑工程施工质量验收统一标准》GB50300的要求。

8.1.2 防火保护工程施工前应具备下列条件：

1 经建设方认可和有资质的审图机构审查合格的施工图、设计说明书及其设计变更通知单等设计文件；

2 设计单位向施工单位进行了技术交底；

3 设备及其主要组件与主要原材料齐全，其品种、规格、型号符合设计要求；

4 设备及其主要组件的使用、维护说明书，出厂合格证与市场准入制度要求的法定机构出具的有效证明文件。

8.1.3 主板、楼梯等钢构件的防火保护施工、包柱套件的制作、主板空腔内的自动喷水灭火系统横向管路、消防管线、通风、空调、防排烟系统的横向管路和阀门等施工宜在工厂内完成，并应在施工完成后进行隐蔽工程项目的验收。

8.1.4 防火保护工程的验收分为进场验收和安装施工质量验收，防火保护工程的分部分项工程可按本规程附录P划分。

8.1.5 进场验收是构件在工厂制作完成后，对钢构件的防火保护

工程和预装的消防设施工程的验收，由构件制作单位组织施工、监理等单位项目负责人进行验收，验收记录可按本规程附录Q进行。

8.1.6 安装施工质量验收是工程施工完成后，对装配式斜支撑节点钢框架结构建筑防火施工按分部分项验收，由建设单位质量责任人负责组织监理、施工、设计等单位项目质量责任人进行验收，验收记录可按本规程附录R和附录S进行。

8.1.7 验收时，检验批容量、抽样比例和最小抽样数应满足表8.1.7的要求。

表8.1.7 检验批容量、抽样比例和最小抽样数  

<table><tr><td>No</td><td>项目</td><td>检验批容量</td><td>抽样比例</td><td>最小抽样数</td></tr><tr><td>1</td><td>包柱套件</td><td>500</td><td>5%</td><td>10</td></tr><tr><td>2</td><td>主板</td><td>200</td><td>3%</td><td>5</td></tr><tr><td>3</td><td>钢楼梯</td><td>50</td><td>10%</td><td>5</td></tr><tr><td>4</td><td>非承重墙</td><td>500</td><td>5%</td><td>10</td></tr><tr><td>5</td><td>其他构件</td><td colspan="3">符合《建筑工程施工质量验收统一标准》GB 50300关于检验批的规定</td></tr></table>

8.1.8 当建筑工程需要进行消防设计审核时，由具有相应专业资质的消防检测机构对建筑消防设施进行检测，并出具检测报告，作为消防验收依据。

8.1.9 进场验收和安装施工质量验收完成后，建设单位应向原审核公安机关消防机构申请消防验收。

# 8.2 施工质量控制

8.2.1 钢构件防火包覆包括立柱、撑柱采用包柱套件包覆，主板

天花的防火包覆，柱座的防火包覆，楼梯的防火包覆等。

8.2.2 当立柱、撑柱采用包柱套件进行防火保护时，应符合下列要求：

1 防火板与龙骨连接牢固，封堵缝隙、钉孔的防火腻子不得有未填满、开裂、脱落，填充的岩棉板不得有空鼓、外露。

2 防火板宜使用整板。防火板宜竖向铺设，长边应落在竖龙骨上。安装时应尽量减少拼接缝隙，需要拼接时，拼缝采用防火腻子填平。采用双层防火板进行防火保护时，底层板的拼缝和固定螺钉头采用防火腻子填缝抹平，再进行面板的安装施工。防火板固定螺钉间距不应大于  $300\mathrm{mm}$ ，螺钉与防火板边缘的距离应大于  $12\mathrm{mm}$ 。

3 填塞的岩棉板应用铝箔布包覆严密，胶带固定，防止脱落。

4 每件包柱套件上下固定点应不少于4个，且间隔不宜大于  $400\mathrm{mm}$ 。第一层防火板板钉头涂刷防锈漆防腐，涂刷到位后用防火水泥填充严实，与板面平齐，第二层与第一层板错缝布置，且错缝间距不小于  $50\mathrm{mm}$ ，板钉孔用防火腻子补平无开裂、脱落、漏填等现象，防火板安装垂直、平整，表面平整度  $\leq 3\mathrm{mm}$ ，立面垂直度  $\leq 3\mathrm{mm}$ ，阴阳角偏差  $\leq 3\mathrm{mm}$ 。

8.2.3 主板天花的防火包覆施工应满足下列要求：

1 防火板宜使用整板。安装时应尽量减少拼接缝隙，需要拼接时，拼缝采用防火腻子填平。采用双层防火板进行防火保护时，应错缝安装，且底层板的拼缝和固定螺钉头采用防火腻子填缝抹平，再进行面板的安装施工。防火板固定螺钉间距不应大于  $300\mathrm{mm}$ ，螺钉与防火板边缘的距离应大于  $12\mathrm{mm}$ 。

2 当采用防火板加岩棉板作为防火保护构造时，岩棉板应填塞紧密，包裹的铝箔布无破损。

3 在内置管线和预装的消防设施检验合格后进行天花面的防火包覆施工。

4 当主板天花设置检修口时，其数量、尺寸及防火保护方式应满足本规程第4.3.14条的要求。

8.2.4 主板柱座的防火保护施工应满足本规程第4.2.3的要求，并应满足下列要求：

1 柱座防火保护采用硅酸铝棉毡时，应采用直径不小于1mm的钢丝捆扎固定，应包裹严密，捆扎牢固，不应有漏包、开裂、松散等现象。

2 柱座防火保护施工完成后，应进行隐蔽工程验收。

8.2.5 钢构件涂刷防火涂料时，在施工前应表面除锈处理，表面防锈等级不低于S2级。在养护期内的涂层，应防止雨淋、水冲、脏物污染和磕碰。用测厚仪测量构件涂层厚度时，测量点应均匀布置，柱座等线状构件每延米测量点数不应少于两点；钢楼梯侧板、电梯井道封板等面状构件每平方米测量点数不应少于五点。

8.2.6 防火分隔施工应满足本规程第4.3.1~4.3.9条的要求。

8.2.7 防火封堵施工应满足本规程第4.3.10~4.3.13条的要求，并应满足下列要求：

1 贯穿主板的电缆井、管道井、排烟道、排气道等竖井，应用防火板和防火封堵材料进行层间封堵，耐火极限不低于主板耐火极限。

2 竖向污水管、废水管等PVC管道，采用阻火圈进行封堵，

阻火圈位置正确、连接牢固。

8.2.8 钢楼梯的防火保护施工应满足本规程第4.2.4条的要求。

8.2.9 非承重墙体的防火保护施工应满足本规程第4.3.1条的要求。

8.2.10 主板空腔内自动喷水灭火系统施工应满足本规程第6.0.2条的要求。在主板天花面的防火板安装前，自动喷水灭火系统管路应按《消防给水及消火栓系统技术规范》GB50974要求进行压力试验合格。

8.2.11 主板空腔内消防给水管道与主板梁之间的间距应不小于 $50\mathrm{mm}$ ，并应满足本规程第6.0.3条的要求。

8.2.12 主板空腔内电线电缆敷设应满足本规程第7.0.4条的要求。

8.2.13 主板空腔的通风、空调和防排烟系统的风管施工，风口及阀门的安装应满足本规程第4.3.8条、4.3.9条和第7.0.2条的要求，并应满足下列要求：

1 主板空腔内风管安装、风口及防火阀的数量、规格、安装方向和位置应满足设计要求。

2 宜将风管连接接头集中设置在距离检修口或管井500mm范围内，且接头不应超出主板外沿，避免安装干涉。

3 主板天花面的防火板安装前，通风和防排烟系统等应按《通风与空调工程施工质量验收规范》GB50243进行漏风性能试验。

8.2.14 构件及防火保护材料堆放时不得超高，垛底与垛高之比 $\leq 1:2$ ，且堆垛高度不应超过 $2\mathrm{m}$ 。完成防火保护施工的构件应分类堆放，避免雨淋、磕碰。安装过程中应防止钢构件被雨淋、水冲、脏物污染和磕碰。损坏的涂层应及时修补，质量等级不低于原涂层要求。

# 8.3 进场验收

8.3.1 进场验收时制作单位应提供下列文件和记录：

1 防火保护用材料、成品的清单和质量合格证明文件、使用说明书、中文标志及防火性能检验报告。2 制作单位制作的防火保护的部品、构配件的出厂验收及质量证明文件。3 检验项目检查验收记录。4 不合格的处理记录及验收记录。5 设计文件和工程变更文件。6 其他有关文件和记录。

8.3.2 包柱套件使用的龙骨、岩棉、防火板规格应符合设计要求和本规程第8.2.2条的要求。

检查数量：按同检验批抽查  $5\%$  ，且不应少于10件。

检验方法：观察检查、尺量检查。

8.3.3 主板的进场验收应满足本规程第8.2.3条、第8.2.4条和第8.2.10~8.2.13条的要求，并应满足下列要求：

1 已完成工厂制作的隐蔽工程验收

2 已完成检测项目合格

3 外观完好，无明显破损

检查数量：按同检验批抽查  $3\%$  ，且不应少于5件。

检验方法：查验检查记录，观察及尺量、测厚仪检查。

8.3.4 钢楼梯和其他钢构件表面涂刷防火涂料时，应满足本规程第8.2.5条和第8.2.8条的要求，涂层应闭合。不应误涂、漏涂，

不应有脱层、空鼓、明显凹陷、粉化松散和浮浆等外观缺陷。

检查数量：按同检验批抽查  $10\%$  ，且均不应少于5件。

检查方法：观察、测厚仪检查。

8.3.5 非承重墙体的防火保护方法和构造应满足设计要求和本规程第4.3.1条的要求。

检查数量：按同检验批抽查  $5\%$  ，且不应少于5件。

检查方法：观察检查、尺量检查。

# 8.4 安装施工质量验收

8.4.1 电气、消防给水和灭火设施应分别满足《火灾自动报警系统施工及验收规范》GB50166、《自动喷水灭火系统施工及验收规范》GB50261和《气体灭火系统施工及验收规范》GB50263的要求。

8.4.2 防烟、排烟和通风、空气调节应满足《通风与空调工程施工质量验收规范》GB50243的要求。

8.4.3 建筑工程内部装修应满足《建筑内部装修防火施工及验收规范》GB50354的要求。门窗工程应满足《建筑装饰装修工程质量验收规范》GB50210的要求。

8.4.4 建筑灭火器配置应满足《建筑灭火器配置验收及检查规范》GB50444的要求。

8.4.5 安装施工质量验收应提供下列文件和记录：

1 进场验收记录及相关资料。2 自动消防设施技术测试合格的报告。3 隐蔽工程记录、施工安装调试记录。

4 消防产品相关证明、出厂合格证。5 设计施工变更内容记录。6 其他相关资料和记录。

8.4.6 安装施工需进行隐蔽工程验收的项目有：

8.4.6 安装施工需进行隐蔽工程验收的项目有：1 立柱防火保护的包柱套件连接固定件的安装。2 涂刷防火涂料的钢构件表面的涂料涂装工程。3 主板空腔内现场连接的喷淋管道安装、喷头安装、风管及配件、消防电气的电线电缆敷设。4 包柱套件防火板的层间质量检查。5 其他需进行隐蔽验收的项目。隐蔽工程在隐蔽前应由施工单位通知监理单位进行验收，并形成隐蔽工程记录。

8.4.7 钢构件的防火包覆应满足本规程第8.2.1~8.2.4条的要求。

检查数量：按同检验批抽查  $10\%$  ，且不应少于5件。

检查方法：观察检查，尺量检查。

8.4.8 钢构件防火涂料涂装应满足本规程第8.2.5条的要求。

检查数量：按同检验批抽查  $10\%$  ，且不应少于5件。

检查方法：观察检查。

8.4.9 防火分隔应满足本规程第8.2.6条的要求。

检查数量：按同类分隔形式数量抽查  $10\%$  ，且不应少于5处。

检查方法：观察检查。

8.4.10 防火封堵应满足本规程第8.2.7条的要求。

检查数量：按同类封堵形式数量抽查  $10\%$  ，且不应少于5处。

检查方法：观察检查。

8.4.11 主板空腔内自动喷水灭火系统验收应满足本规程第8.2.10条的要求。

检查数量：全数检查。

检查方法：尺量，查看检验报告。

8.4.12 主板空腔内消防给水管道及配件安装应满足本规程第8.2.11条的要求。

检查数量：全数检查。

检查方法：观察，尺量检查。

8.4.13 主板空腔内电线电缆敷设应满足本规程第8.2.12条的要求。

检查数量：按数量抽查  $10\%$  ，且不应少于5处。

检查方法：尺量。

8.4.14 主板空腔内风管、风口及阀门的验收应满足本规程第8.2.13的要求。

检查数量：按数量抽查  $10\%$  ，且不应少于5处。

检查方法：观察检查。

# 附录A 装配式斜支撑节点钢框架结构体系

# A.0.1 结构体系

装配式斜支撑节点钢框架结构体系由立柱、主板、斜支撑节点组成，见图A.0.1所示。

![](images/5cc95d48f439fec28416a48982dc1a5d39248d19fcbbe7cfa99c16ab04e1834b.jpg)

1—斜支撑；2—三撑柱；3—角柱；4—单撑柱；5—双撑柱；6—主板；7—四撑柱；8—钢桁架

# 图A.0.1 装配式斜支撑节点钢框架结构

# A.0.2 立柱及斜支撑

装配式斜支撑节点钢框架结构体系的立柱宜采用轧制方形钢管柱，柱身截面尺寸可采用  $200\mathrm{mm}\times 200\mathrm{mm}$ ，壁厚可采用  $35\mathrm{mm}$ 、 $30\mathrm{mm}$ 、 $25\mathrm{mm}$ 、 $20\mathrm{mm}$ 、 $15\mathrm{mm}$ 、 $10\mathrm{mm}$  和  $6\mathrm{mm}$  等多种规格。柱身截面见图A.0.2- 1。

![](images/1b5aa89706b8e2bdffd8a67a13278f1cf21710c28ab89712b852e433b0f2fe67.jpg)  
图A.0.2-1 立柱柱身截面示意图

撑柱根据斜支撑分布情况可分为单撑柱、角撑柱、双撑柱、三撑柱和四撑柱，见图A.0.2- 2。图A.0.2- 3为典型的双撑柱示意图。

![](images/b74c7576471b93eeaf7a8202e8c3df835253e88124a3be6a0016fb00b12dfc7d.jpg)  
图A.0.2-2 撑柱分类

![](images/1193566c3a798ca41de46622bc6e85e5d3b3c19e72393758f845294902ee4d3d.jpg)  
图A.0.2-3 双撑柱

1—托座；2—柱座头；3—柱法兰；4—柱管；5—斜支撑；6—立柱加劲肋

# A.0.3 主板

装配式斜支撑节点钢框架结构体系主板的承重结构为钢桁架梁，典型主板结构示意图见图A.0.3- 1。

钢桁架梁包括主梁（长主梁）、中梁（长梁）和次梁，整体高度为  $450\mathrm{mm}$ ；桁架梁的上、下弦杆均采用槽钢，厚度为  $4\sim 8\mathrm{mm}$ ；腹杆采用槽钢或角钢，厚度  $3\sim 6\mathrm{mm}$ 。典型钢桁架梁截面示意图见图A.0.3- 2。

![](images/213af9f8b6c4aeb46c0eee55dd29cfd9bbed211f448a7c53820c1eb10cc12a92.jpg)  
图A.0.3-1 主板典型钢桁架示意图

![](images/42c50f6fdbe73f8034ee12959721289bfca2f7bca88293563c0a9cdd0e9b32f9.jpg)  
图A.0.3-2 典型钢桁架梁截面示意图

# A.0.4 典型节点

装配式斜支撑节点钢框架结构的柱和桁架梁连接节点、斜支撑连接节点均采用高强螺栓摩擦型连接，其连接构造见图A.0.4。

![](images/5470481a8cb8d568789b7e85265ba6cf9013bd96924217377ac76b56a652d459.jpg)

1—主梁；2—柱、桁架梁节点；3—斜支撑；4—柱管；5—立柱加劲肋

# 图A.0.4 典型节点构造示意图

# 附录B 防火保护材料主要技术性能参数

装配式斜支撑节点钢框架结构建筑主要采用防火板和柔性防火材料作为防火保护材料，防火板采用纤维增强硅酸钙防火板和纸面耐火石膏板，柔性防火毡采用岩棉板和硅酸铝棉毡。上述防火保护材料的燃烧性能均为A级，主要技术性能参数见表B。

表B 防火保护材料的主要技术性能参数  

<table><tr><td>材料类型</td><td>参考尺寸(长×宽×厚,mm)</td><td>体积密度(kg/m³)</td><td>导热系数[W/(m·℃)]</td><td>其他</td><td>执行标准</td></tr><tr><td>纤维增强硅酸钙防火板</td><td>2440×1220×(9~12)</td><td>1100</td><td>≤0.25</td><td>抗折强度≥6.0MPa</td><td>JC/T 564.1</td></tr><tr><td>纸面耐火石膏板</td><td>2400×1200×12</td><td>800</td><td>0.2左右</td><td>遇火稳定性≥20min</td><td>GB/T 9775</td></tr><tr><td>硅酸铝棉毡</td><td>1000×500×(20~50)</td><td>120</td><td>≤0.156</td><td>抗拉强度≥21kPa</td><td>GB/T 16400</td></tr><tr><td>岩棉板</td><td>1000×500×(50~90)</td><td>120</td><td>≤0.044</td><td>热荷重收缩温度≥600℃</td><td>GB 11835</td></tr><tr><td>聚苯乙烯颗粒水泥夹芯墙板</td><td>2440×600×(60~150)</td><td>&amp;lt;900</td><td>—</td><td>产烟毒性不低于AQ2</td><td>GB/T 23451</td></tr></table>

# 附录C 立柱、撑柱的防火保护方法及构造

C.0.1 立柱、撑柱的防火保护方法及其构造要求，见表C.0.1。

表C.0.1 立柱、撑柱的防火保护方法及其构造要求  

<table><tr><td>燃烧性能和耐火极限</td><td>柱壁厚</td><td>防火保护方法</td><td>构造要求</td></tr><tr><td>不燃性3.00h</td><td>≥ 15mm</td><td rowspan="3">采用包柱套件进行防火保护：C形轻钢龙骨填充60mm厚岩棉板+2×12mm厚纤维增强硅酸钙板</td><td rowspan="3">1.岩棉容重不低于120kg/m³2.C形轻钢龙骨尺寸为60mm×50mm×0.6mm，龙骨之间采用钢制铆钉或冲压咬合3.纤维增强硅酸钙板用钢制自攻螺钉固定，螺钉间距300mm4.板材缝隙交错布置5.纤维增强硅酸钙板的拼缝及螺钉头采用防火腻子填缝抹平</td></tr><tr><td>不燃性2.50h</td><td>≥ 10mm</td></tr><tr><td>不燃性2.00h</td><td>≥ 6mm</td></tr></table>

注：1. 撑柱的斜支撑及立柱加劲肋的壁厚均不小于6mm；

2. 防火腻子采用防火水泥与硅酸钠水溶液按质量比8:3调制。

C.0.2 立柱防火保护构造示意图，包柱套件内侧应紧贴立柱，见图C.0.2。

![](images/b2bca5b7758b77899f45f761c762bfe2ecc1c44524765598458e71b285d47967.jpg)

1—轻钢龙骨架；2—立柱；3—2层  $12\mathrm{mm}$  厚纤维增强硅酸钙板；4—岩棉板；5—沉头自攻螺钉；6—填缝腻子

图C.0.2 立柱防火保护构造示意图（横截面）

C.0.3 撑柱防火保护构造示意图，包柱套件内侧应紧贴立柱，见图 C.0.3。

![](images/64f21e0ab71a574fc06f25f8803094c2c4f39d4157afcc4c60eec533e422d7b3.jpg)  
图 C.0.3 撑柱防火保护构造示意图

# 附录D 主板的防火保护方法及构造

D.0.1 不同耐火极限主板的防火保护方法及其构造要求，见表D.0.1。

表D.0.1 不同耐火极限主板的防火保护方法及其构造要求  

<table><tr><td>燃烧性能和耐火极限</td><td>防火保护方法</td><td>构造要求</td></tr><tr><td rowspan="2">不燃性2.00h</td><td>C形轻钢龙骨填充50mm厚岩棉板+12mm厚纤维增强硅酸钙板</td><td rowspan="3">1.岩棉板容重不低于120kg/m³
2.C形轻钢龙骨尺寸为50mm×50mm×0.7mm，龙骨焊接在上部钢结构桁架下弦杆，焊点间距200mm
3.纤维增强硅酸钙板用钢制自攻螺钉固定，间距为300mm
4.纤维增强硅酸钙板的拼缝及螺钉头采用防火腻子填缝抹平</td></tr><tr><td>C形轻钢龙骨+2层12mm厚纤维增强硅酸钙板</td></tr><tr><td>不燃性1.00h</td><td>C形轻钢龙骨填充50mm厚岩棉板+9mm厚纤维增强硅酸钙板</td></tr></table>

注：防火腻子采用防火水泥与硅酸钠水溶液按质量比8:3调制。D.0.2 耐火极限2.00h主板的防火保护构造示意图，见图D.0.2- 1、D.0.2- 2。

![](images/c6b5e97bfa654a5ec8a2b77ccdeecbb83aa8819efbbd1ed36bbffccf7c3e55ba.jpg)

1—压型钢板混凝土；2—桁架梁

![](images/8601e169fe11fd83ac3cfbd63fa3a8ceabc95cb1cdfbb707a4751d8934b7443d.jpg)

1—桁架梁；2—轻钢龙骨；3—岩棉板；4—12mm厚纤维增强硅酸钙板；5—沉头自攻螺钉

图D.0.2- 1 2.00h耐火时间的主板防火保护构造示意图（剖面）

![](images/1668565a19ac7d3dbc970d28ddf1bfc0a62b509d041c22eb2dc633023a32496c.jpg)

1—压型钢板混凝土；2—桁架梁

![](images/ac83d0e0374e0338f0a9b7ff7258658a6f65f09ddab4d0838ca8e0c680656c68.jpg)

1—桁架梁；2—轻钢龙骨；

3—2层12mm厚纤维增强硅酸钙板；4—沉头自攻螺钉图D.0.2- 2 2.00h耐火时间的主板防火保护构造示意图（剖面）

D.0.3 耐火极限 1.00h 主板的防火保护构造示意图，见图 D.0.3。

![](images/c2cc4f162ca5a349f2862d1bf5272963b1b014646f6a7f072823b8a227b9f12a.jpg)

1—压型钢板混凝土；2—桁架梁

![](images/f9f0fead4ec426a2062b406ec3f6b92232f8f2a0ae234b07a3d643e7563a2818.jpg)

1—桁架梁；2—轻钢龙骨；3—岩棉板；4—9mm 厚纤维增强硅酸钙板；5—沉头自攻螺钉

图 D.0.3 1.00h 耐火时间的主板防火保护构造示意图（剖面）

# 附录E 柱座的防火保护方法及构造

![](images/af397493fca6a0f0668590a75fce2e716718c2d2e85dc5020579c9fb7ca9ad16.jpg)

1—1.5h 钢结构防火涂料；2—柱座；3—立柱；4—岩棉板；5—轻钢龙骨；6—防火包覆层；7—楼板

![](images/f055f4abbb75ad39b004792b29f6db1623f23f967c5cfad5b169154be1b78710.jpg)  
图E.0.1 柱座的防火保护构造示意图（一）

1—30mm 厚硅酸铝棉毡；2—柱座；3—立柱；4—岩棉板；5—轻钢龙骨；6—防火包覆层；7—楼板

# 图E.0.2 柱座的防火保护构造示意图（二）

# 附录F 钢楼梯防火保护构造

![](images/5261770e99c6e57b475f1b2e2b16568f7980751a707a45fe3033c644c66f081f.jpg)

1—平台；2—梯板；3—支撑柱；4—除梯板、平台外的所有外露的钢构件及紧固件涂刷1.5h防火涂料保护

![](images/dcadb666a2c26ed47e2b5263cb730535b15771fe5a07067d7f037885ca8498ff.jpg)  
图F.0.1 1.50h耐火极限的钢楼梯防火保护构造示意图

1—瓷砖、石材踏板等不燃材料；2—钢楼梯；3—岩棉板；4—2层9mm厚纤维增强硅酸钙板

图F.0.2 钢楼梯梯板（平台）隔音防火构造示意图

# 附录G 非承重墙体的防火保护方法及构造

G.0.1 不同耐火极限非承重墙体的防火保护方法及其构造要求，见表G.0.1。

表G.0.1 不同耐火极限非承重墙体防火保护方法及其构造要求  

<table><tr><td>燃烧性能和耐火极限</td><td>防火保护方法</td><td>构造要求</td></tr><tr><td>不燃性3.00h</td><td>12mm厚纤维增强硅酸钙板+C形轻钢龙骨填充90mm厚硅酸铝棉毡+12mm厚纤维增强硅酸钙板</td><td>1.硅酸铝棉毡容重不低于120kg/m³
2.C形轻钢龙骨尺寸为90mm×50mm×0.7mm，龙骨之间应采用钢制铆钉或冲压咬合
3.纤维增强硅酸钙板采用钢制自攻螺钉固定，间距300mm
4.纤维增强硅酸钙板的拼缝及螺钉头采用防火腻子填缝抹平</td></tr><tr><td>不燃性2.00h</td><td>12mm厚纤维增强硅酸钙板+C形轻钢龙骨填充90mm厚高温岩棉板+12mm厚纤维增强硅酸钙板</td><td>1.岩棉板容重不低于120kg/m³
2.C形轻钢龙骨尺寸为90mm×50mm×0.7mm，龙骨之间应采用钢制铆钉或冲压咬合
3.纤维增强硅酸钙板采用钢制自攻螺钉固定，间距300mm
4.纤维增强硅酸钙板的拼缝及螺钉头采用防火腻子填缝抹平</td></tr><tr><td>不做性1.00h</td><td>12mm厚纤维增强硅酸钙板+C形轻钢龙骨填充60mm厚高温岩棉板+12mm厚纤维增强硅酸钙板</td><td>1.岩棉板容重不低于120kg/m³
2.C形轻钢龙骨尺寸为60mm×50mm×0.7mm，龙骨之间应采用钢制铆钉或冲压咬合
3.纤维增强硅酸钙板采用钢制自攻螺钉固定，间距300mm
4.纤维增强硅酸钙板的拼缝及螺钉头采用防火腻子填缝抹平</td></tr><tr><td>不做性0.75h</td><td>12mm厚纸面耐火石膏板+C形轻钢龙骨填充60mm高温岩棉板+12mm厚纸面耐火石膏板</td><td>1.岩棉板容重不低于120kg/m³
2.C形轻钢龙骨尺寸为60mm×50mm×0.7mm，龙骨之间应采用钢制铆钉或冲压咬合
3.石膏板采用钢制自攻螺钉固定，间距300mm
4.石膏板的拼缝及螺钉头采用防火腻子填缝抹平</td></tr></table>

注：防火腻子采用防火水泥与硅酸钠水溶液按质量比8：3调制。

G.0.2 不同耐火极限非承重墙体的防火保护构造详图，见图 G.0.2-1~G.0.2-4。

![](images/5d4cde4a5c17c464e14f6093d9a0f368271d053e4999fc9b20c736fc4127124d.jpg)

1—12mm厚纤维增强硅酸钙板；2—轻钢龙骨；3—沉头自攻螺钉；4—硅酸铝棉毡

图G.0.2- 1 3.00h耐火极限的非承重隔墙防火保护构造示意图（截面）

![](images/2436c07807fef218426f3aae2357c25052a57d29b8dea3305abe37be21ff1d8c.jpg)

1—12mm厚纤维增强硅酸钙板；2—轻钢龙骨；3—沉头自攻螺钉；4—岩棉板图G.0.2- 2 2.00h耐火极限的非承重隔墙防火保护构造示意图（截面）

![](images/f95f7a3dae9fe14d52c650430565aab7039fed17321d68006f144e7c976c234c.jpg)

![](images/c3b9710570f60b6cf60e7bf0cb80843c59aa9dba2a193b06662c48159025f2b8.jpg)

1—12mm厚纤维增强硅酸钙板；2—轻钢龙骨；3—沉头自攻螺钉；4—岩棉板

图G.0.2- 3 1.00h耐火极限的非承重隔墙防火保护构造示意图（截面）

1—12mm厚纸面石膏板；2—轻钢龙骨；3—沉头自攻螺钉；4—岩棉板

图G.0.2- 4 0.75h耐火极限的非承重隔墙防火保护构造示意图（截面）

# 附录H 电梯井、楼梯井穿越主板处的防火保护措施

![](images/c1a75f967e0de48d28535435b4012b7d7806260c4b776d7156dcee622c13afd1.jpg)

1、2—井道四周用  $1.5\mathrm{mm}$  镀铝锌板封堵，涂刷不低于楼板耐火极限的防火涂料

图H 电梯井、楼梯井穿越主板处的防火分隔构造示意图

# 附录J 主板空腔内防火分隔区域设置

![](images/9d0218276f1fc371478d19875f9605556a3cdd70b1a43bdac98baf5bb664bfcf.jpg)

1— $12\mathrm{mm}$  厚纤维增强硅酸钙板；2—沉头自攻螺钉；3—防火水泥 + 硅酸钠黏胶；4—主板桁架；5—防火包覆层

![](images/faf493bd3b17bc326a09dd960924afb23a108d3112f0cbb2f3e985577569c3f5.jpg)  
图J.0.1 主板周边防火分隔构造示意图

1—防火水泥 + 硅酸钠黏胶；2—沉头自攻螺钉；3— $12\mathrm{mm}$  厚纤维增强硅酸钙板；4—轻钢龙骨架；5—主板桁架；6—防火包覆层

# 图J.0.2 主板空腔内防火分隔构造示意图

# 附录K 主板与外墙连接处的防火保护措施

![](images/09dff36ef2fd4b27641665b1be52ed03ed377c0c2636124c8517e05f60e13c96.jpg)

1—压型钢板混凝土；2— $12\mathrm{mm}$  厚纤维增强硅酸钙板；3—钢龙骨；4—防火密封胶；5—防火包覆层；6—主板；7—岩棉板；8—外墙板

图K 主板与外墙连接处的防火保护构造示意图

# 附录L 竖向管井穿越主板处的防火保护措施

![](images/b4aee5f5c14e3ed83c7f031e67d1626ffbc4cc270bb42db9718a75009696306f.jpg)

1—隔墙；2—污水管；3—套管；4—废水管；5—冷水管；6—热水管；7—防火包；8—主板；9—阻火圈；10—防火包覆层

图L 管道井穿越主板处防火封堵示意图

# 附录M 管线穿越主板的防火保护方法

![](images/7d3d93a4a79ea5455afa2398aecd47032b97b8fdecda0f5db1ee738fc6b4adc7.jpg)

1—接线盒；2—金属管；3—金属波纹管；4—珍珠棉棒；5—防火包覆层；6—防火水泥 + 硅酸钠黏胶

图M 管线穿越主板的防火封堵示意图

# 附录N 主板之间缝隙的防火封堵

![](images/942ce53ed4955ec19f111fd5223b107cd46812ccbe243aa6ea31efd434c61e58.jpg)

1—混凝土地面；2—珍珠棉棒；3—防火水泥 + 硅酸钠黏胶；4—结构胶；5—主板桁架；6—防火包覆层；7—腻子；8—12mm厚纤维增强硅酸钙板

图N 主板之间缝隙的防火封堵示意图

# 附录P 防火工程分部分项工程划分表

装配式斜支撑节点钢框架结构建筑防火工程的分部、子分部和分项工程应按表P划分，表中未列项目，按《建筑工程施工质量验收统一标准》GB50300—2013中的附录B及相关专业的分部、分项工程进行划分。

# 表P 装配式斜支撑节点钢框架结构建筑防火工程

# 分部、子分部和分项工程划分表

<table><tr><td>序号</td><td>分部工程</td><td>子分部工程</td><td>分项工程</td></tr><tr><td>1</td><td>主体结构</td><td>钢结构</td><td>钢构件防火包覆，防火涂料涂装，防火分隔，防火封堵</td></tr><tr><td>2</td><td>建筑装饰装修</td><td>轻质隔墙</td><td>非承重墙体的防火保护</td></tr><tr><td>3</td><td>建筑给水排水及供暖</td><td>室内给水系统</td><td>主板空腔内消防喷淋系统安装，消防给水管道及配件安装</td></tr><tr><td>4</td><td>建筑电气</td><td>电气照明安装</td><td>主板空腔内电线电缆敷设</td></tr><tr><td>5</td><td rowspan="2">通风与空调</td><td>送排风系统</td><td>主板空腔内的风管系统安装</td></tr><tr><td>6</td><td>防排烟系统</td><td>主板空腔内的风管系统安装</td></tr></table>

# 附录Q 检验批质量验收记录

表Q 检验批质量验收记录 编号：

<table><tr><td colspan="2">单位(子单位)
工程名称</td><td></td><td>分项工程名称</td><td></td></tr><tr><td colspan="2">施工单位</td><td></td><td>项目负责人</td><td></td></tr><tr><td colspan="2">监理单位</td><td></td><td>总监理工程师</td><td></td></tr><tr><td colspan="2">检验批容量</td><td></td><td>检验批部位</td><td></td></tr><tr><td colspan="2">施工依据标准</td><td></td><td>验收依据</td><td></td></tr><tr><td>No</td><td>检查项目</td><td>设计要求及规范规定</td><td>施工单位检查结果</td><td>监理单位验收结论</td></tr><tr><td>1</td><td></td><td></td><td></td><td></td></tr><tr><td>2</td><td></td><td></td><td></td><td></td></tr><tr><td>3</td><td></td><td></td><td></td><td></td></tr><tr><td>4</td><td></td><td></td><td></td><td></td></tr><tr><td>5</td><td></td><td></td><td></td><td></td></tr><tr><td>6</td><td></td><td></td><td></td><td></td></tr><tr><td colspan="2">施工单位检查结果</td><td colspan="3">项目负责人:
                                                                 年 月 日</td></tr><tr><td colspan="2">监理单位验收结论</td><td colspan="3">专业监理工程师:
                                                                 年 月 日</td></tr></table>

# 附录R 分项工程质量验收记录

表R 分项工程质量验收记录 编号：

<table><tr><td colspan="2">单位(子单位)
工程名称</td><td></td><td colspan="2">分部(子分部)
工程数量</td><td colspan="2"></td><td>分项工程
名称</td><td></td></tr><tr><td colspan="2">施工单位</td><td></td><td colspan="2">项目负责人</td><td colspan="2"></td><td>检验批容量</td><td></td></tr><tr><td colspan="2">分包单位</td><td></td><td colspan="2">分包单位负责人</td><td colspan="2"></td><td>检验批部位</td><td></td></tr><tr><td colspan="2">施工依据</td><td></td><td colspan="2"></td><td colspan="2">验收依据</td><td></td><td></td></tr><tr><td>No</td><td colspan="2">检查项目</td><td colspan="2">设计要求及规范
规定</td><td colspan="2">最小/实际
抽样数量</td><td>检查记录</td><td>检查结果</td></tr><tr><td>1</td><td colspan="2"></td><td colspan="2"></td><td colspan="2"></td><td></td><td></td></tr><tr><td>2</td><td colspan="2"></td><td colspan="2"></td><td colspan="2"></td><td></td><td></td></tr><tr><td>3</td><td colspan="2"></td><td colspan="2"></td><td colspan="2"></td><td></td><td></td></tr><tr><td>4</td><td colspan="2"></td><td colspan="2"></td><td colspan="2"></td><td></td><td></td></tr><tr><td>5</td><td colspan="2"></td><td colspan="2"></td><td colspan="2"></td><td></td><td></td></tr><tr><td>6</td><td colspan="2"></td><td colspan="2"></td><td colspan="2"></td><td></td><td></td></tr><tr><td>7</td><td colspan="2"></td><td colspan="2"></td><td colspan="2"></td><td></td><td></td></tr><tr><td>8</td><td colspan="2"></td><td colspan="2"></td><td colspan="2"></td><td></td><td></td></tr><tr><td>9</td><td colspan="2"></td><td colspan="2"></td><td colspan="2"></td><td></td><td></td></tr><tr><td>10</td><td colspan="2"></td><td colspan="2"></td><td colspan="2"></td><td></td><td></td></tr><tr><td colspan="3">施工单位检查结果</td><td colspan="6">项目负责人:
                                                                 年 月 日</td></tr><tr><td colspan="3">监理(建设)单位
验收结论</td><td colspan="6">专业监理工程师:
                                                                 年 月 日</td></tr></table>

# 附录S 分部(子分部)工程质量验收记录

表S 分部（子分部）工程质量验收记录 编号：  

<table><tr><td colspan="2">单位(子单位)工程名称</td><td></td><td>子分部工程数量</td><td></td><td>分项工程数量</td><td></td></tr><tr><td colspan="2">施工单位</td><td></td><td>项目负责人</td><td></td><td>技术(质量)负责人</td><td></td></tr><tr><td colspan="2">分包单位</td><td></td><td>分包单位负责人</td><td></td><td>分包内容</td><td></td></tr><tr><td>No</td><td colspan="2">子分部工程名称</td><td>分项工程名称</td><td>检验批数量</td><td>施工单位检查结果</td><td>监理单位验收结论</td></tr><tr><td>1</td><td colspan="2"></td><td></td><td></td><td></td><td></td></tr><tr><td>2</td><td colspan="2"></td><td></td><td></td><td></td><td></td></tr><tr><td>3</td><td colspan="2"></td><td></td><td></td><td></td><td></td></tr><tr><td>4</td><td colspan="2"></td><td></td><td></td><td></td><td></td></tr><tr><td>5</td><td colspan="2"></td><td></td><td></td><td></td><td></td></tr><tr><td>6</td><td colspan="2"></td><td></td><td></td><td></td><td></td></tr><tr><td>7</td><td colspan="2"></td><td></td><td></td><td></td><td></td></tr><tr><td colspan="5">质量控制资料</td><td></td><td></td></tr><tr><td colspan="5">安全和功能检验结果</td><td></td><td></td></tr><tr><td colspan="5">观感质量检验结果</td><td></td><td></td></tr><tr><td colspan="2">施工单位项目负责人年月日</td><td>监理单位总监理工程师年月日</td><td colspan="2">设计单位项目负责人年月日</td><td colspan="2">建设单位项目负责人年月日</td></tr></table>

# 本规程用词说明

1为了便于在执行本规程条文时区别对待，对要求严格程度不同的用词说明如下：

1）表示很严格，非这样做不可的：正面词采用“必须”；反面词采用“严禁”

2）表示严格，在正常情况下均应这样做的：正面词采用“应”；反面词采用“不应”或“不得”

3）表示允许稍有选择，在条件许可时首先应这样做的：正面词采用“宜”；反面词采用“不宜”

4）表示有选择余地，在一定条件下可以这样做的：正面词采用“可”；反面词采用“不可”

2条文中指定应按其他有关标准、规范执行时，写法为：“应遵守（符合）…规定（要求）”或“应按…执行”。

# 引用标准名录

1 《碳素结构钢》GB/T 7002 《低合金高强度结构钢》GB/T 15913 《涂装前钢材表面锈蚀等级和除锈等级》GB/T 89234 《纸面石膏板》GB/T 97755 《绝热用岩棉、矿渣棉及其制品》GB/T 118356 《绝热用硅酸铝棉及其制品》GB/T 164007 《人造板及饰面人造板理化性能试验方法》GB/T 176578 《建筑结构用钢板》GB/T 198799 《建筑用轻质隔墙条板》GB/T 2345110 《建筑设计防火规范》GB/T 5001611 《自动喷水灭火系统设计规范》GB/T 5008412 《火灾自动报警系统设计规范》GB/T 5011613 《建筑灭火器配置设计规范》GB/T 5014014 《火灾自动报警系统施工及验收规范》GB/T 5016615 《建筑装饰装修工程质量验收规范》GB/T 5021016 《通风与空调工程施工质量验收规范》GB/T 5024317 《自动喷水灭火系统施工及验收规范》GB/T 5026118 《气体灭火系统施工及验收规范》GB/T 5026319 《建筑工程施工质量验收统一标准》GB/T 5030020 《建筑内部装修防火施工及验收规范》GB/T 50354

21 《住宅建筑规范》GB 5036822 《建筑灭火器配置验收及检查规范》GB 5044423 《消防给水及消火栓系统技术规范》GB 5097424 《纤维增强硅酸钙板第1部分：无石棉硅酸钙板》JC/T 564.1

# 湖南省工程建设地方标准

# 装配式斜支撑节点钢框架结构建筑

防火技术规程

DBJ 43/T 319—2016

条文说明

# 目录

1 总则. 513 基本规定 524 防火保护措施 534.1 一般规定 534.2 钢构件的防火保护措施 534.3 防火分隔与防火封堵 555 安全疏散和灭火救援 596 消防设施 617 暖通与电气 628 防火保护工程施工及验收 648.1 一般规定 648.2 施工质量控制 648.3 进场验收 668.4 安装施工质量验收 66

# 1总则

1.0.1 装配式斜支撑节点钢框架结构具有承载力高、稳定性好、刚度大、用材省、易安装、易拆卸等特点，符合国家节能、减排、低碳、环保的经济发展政策，同时也是实现建筑产业化的重要实践，呈现出广阔的应用前景。为使装配式斜支撑节点钢框架结构建筑的防火设计、施工与验收贯彻执行国家的法律法规和技术经济政策，做到安全适用、经济合理、技术先进、确保质量，系统地开展了针对装配式斜支撑节点钢框架结构建筑关键消防技术的理论分析和试验研究。在此基础上，结合国内外近期的研究成果，参考相关单位工程设计、制作、施工和验收等经验，编制《装配式斜支撑节点钢框架结构建筑防火技术规程》，以促进该结构体系在湖南省进一步合理、安全、健康地发展。

1.0.2 本规程适用于湖南省行政区域内建筑高度  $100\mathrm{m}$  以下采用装配式斜支撑节点钢框架结构建造的单层和多、高层民用建筑的防火设计和防火保护、消防的施工与验收。

1.0.3 本规程防火设计、施工及验收等条款是根据现行国家标准等相关国家标准以及装配式钢结构的特点和湖南地区的情况而制定。本规程未予规定的内容，应符合国家、行业及地方现行相关技术标准的规定。

# 3 基本规定

3.0.1 不同耐火等级建筑的允许建筑高度、层数和防火分区的最大允许建筑面积，按照现行国家标准《建筑设计防火规范》GB50016—2014表5.3.1的规定进行防火设计；住宅建筑的允许建筑高度、层数和防火分区的最大允许建筑面积按照现行国家标准《住宅建筑规范》GB50368—2005第9.2.2条的规定进行防火设计。

3.0.2 装配式斜支撑钢结构建筑中应用的钢材符合《钢结构设计规范》GB50017中关于材料选用的要求，所用到的钢材牌号也符合相关国家标准的要求。

3.0.3 防火保护材料的主要性能要求符合本规程中附录B的要求，其他具体的要求满足相关执行标准的要求。

# 4 防火保护措施

# 4.1 一般规定

4.1.2~4.1.3 本规程附录C~附录N中装配式斜支撑节点钢框架结构建筑构件的防火保护方法及其构造措施，是在大量耐火性能试验研究及有限元理论分析的基础上确定的。

如果采用其他防火保护材料或防火保护方法，需根据建筑构件的受力特点和结构承载情况，经试验验证后确定。

# 4.2 钢构件的防火保护措施

4.2.1 附录C中立柱的防火保护构造是在耐火性能试验研究及有限元理论分析的基础上确定的，立柱的耐火性能试验结果见表1。

表1 立柱的耐火性能试验结果  

<table><tr><td>编号</td><td>试件截面尺寸长度(mm)×宽度(mm)×厚度(mm)</td><td>立柱高度(mm)</td><td>防火保护构造</td><td>荷载比</td><td>耐火极限（min）</td></tr><tr><td>1</td><td>□ 200×200×6</td><td>3750</td><td rowspan="5">60mm厚岩棉（容重120kg/m³）+2×12mm厚纤维增强硅酸钙板</td><td>0.7</td><td>141</td></tr><tr><td>2</td><td>□ 200×200×10</td><td>3750</td><td>0.7</td><td>151</td></tr><tr><td>3</td><td>□ 200×200×20</td><td>3750</td><td>0.7</td><td>200</td></tr><tr><td>4</td><td>□ 200×200×20</td><td>3750</td><td>0.7</td><td>195</td></tr><tr><td>5</td><td>□ 200×200×20</td><td>3750</td><td>0.9</td><td>186</td></tr></table>

注：第4组试件为偏心加载，偏心距为  $30\mathrm{mm}$

斜支撑是连接立柱与钢桁架之间的重要组件，对增强节点强

度、提高结构的抗侧刚度具有重要的作用。因此，规定斜支撑采用与立柱相同的防火保护。

4.2.2 装配式斜支撑节点钢框架结构中的主板为钢桁架组合楼板，由钢桁架梁与压型钢板混凝土楼板组合而成，其防火保护方式采用在钢桁架底部包覆防火保护材料的方式进行整体保护，因此主板的耐火极限应根据组件中耐火极限最高的构件进行确定，即不低于梁的耐火性能要求。附录D中主板的防火保护构造是在耐火性能试验研究及有限元理论分析的基础上确定的，主板的耐火性能试验结果见表2。

表2 主板的耐火性能试验结果  

<table><tr><td>编号</td><td>主板试件尺寸长度(mm)×宽度(mm)×厚度(mm)</td><td>防火保护构造</td><td>荷载</td><td>耐火极限（min）</td></tr><tr><td>1</td><td>3900×4500×602</td><td>轻钢龙骨填塞50mm厚岩棉（容重80kg/m³）+12mm厚纤维增强硅酸钙板</td><td>2.0kN/m²</td><td>120</td></tr><tr><td>2</td><td>3900×4500×638</td><td>轻钢龙骨+6mm厚CCA板+龙骨填塞30mm厚硅酸铝棉+12mm厚纤维增强硅酸钙板（天花开设直径200mm的灯罩）</td><td>2.0kN/m²</td><td>150</td></tr><tr><td>3</td><td>3900×4500×602</td><td>轻钢龙骨填充50mm厚岩棉（容重120kg/m³）+12mm厚纤维增强硅酸钙板（天花开设一个通风口、一个喷头、两个电气线孔）</td><td>2.5kN/m²</td><td>120</td></tr><tr><td>4</td><td>3900×4500×574</td><td>轻钢龙骨+2×12mm厚纤维增强硅酸钙板（天花开设一个通风口、一个喷头）</td><td>2.5kN/m²</td><td>150</td></tr></table>

4.2.3 柱座位于主板架内，柱座起连接、定位立柱的作用，其耐火性能对整体结构的稳定性和安全性至关重要。柱座未采取额外的防火保护措施时，其所受的防火保护与钢桁架相同。对含柱座

节点的钢框架试件开展了耐火性能试验，结果见表3。

从表3可见，当柱座未采取额外的防火保护措施时，试件破坏模式表现为柱座破坏，未实现“强节点弱构件”的防火保护原则。因此，规定对主板空腔内的立柱座采取额外的防火保护措施，如包裹硅酸铝棉或喷涂防火涂料。

表3 柱座节点的耐火性能试验结果  

<table><tr><td>编号</td><td>试件尺寸长度(mm)×宽度(mm)×高度(mm)</td><td>钢柱及斜撑的防火保护</td><td>钢桁架的防火保护</td><td>柱座节点的防火保护</td><td>加载条件</td><td>耐火极限(min)</td></tr><tr><td>1</td><td rowspan="3">5950×3390×1300</td><td rowspan="3">轻钢龙骨填塞60mm厚岩棉+2×12mm厚纤维增强硅酸钙板</td><td rowspan="3">轻钢龙骨填塞50mm厚岩棉+12mm厚纤维增强硅酸钙板</td><td>无额外保护</td><td>轴向加载,荷载比0.7</td><td>200</td></tr><tr><td>2</td><td>无额外保护</td><td>轴向加载,荷载比0.7</td><td>203</td></tr><tr><td>3</td><td>1.5mm厚超薄型防火涂料</td><td>偏心加载,荷载比0.7</td><td>193</td></tr></table>

4.2.4 本条规定了楼梯的防火保护要求，钢楼梯底部采用包覆岩棉和纤维增强硅酸钙板进行防火保护，其防火构造可参考主板的防火保护构造；楼梯侧面喷涂防火涂料时，耐火极限不低于相应耐火等级建筑疏散楼梯的耐火极限要求；楼梯上表面敷设细石混凝土进行保护时，为防止混凝土开裂需设置构造钢筋。

# 4.3 防火分隔与防火封堵

4.3.2 为防止火灾通过外墙上的开口竖直向上蔓延，规定了外墙上、下层开口之间的墙体高度。装配式斜支撑节点钢框架结构建筑中主板的高度约为  $600\mathrm{mm}$ ，该高度可计入上、下层开口间的墙体高度，但应做好主板空腔与外墙之间的防火封堵，防止从窗口

溢出的火焰和高温烟气进入主板空腔，导致火灾蔓延。

4.3.3 建筑内的布草井或垃圾井等竖井，在每层均设投放口并连续通至地下或首层，火灾和烟气一旦进入该通道，容易沿竖井竖向传播。因此，要求布草井或垃圾井等连续贯通的竖井设置在独立的房间内，不直接面对走道、楼梯间等公共区域，同时井壁和开口采取防火措施。

4.3.4 建筑中的管道井、电缆井等竖向管井是烟火竖向蔓延的通道，需在每层主板处采取相当于主板耐火极限的不燃性材料等防火措施进行分隔。实际工程中，每层分隔能提高建筑消防安全性。

4.3.5 本条规定的是电梯井、楼梯间与主板钢桁架处的防火保护措施和工艺要求，镀铝锌钢板可采用焊接或自攻自转钢螺钉进行固定。当采用焊接方式固定镀铝锌钢板时，不能焊穿镀铝锌钢板，焊接完成后在焊点处补涂防锈油漆。经工程实践，可采用氩弧焊焊接方式。

4.3.6 本条规定是为了防止火焰和烟气在主板空腔内蔓延。水平防火分隔的设置一般根据空间的长度、宽度和面积来确定；此外，考虑到设备用房的特殊性，其上部主板空腔也应采取防火分隔措施。

在建筑平面布置时，尽量考虑将建筑内各功能区域的边界与主板边缘重合布置，主板空腔内水平防火分隔宜尽量沿主板边缘设置。

根据装配式斜支撑节点钢框架结构体系建筑主板的特点，按照4~6块主板划分为较小的防火分隔空间，有利于防止火焰和烟气的蔓延，4~6块主板组合区域的长度约为  $16\sim 24\mathrm{m}$  、面积约为

240~360 m²。

4.3.7 装配式斜支撑节点钢框架结构建筑中主板采用在钢桁架底部包覆防火保护材料的方式进行整体保护，因此天花上防火保护层的完整性对主板耐火性能至关重要。应尽量保证天花上防火保护层的完整性，当天花上设置灯槽、电气盒或送风口等开口时，必须采取适当的防火保护措施，防止火灾高温烟气进入主板空腔，影响主板的耐火性能。

对集成主板的耐火性能试验表明，当灯槽开口处采用硅酸铝棉毡包覆，或在灯槽内壁涂刷耐火极限不低于主板的防火涂料，能对开口部位进行较好的防火保护，主板的整体耐火极限可达到要求。

4.3.9 对集成主板的耐火性能试验表明，当采用玻璃棉对位于主板空腔内的送排风软管进行包裹时，风管与送排风口连接处会被烧断，导致高温烟气进入主板空腔；当采用岩棉进行包裹时，风管在试验过程中基本保持了较好的完整性。因此，宜优先选用耐火性能较好的岩棉包裹送排风管。当采用玻璃棉包覆的送排风管时，应在风口和管道之间设置防火阀，防止风口与管道连接处被烧断。

4.3.13 装配式斜支撑节点钢框架结构建筑主板之间存在宽度为1~2cm的拼缝，火灾烟气可能通过缝隙扩散到全楼。因此，要求拼缝处上、下表面均采用不燃性材料进行填充封堵，应符合本规程附录M的规定。

建筑内的孔洞或防火分隔上缝隙如未做封堵或封堵不当，容易导致火灾蔓延和人员伤亡，设计和施工中均应予以重视。

试验表明防火水泥与硅酸钠水溶液按质量比 8:3 调制的防火腻子防火性能较好，可用于防火板拼缝处的防火封堵。

# 5 安全疏散和灭火救援

5.0.1 建筑的安全疏散和避难设施主要包括疏散门、疏散走道、安全出口或疏散楼梯（包括室外楼梯）、避难走道、避难间或避难层、疏散指示标志和应急照明，有时还要考虑疏散应急广播等。

安全出口和疏散门的位置、数量、宽度，疏散楼梯的形式和疏散距离，避难区域的防火保护措施，对于满足人员安全疏散至关重要。而这些与建筑的高度、楼层或一个防火分区、房间的大小及内部布置、室内空间高度和可燃物的数量、类型等关系密切。设计时应区别对待，充分考虑区域内使用人员的特性，结合上述因素合理确定相应的疏散和避难设施，为人员疏散和避难提供安全的条件。

5.0.2 为了提高装配式斜支撑节点钢框架结构建筑火灾时人员的安全性，本条规定了高度大于  $50\mathrm{m}$  的建筑宜设置避难层间。根据目前国内主战举高消防车—— $50\mathrm{m}$  高云梯车的操作要求，从首层到第一个避难层之间的高度不大于  $50\mathrm{m}$ ，以便火灾时不能经楼梯疏散而要停留在避难层的人员可采用云梯车救援下来。根据普通人爬楼梯的体力消耗情况，结合各种机电设备及管道等的布置和使用管理要求，宜在建筑高度  $50\mathrm{m}$  位置附近的楼层设置避难间。避难间与其他使用用途的空间之间采用耐火极限不低于  $3.00\mathrm{h}$  的防火隔墙分隔，并限制在避难区防火隔墙上开设门窗，可防止其他空间的火灾和烟气进入避难区。

5.0.3 装配式斜支撑节点钢框架结构建筑一般采用玻璃幕墙等外墙系统，为防止建筑上部玻璃等坠落物对人体产生伤害，保护从首层出口疏散出来的人员安全，规定对高层建筑设置防护挑檐。防护挑檐可利用防火挑檐，与防火挑檐不同的是，防护挑檐只需满足人员在疏散和灭火救援过程中的人身防护要求，一般设置在建筑首层出入口门的上方，不需具备与防火挑檐一样的耐火性能。

# 6 消防设施

6.0.2 本条规定了装配式斜支撑节点钢框架结构建筑内自动喷水灭火系统的喷头布置要求。

装配式斜支撑节点钢框架结构建筑尺寸均为  $3.9\mathrm{m}$  的倍数，因此，当喷头间距按  $3.9\mathrm{m}$  进行设置时，有利于装配式建筑工厂化制作和快速安装。实体灭火试验表明，采用下垂型快速响应喷头并按  $3.9\mathrm{m}$  的间距进行正方形布置时，仍有较好的保护效果。

在确定喷头设计参数时，应保证系统的喷水强度。根据现行国家标准《自动喷水灭火系统设计规范》GB50084提供的计算方法，表4列出了装配式斜支撑节点钢框架结构民用建筑内自动喷水灭火系统的设计参数。

# 表4 装配式斜支撑节点钢框架结构民用建筑内

自动喷水灭火系统设计参数  

<table><tr><td>火灾危险等级</td><td>喷水强度(L/min·m²)</td><td>作用面积(m²)</td><td>喷头设置间距(m)</td><td>喷头流量系数</td><td>喷头最低工作压力(MPa)</td></tr><tr><td rowspan="2">中危险I级</td><td rowspan="2">6</td><td rowspan="3">160</td><td rowspan="3">3.9</td><td>K=80</td><td>0.130</td></tr><tr><td>K=115</td><td>0.070</td></tr><tr><td>中危险II级</td><td>8</td><td>K=115</td><td>0.115</td></tr><tr><td colspan="6">注：系统采用响应时间指数RTI≤50(m·s)0.5的快速响应喷头。</td></tr></table>

# 7 暖通与电气

7.0.1 装配式斜支撑节点钢框架结构建筑多采用全封闭的玻璃幕墙系统，不利于自然通风或排烟，当其设置了机械排烟系统时，自然补风不能满足要求，因此，应同时设置补风系统（包括机械进风和自然进风），且进风量不小于排烟量的  $50\%$ ，以便系统组织气流，使烟气尽快并畅通地被排除。但补风量也不能过大，据有关资料介绍，一般不宜超过  $80\%$ 。

7.0.2 通风和空气调节系统的风管是建筑内部火灾蔓延的途径之一，在其干管及支管上应设置  $70^{\circ}\mathrm{C}$  时能动作的防火阀，可防止火势穿过防火墙和不燃性防火分隔物等位置蔓延。

7.0.3 火灾自动报警系统能起到早期发现和通报火警信息，及时通知人员进行疏散、灭火的作用。公共建筑内同一时间停留人数一般较多，发生火灾容易造成人员伤亡并需及时疏散，应当设置火灾自动报警系统。

7.0.4 本条规定主要为保证消防设备供电线路的防火安全。对于消防用电设备配电线路的保护，比较经济、安全的敷设方法一般是采用穿金属导管后埋设在不燃性结构内。因此，将线路穿金属管、封闭式金属槽盒保护或采用耐火电线电缆，并将其敷设在主板空腔内，上下分别受到压型钢板混凝土组合楼板和吊顶的保护，可避免受火或者高温的直接作用，具有较好的保护效果。

配电线路存在因使用时间长、绝缘老化，产生漏电着火或电线过负荷运行发热着火等危险。因此，规定敷设在主板空腔内的配电线路也采用穿金属管、封闭式金属槽盒保护。

7.0.5 本条规定的区域均为疏散过程中的重要过渡区或视作室内的安全区，适当提高疏散应急照明的照度值，可以大大提高人员的疏散速度和安全疏散条件，有效减少人员伤亡。

本条规定设置消防疏散照明场所的照度值，考虑了我国各类建筑中暴露出来的一些影响人员疏散的问题，参考了美国、英国等国家的相关标准，但仍较这些国家的标准要求低。因此，对于有条件的装配式斜支撑节点钢框架体系建筑，要尽量增加该照明的照度，从而提高疏散的安全性。

# 8 防火保护工程施工及验收

# 8.1 一般规定

8.1.1 本条规定了装配式斜支撑节点钢框架结构建筑的防火保护工程施工及验收，既要满足国家相关标准规范的要求，也要满足装配式建筑的一些特殊要求。

8.1.2 本条规定了防火保护工程施工前应具备的技术条件和物质条件。

8.1.3 本条规定了在工厂内进行施工的消防施工范围。

8.1.4 本条规定了防火保护工程验收的分类及分部分项工程的划分。

8.1.5 本条规定了进场验收的内容和验收单位。

8.1.6 本条规定了安装施工质量验收的内容和验收单位。

8.1.7 本条规定了检验批的容量、抽样比例和最小抽样数。

# 8.2 施工质量控制

8.2.2 本条规定了立柱、撑柱防火保护的包柱套件的施工要求：

1 包柱套件内填塞的岩棉容易产生细小的扬尘，对环境和施工人员有不良影响，需要包覆。竖向布置的防火板受力性能更好，且便于缝隙处理。

2 为达到防火保护效果，减少火灾蔓延，防火板安装时应尽

量减少拼接缝隙。固定螺钉不宜太靠近防火板边缘，避免崩口。

4 立柱、撑柱是建筑的主要受力构件，包柱套件应将立柱、撑柱包裹严密，起到预期的保护效果，本条规定了包柱套件的施工和质量要求。

8.2.3 本条规定了主板天花包覆施工的安装要求：

1 为达到防火保护效果，减少火灾蔓延，防火板安装时应尽量减少拼接缝隙。固定螺钉不宜太靠近防火板边缘，避免崩口。

2 本条规定了当采用防火板加岩棉板作为防火保护构造时的施工要求。

8.2.4 本条规定了主板柱座的防火保护施工的要求：

1 柱座的防火保护采用硅酸铝棉包覆时，使用的钢丝不应小于  $1\mathrm{mm}$ ，否则容易在使用时或受高温后断裂。

8.2.5 钢构件表面的锈迹、污物会导致防火涂料的附着力降低，应在涂刷前去除，本条规定了防火涂料涂刷的相关要求。

8.2.7 防火封堵材料能够起到较好的封堵保护作用。

8.2.13 主板空腔尺寸有限，管路复杂，为方便检修，需将容易出现问题的接头设置在检修口、管井附近，并且是一般人伸手即可操作。且连接管路不能超出主板边缘，因为主板安装时，主板之间缝隙极小，超出主板边缘往往会导致安装时干涉。

设置在空腔内的所有消防设施施工完成并检验合格后，才可封闭天花面的防火板，否则容易造成返工。

8.2.15 雨淋、磕碰均会降低防火保护的性能，应在堆放时尽量避免。多层叠放时应保证安全，避免因叠放太高而倒塌。

# 8.3 进场验收

8.3.1 进场验收前，应已经完成了构件的制作，并检验合格，进场验收主要是检查相关资料，并根据要求进行抽检。本条规定了进场验收应提供的资料要求。

8.3.2 本条规定了包柱套件的验收要求

8.3.3 主板是结构中最复杂的构件，在空腔内设置了较多的消防、通风管路和消防设施，本条对主板验收的项目及要求进行了规定，根据工程实践，综合考虑消防工程施工中的各项质量指标。

8.3.4 钢构件的防火涂料涂刷质量影响到构件的防火效果，质量应重点控制。

8.3.5 本条规定了非承重墙体的验收要求

# 8.4 安装施工质量验收

8.4.1~8.4.4 消防工程中的火灾报警、消火栓、喷淋、防排烟、灭火器配置及内部装修等均应满足现行的相关规范要求。

8.4.5 本条规定了安装施工质量验收时应提供的资料要求。

8.4.6 本条规定了安装施工中需要进行隐蔽工程验收的项目以及验收流程。

8.4.9 本条“按同类封堵形式”中的“同类”是指本规程中第4.3.1~4.3.9条中的每一条为一类封堵形式。

8.4.10 本条“按同类封堵形式”中的“同类”是指本规程中第4.3.10~4.3.13条中的每一条为一类封堵形式。
