Repository: duoleshi/0407-klb-ZG

# 重工施工方案AI智能审核系统(自研)

基于 AI 的工程方案（危大工程专项施工方案）智能审核系统，支持自动识别专业类型、智能匹配知识库规范、生成结构化审核报告。

## 文档导航

- [用户手册](./docs/用户手册.md) - 详细的功能介绍和操作指南
- [常见问题 FAQ](./docs/FAQ.md) - 使用过程中常见问题的解答

## 功能特性

- **智能专业识别** - 自动识别 13 个工程专业类型
  - 基坑工程、模板支撑体系工程、脚手架工程
  - 起重吊装及起重机械安装拆卸工程、拆除爆破工程、暗挖工程
  - 建筑幕墙安装工程、人工挖孔桩工程、钢结构安装工程
  - 水下作业工程、装配式建筑混凝土预制构件安装工程
  - 采用新技术新工艺新材料新设备工程、有限空间作业

- **知识库智能匹配** - 根据方案内容自动匹配相关规范文件
- **强制性标准优先加载** - 优先加载《智能体审核依据》强制性标准
- **多格式 PDF 解析** - 支持文本 PDF 和扫描版 PDF（OCR）
- **结构化审核报告** - 按标准格式输出审核意见
- **审核历史记录** - 保存历史审核记录，支持导出

File: 审核依据 ——法规库专用-已更新/专业法律法规标准规范审核依据/房屋建筑工程/安全类方案审核/2危大工程专项方案/11装配式建筑混凝土预制构件安装工程/《住房城乡建设部办公厅关于印发装配式建筑可复制可推广技术体系和产品目录（第一批）的通知》（建办标函〔2025〕47号）.md
公文名称：住房城乡建设部办公厅关于印发装配式建筑可复制可推广技术体系和产品目录（第一批）的通知

索引号：000013338/2025- 00168

发文单位：住房城乡建设部办公厅

文号：建办标函（2025）47号

实施日期：

分类：标准定额（标准科技）

发文日期：2025- 03- 04

主题词：

废止日期：

# 住房城乡建设部办公厅关于印发装配式建筑可复制可推广技术体系和产品目录（第一批）的通知

选择字体：[大·中·小] 发布时间：2025- 03- 12 17:04:07 分享：

各省、自治区住房城乡建设厅，直辖市住房城乡建设（管）委，新疆生产建设兵团住房城乡建设局：

为贯彻落实党中央、国务院关于大力发展装配式建筑的决策部署，推动装配式建筑高质量发展，助力好房子建设，我部组织开展了装配式建筑可复制可推广技术体系和产品征集工作，形成《装配式建筑可复制可推广技术体系和产品目录（第一批）》。现印发给你们，请结合实际学习借鉴，推动先进技术体系和产品应用，引导行业技术进步。

住房城乡建设部办公厅2025年3月4日

装配式建筑可复制可推广技术体系和产品目录（第一批）  

<table><tr><td>序号</td><td>类别</td><td>类型</td><td>名称</td><td>申报省份</td><td>技术内容</td><td>适用范围</td><td>相关标准</td></tr><tr><td>1</td><td>技术体系</td><td>主体结构（混凝土结构）</td><td>装配式双面墙板叠合剪力墙结构</td><td>北京市上海市浙江省湖北省湖南省广东省陕西省</td><td>该技术体系是一种采用双面墙板的叠合混凝土剪力墙结构。双面墙板是两侧为预制墙板、中间空腔内设置拉结钢筋的顶制部件，拉结钢筋可采用桁架钢筋、焊接钢筋网等形式，双面墙板适宜采用成型钢筋制品。双面墙板在楼层内宜连续布置，适宜采用较大尺寸的预制部件；双面墙板的竖向连接应采用整体式接缝，水平方向连接可采用整体式或密拼式接缝；双面墙板的连接钢筋均布置在空腔内，全部在施工现场布设，可采用搭接连接或机械连接；空腔内浇筑混凝土与预制部件连为一体，形成完整的剪力墙构件。双面墙板用于建筑外墙时，可与装饰、保温（隔热）等做法集成为夹心保温复合墙板；双面墙板用于建筑内墙时，可与设备管线、装修等做法集成；双面墙板还可以在地下建筑的结构墙体中应用。该技术体系已形成了较为完整的设计方法和技术标准，双面墙板的生产和施工已具有成熟适用的成套技术、装备和工艺。双面墙板适合自动化流水线生产工艺，工业化程度高，生产和施工效率高，质量稳定性好。</td><td>抗震设防烈度6度至8度的民用建筑</td><td>《装配式混凝土建筑技术标准》GB/T 51231</td></tr><tr><td>2</td><td>技术体系</td><td>主体结构（混凝土结构）</td><td>装配式纵肋墙板叠合剪力墙结构</td><td>北京市河北省</td><td>该技术体系是一种采用纵肋墙板的叠合混凝土剪力墙结构。纵肋墙板是两侧为预制墙板、与端部及中间设置的带拉结钢筋的混凝土肋形成整体的预制部件，在底部设有水平通长的连通槽；纵肋墙板适宜采用成型钢筋制品，在顶面和侧面设有连接钢筋。纵肋墙板在楼层内宜连续布置，适宜采用较大尺寸的预制部件，纵肋墙板的竖向和水平连接应采用整体式接缝，连接钢筋采用搭接连接的形式，腔体内浇筑混凝土与预制部件连为一体，形成完整的剪力墙构件。纵肋墙板用于建筑外墙时，可与装饰、保温（隔热）等做法集成为夹心保温复合墙板；纵肋墙板用于建筑内墙时，可与设备管线、装修等做法集成。该技术体系已形成了较为完整的设计方法和技术标准，纵肋墙板的生产和施工已具有成熟适用的成套技术、装备和工艺。纵肋墙板适合自动化流水线和成组立模的生产工艺，工业化程度高，生产和施工效率高，质量稳定性好。</td><td>抗震设防烈度6度至8度的民用建筑</td><td>具有地方标准和团体标准</td></tr></table>

<table><tr><td>序号</td><td>类别</td><td>类型</td><td>名称</td><td>申报省份</td><td>技术内容</td><td>适用范围</td><td>相关标准</td></tr><tr><td>3</td><td>技术体系</td><td>主体结构（混凝土结构）</td><td>装配式空心墙板叠合剪力墙结构</td><td>北京市河北省</td><td>该技术体系是一种采用空心墙板的叠合混凝土剪力墙结构。空心墙板是沿高度方向设有小尺寸贯通空腔的预制墙板，在底部设有水平升降的连通槽，也可在墙板侧边设置竖向通高的连通槽，适宜采用成型钢筋制品。空心墙板在楼层内宜连续布置，竖向连接应采用整体式接缝，水平方向连接可采用整体式或密拼式接缝；空心墙板的连接钢筋均布置在空腔内，可采用集中或均匀布置的形式，全部在施工现场布设，可采用搭接连接或机械连接；腔体内浇筑混凝土与预制部件形成完整的剪力墙构件。空心墙板用于建筑外墙时，可与装饰、保温（隔热）等做法集成为夹心保温复合墙板；用于建筑内墙时，可与设备管线、装修等做法集成。该技术体系已形成了较为完整的设计方法和技术标准，生产和施工已具有成熟适用的成套技术、装备和工艺，适合自动化流水线和成组生产模式的生产工艺，工业化程度高，生产和施工效率高，质量稳定性好。</td><td>抗震设防烈度0度至8度的民用建筑</td><td>具有地方标准和团体标准</td></tr><tr><td>4</td><td>技术体系</td><td>主体结构（混凝土结构）</td><td>预应力压接装配混凝土框架结构</td><td>北京市</td><td>该技术体系是一种在预制梁柱部件间采用预应力筋压接连接技术的装配式框架结构。预应力压接框架是通过后张无粘结预应力钢绞线、抗剪和耗能钢筋及叠合梁后浇混凝土等将梁柱连接为整体，框架节点为刚性节点，具有较强的抗弯能力、耗能能力和自复位能力。预应力压接连接技术宜在框架结构中完整使用，也可与摇摆墙、剪力墙、延性墙板及其他消能减震装置等联合使用。预应力压接框架结构适宜采用抗震性能化设计方法，构件在大震作用下的损伤程度低，结构抗震韧性高。该技术体系在施工中的湿作业量少、装配化程度高，生产和施工效率高，质量稳定性和经济性好。</td><td>抗震设防烈度6度至8度的民用与工业建筑</td><td>具有团体标准</td></tr><tr><td>5</td><td>技术体系</td><td>主体结构（混凝土结构）</td><td>预应力混凝土装配整体式框架结构</td><td>江苏省</td><td>该技术体系是一种采用预制预应力梁和预制柱、现浇节点的装配整体式框架结构。框架梁采用先张预应力叠合梁，梁底部纵筋在外叠合梁凹槽内搭接连接。该技术体系已形成了较为完整的设计方法和技术标准，具有成熟适用的施工成套技术与装备、工具，施工中湿作业量较少、装配化程度较高，生产和施工效率高，操作简便，质量稳定性和经济性较好。</td><td>抗震设防烈度6度至8度的民用与工业建筑</td><td>《预制预应力混凝土装配整体式框架结构技术规程》JGJ 224</td></tr></table>

<table><tr><td>序号</td><td>类别</td><td>类型</td><td>名称</td><td>申报省份</td><td>技术内容</td><td>适用范围</td><td>相关标准</td></tr><tr><td>6</td><td>技术体系</td><td>主体结构（混凝土结构）</td><td>多层大跨装配式工业厂房结构</td><td>山东省</td><td>该技术体系是一种在多层框架（框架-支撑）结构中全部采用预制构件、干式连接的技术和工程做法。预制构件包括预制柱、预制（预应力）梁、预制预应力双T板、钢支撑等，梁柱节点、梁板节点均采用干式连接。该技术体系已形成了较为完整的设计方法和技术标准，适用最大跨度为30米，适宜采用抗震性能设计方法，具有成熟适用的施工成套技术与装备、工具，施工中无湿作业，装配化程度高，生产和施工效率高，操作简便，质量稳定性和经济性好。</td><td>抗震设防烈度6度至8度的工业建筑</td><td>具有团体标准</td></tr><tr><td>7</td><td>技术体系</td><td>主体结构（混凝土结构）</td><td>螺栓连接预制混凝土墙板结构</td><td>湖南省四川省</td><td>该技术体系是一种在多层建筑中全部采用预制构件、干式连接的装配式墙板结构。基础以上全部采用预制构件，墙板为预制混凝土（夹心）墙板，楼板为预制空心（保温）楼板，各类预制构件间采用螺栓及连接件连接。墙板用于建筑外墙时，可与装饰、保温（隔热）等做法集成为夹心保温复合墙板。该技术体系已形成了较为完整的设计方法和技术标准，施工中无湿作业，装配化程度高，生产和施工效率高，操作简便，质量稳定性和经济性较好。</td><td>抗震设防烈度6度至8度的低多层民用建筑</td><td>具有地方标准和团体标准</td></tr><tr><td>8</td><td>技术体系</td><td>主体结构（混凝土结构）</td><td>地下建筑装配整体式混凝土结构</td><td>山东省</td><td>该技术体系是一种在地下建筑中综合应用装配式混凝土结构的预制构件（部）件及连接的技术和工程做法。结构构件主要由倒T型叠合梁、槽型叠合板、带有牛腿的预制柱、双面叠合墙等组成，采用整体式现浇连接节点。该技术体系适宜采用模数尺寸轴网和标准化程度较高的结构构件，具有成熟适用的施工成套技术与装备、工具，施工中的湿作业量较少、装配化程度较高，生产和施工效率很高，操作简便快捷，质量稳定性和经济性较好。</td><td>抗震设防烈度6度至7度的地下室民用建筑</td><td>《装配式混凝土建筑技术标准》GB/T 51231《装配式混凝土结构技术规程》JGJ 1</td></tr><tr><td>9</td><td>技术体系</td><td>主体结构（配筋砌体结构）</td><td>装配式配筋砌体结构</td><td>黑龙江省</td><td>该技术体系是一种采用混凝土空心砌块、适合于装配化建造的配筋砌体结构。按层高、开间或进深尺寸，将混凝土空心砌块、专用砂浆、预埋件及其它墙体组成材料等在工厂内组装为单片墙体（T形、L形、一字形等），在现场对单片墙体进行安装，并在预设孔道内布设钢筋及混凝土灌孔，形成结构墙体。楼盖结构采用预制空心板局部（或整体）叠合的装配整体式楼盖。结构墙体可以与建筑装修、管线、保温（隔热）、防水（防潮）等集成应用。该技术体系已形成了较为完整的设计方法和技术标准，建筑立面表现形式丰富，围护墙的保温隔热性能好（特别适合于严寒、寒冷地区的超低能耗建筑），混凝土空心砌块通用性强、结构强度高，装配化程度高，生产和施工效率高，操作简便快捷，质量稳定性和经济性好。</td><td>抗震设防烈度6度至9度的民用建筑和农业农村建筑</td><td>《砌体结构设计规范》GB 50003《普通混凝土小型砌块》GB/T 8239</td></tr></table>

<table><tr><td>序号</td><td>类别</td><td>类型</td><td>名称</td><td>申报省份</td><td>技术内容</td><td>适用范围</td><td>相关标准</td></tr><tr><td>10</td><td>技术体系</td><td>主体结构（钢结构）</td><td>装配式钢框架结构住宅体系</td><td>浙江省广东省四川省</td><td>该技术体系属于装配式钢结构住宅技术体系，由结构系统、外围护系统、设备与管线系统、内装系统构成。结构系统采用钢框架、钢框架-支撑、钢框架-核心筒，框架柱采用型钢或钢管混凝土柱，梁采用型钢梁，楼盖采用叠合楼板或钢筋桁架楼板，并采用预制楼梯等；外围护系统外墙采用蒸压加气混凝土条板、一体化复合墙板等；内装系统采用装配式装修，内隔墙采用条板类、轻钢龙骨类墙体。该技术体系通过建筑引领的各专业协同设计，全过程采用信息化技术，实现主要商品标准化；通过采用大柱网结构布置实现户内空间灵活可变；外墙采用多道防水构造，解决渗漏问题；内隔墙与主体结构采用柔性连接，并填充隔声材料，提升抗裂、隔声性能。</td><td>抗震设防烈度6度至9度的民用建筑</td><td>《钢结构设计标准》GB 50017《钢管混凝土结构技术规范》GB 50936《装配式钢结构建筑技术标准》GB/T 51232《装配式钢结构住宅建筑技术标准》JGJ/T 469《高层民用建筑钢结构技术规程》JGJ 99</td></tr><tr><td>11</td><td>技术体系</td><td>主体结构（钢结构）</td><td>装配式钢框架-钢板墙结构住宅体系</td><td>北京市浙江省河南省</td><td>该技术体系属于装配式钢结构住宅技术体系，由结构系统、外围护系统、设备与管线系统、内装系统构成。结构系统采用钢框架-钢板墙体系，框架柱采用型钢或钢管混凝土柱，梁采用型钢梁，钢板墙包括防屈曲钢板剪力墙、钢板组合剪力墙及开缝钢板剪力墙等。楼盖采用叠合楼板或钢筋桁架楼板，并采用预制楼梯等；外围护系统外墙采用蒸压加气混凝土条板、一体化复合墙板等；内装系统采用装配式装修，内隔墙采用条板类、轻钢龙骨类墙体。该技术体系通过建筑引领的各专业协同设计，全过程采用信息化技术，实现主要商品标准化；通过采用大柱网与钢板墙结构布置实现户内空间灵活可变，采取措施减少钢板墙螺栓连接因水平位移产生的摩擦声；外墙采用多道防水构造，解决渗漏问题；内隔墙与主体结构采用柔性连接，并填充隔声材料，提升抗裂、隔声性能。</td><td>抗震设防烈度6度至9度的民用建筑</td><td>《钢结构设计标准》GB 50017《钢管混凝土结构技术规范》GB 50936《装配式钢结构建筑技术标准》GB/T 51232《装配式钢结构住建建筑技术标准》JGJ/T 469《高层民用建筑钢结构技术规程》JGJ 99《钢板剪力墙技术规程》JGJ/T 380</td></tr></table>

<table><tr><td>序号</td><td>类别</td><td>类型</td><td>名称</td><td>申报省份</td><td>技术内容</td><td>适用范围</td><td>相关标准</td></tr><tr><td>12</td><td>技术体系</td><td>主体结构（钢结构）</td><td>部分包覆钢-混凝土组合结构技术</td><td>浙江省</td><td>该技术体系属于组合结构体系，由钢构件部分包覆混凝土形成的组合柱、组合梁和组合剪力墙共同构成。组合梁或柱是在Ⅱ型钢腔体内焊接钢筋或扁钢，并在工厂浇筑混凝土后形成的一种半包覆组合受力构件；组合剪力墙由多个Ⅱ型钢、钢板焊接而成，并在腔体内焊接钢筋或扁钢后工厂浇筑混凝土形成的一种半包覆组合抗侧力构件。构件通过工厂预制，现场快速装配，提高工效，减少材料损耗。部分包覆混凝土不仅改善钢结构受力性能及使用舒适度，也有效提升钢结构的防火、隔声性能。</td><td>抗震设防烈度6度至9度的建筑</td><td>具有地方标准和团体标准</td></tr><tr><td>13</td><td>技术体系</td><td>主体结构（钢结构）</td><td>装配式钢-混凝土混合结构体系</td><td>天津市江苏省河南省广东省</td><td>该技术体系属于钢-混凝土混合框架结构体系。框架柱采用预制混凝土柱、钢管混凝土柱、预制钢骨混凝土柱，框架梁采用型钢梁或预制钢骨混凝土梁，梁柱节点采用螺栓、焊接、螺焊结合等方式进行连接。该技术体系发挥了混凝土、钢结构各自的材料优势，满足了传统钢结构的防腐、防火需求，并可通过设置耗能元件提高结构抗震性能，便于工厂化生产，现场施工速度快。</td><td>抗震设防烈度6度至8度的建筑</td><td>具有地方标准和团体标准</td></tr><tr><td>14</td><td>技术体系</td><td>主体结构（钢结构）</td><td>冷弯薄壁型钢住宅技术体系</td><td>安徽省江西省湖北省</td><td>该技术体系属于冷弯薄壁型钢结构住宅体系，由冷弯薄壁型钢墙体、楼盖和屋盖等组成。墙体主要由墙架柱、顶梁、底梁、水平支撑、墙面板、抗剪交叉钢带等构件组成，墙面板需与梁或柱可靠连接；楼盖主要由冷弯薄壁型钢楼盖梁、边梁和楼面板组成，楼面板可采用压型钢板轻质混凝土楼板、定向刨花板或其他轻质楼板；屋盖主要由冷弯薄壁型钢屋架和结构面板组成，屋架一般采用三角形桁架或人字形斜梁形式。该技术体系相比传统钢框架结构体系具有重量轻、建设速度快、抗震性能好等优点；墙体实现了结构、保温、装饰一体化，工业化程度高。</td><td>抗震设防烈度6度至8度的低多层建筑</td><td>《冷弯薄壁型钢结构技术规范》GB 50018《低层冷弯薄壁型钢房屋建筑技术规程》JGJ 227《冷弯薄壁型钢多层住宅技术标准》JGJ/T 421</td></tr><tr><td>15</td><td>技术体系</td><td>主体结构（木、竹结构）</td><td>梁柱式木结构体系</td><td>辽宁省</td><td>该技术体系属于框架式木结构体系。榫卯部分采用现代化机械设备进行预制加工，梁柱等构件采用现代工程木制材料。榫卯结构可通过将计算机辅助设计后的榫卯参数传输至现代数控木工机械，从而实现榫卯的计算机辅助加工。梁柱构件可采用胶合木、单板层积材等强度高、稳定性好的现代工程木制材料。相比于传统梁柱式木结构，现代榫卯加工方式不仅可保留传统榫卯结构的耗能减震特性，又可提高加工效率和加工精度，还可降低异形榫卯及复杂榫件的加工难度。</td><td>抗震设防烈度6度至9度的建筑</td><td>《木结构通用规范》GB 55005《木结构设计标准》GB 50005《装配式木结构建筑技术标准》GB/T 51233</td></tr></table>

<table><tr><td>序号</td><td>类别</td><td>类型</td><td>名称</td><td>申报省份</td><td>技术内容</td><td>适用范围</td><td>相关标准</td></tr><tr><td>16</td><td>技术体系</td><td>主体结构（木、竹结构）</td><td>正交胶合木结构体系</td><td>河北省</td><td>该技术体系属于剪力墙结构体系。各层层板与垂直铺设的邻层层板胶合加压成正交胶合木，通过连接件将板件连接后承受竖向和水平荷载。正交胶合木是由至少三层实木锯材垂直交叉胶合而成的工程木制材料，各层层板垂直铺设，不仅可在一定程度上克服天然木材各向异性造成的力学缺陷，还可制造出较高强度的木结构板式构件。正交胶合木板式构件较轻且易于加工，施工过程中的搬运和安装不需要复杂的机械设备，降低了施工难度，提高了施工效率。该技术体系适用于多高层木结构建筑、风力发电塔架等结构强度要求较高的工程结构。</td><td>抗震设防烈度6度至9度的建筑</td><td>《木结构通用规范》GB 55005
《木结构设计标准》GB 50005
《装配式木结构建筑技术标准》GB/T 51233
《多高层木结构建筑技术标准》GB/T 51226</td></tr><tr><td>17</td><td>技术体系</td><td>主体结构（木、竹结构）</td><td>胶合木结构体系</td><td>江苏省</td><td>该技术体系由胶合木和连接件形成稳固结构，胶合木层板在剔除较大的缺陷后沿顺纹方向通过指接接长，再将接长的层板层叠胶合加压而成。胶合木的缺陷少，性能变异性小，力学性能优于同树种、同尺寸的实木锯材，可实现小材大用、短材长用，还可将不同等级（或树种）的木料配置在不同的受力部位，做到量材适用，提高木材的利用率。连接方式可采用齿连接、销连接、植筋连接等方式。该技术体系适用于框架结构、拱式结构等结构形式。</td><td>抗震设防烈度6度至9度的建筑</td><td>《木结构通用规范》GB 55005
《木结构设计标准》GB 50005
《装配式木结构建筑技术标准》GB/T 51233
《胶合木结构技术规范》GB/T 50708
《多高层木结构建筑技术标准》GB/T 51226</td></tr><tr><td>18</td><td>技术体系</td><td>模块建筑</td><td>混凝土模块建筑技术体系</td><td>广东省</td><td>该技术体系是一种在工厂将预制混凝土结构构（部）件与建筑、机电、装修等部品一体化集成制作为箱体，在现场将箱体组装、连接形成完整建筑的建造技术。混凝土模块建筑的结构体系可采用框架结构、剪力墙结构、框架-剪力墙结构等，楼板采用叠合板或预制板。箱体间结构构（部）件采用整体式现浇连接、螺栓连接等方式，其他连接和操作的内容还包括各类管线、装饰和装修的接口、部分设备设施的安装等。该技术体系将建造过程中的主要内容和工作量在工厂内完成，施工现场的工序与工种少，操作简便快捷、规范化程度高，可与智能制造、智能建造紧密结合，有利于提高建造效能和品质。</td><td>抗震设防烈度6度至8度的民用建筑</td><td>具有地方标准和团体标准</td></tr></table>

<table><tr><td>序号</td><td>类别</td><td>类型</td><td>名称</td><td>申报省份</td><td>技术内容</td><td>适用范围</td><td>相关标准</td></tr><tr><td>19</td><td>技术体系</td><td>模块建筑</td><td>箱式钢结构集成模块建筑</td><td>广东省</td><td>该技术体系属于钢结构集成模块技术体系，采用钢结构集成箱式单元在施工现场组合而成，箱式单元可通过螺栓、焊接、螺焊结合、自锁式、自锚式及灌浆等方式进行连接。钢结构集成箱式单元由工厂预制完成的钢结构主体结构、围护墙体、底板、顶板、内装部品、设备管线等组合而成，形成具有建筑使用功能的三维空间体。该技术体系不设计，生产与建造全流程中有利于实现数字化信息协同、追踪与管理。在实现标准化生产、快速集成装配的同时，有利于提高工程项目品质，具有安装精度高、集成度高、建设速度快等优势。</td><td>抗震设防烈度6度至8度的建筑</td><td>《钢结构设计标准》GB 50017《装配式钢结构建筑技术标准》GB/T 51232《轻型模块化钢结构组合房屋技术标准》JGJ/T 466《装配式钢结构模块建筑技术指南》</td></tr><tr><td>20</td><td>技术体系</td><td>模块建筑</td><td>板式钢结构模块建筑</td><td>北京市山东省</td><td>该技术体系属于钢结构集成模块技术体系，采用钢结构集成板式单元在施工现场组合而成，板式单元通过可拆装的钢结构节点，并采用螺栓、焊接、螺焊结合等方式进行连接。钢结构集成板式单元是以钢结构框架作为骨架支撑以及结构受力体，在工厂完成围护、部分设备管线、装饰装修等高度集成的二维平面单元。该技术体系将建筑承重构件和围护结构模块化、标准化，并可考虑与管线和装修的集成，采用机械化、自动化生产方式进行生产，具有建造速度快、运输便捷、适用场景广、可拆装易拆重建等特点。</td><td>抗震设防烈度6度至8度的建筑</td><td>《钢结构设计标准》GB 50017《轻型模块化钢结构组合房屋技术标准》JGJ/T 466《装配式钢结构建筑技术标准》GB/T 51232</td></tr><tr><td>21</td><td>技术体系</td><td>围护墙和内隔墙（围护墙）</td><td>轻钢骨架复合保温一体化外墙体系</td><td>河北省江西省山东省</td><td>该技术体系属于保温与围护墙一体化外墙体系统，是由轻钢骨架复合保温层、外防护板一体化的外墙板、墙板与主体结构连接节点、防水密封构造等组成的非承重装配式外围护墙系统。外围护墙板是以轻钢龙骨为支承、通过定位支撑及连接构造与外防护层和保温芯材相结合，在工厂预制的整体墙板。其中，支承骨架两侧设置有防护层，防护层可采用预制混凝土板、钢丝网片增强的轻质混凝土板、水泥压力板等；防护层和内置保温芯材也可采用单一组分的具有自保温性能的轻质混凝土。墙板在施工现场通过支撑方式或悬挂方式与主体结构相连接，形成保温与围护一体化外墙系统。该技术体系具有较为完备的工厂生产技术与施工成套技术，具有重量轻、保温隔热防火性能较好、易于安装施工等优点。</td><td>民用建筑</td><td>具有较完备的企业标准</td></tr></table>

<table><tr><td>序号</td><td>类别</td><td>类型</td><td>名称</td><td>申报省份</td><td>技术内容</td><td>适用范围</td><td>相关标准</td></tr><tr><td>22</td><td>技术体系</td><td>围护墙和内隔墙(内隔墙)</td><td>轻钢龙骨隔墙系统</td><td>北京市大津市山西省浙江省</td><td>该技术体系属于由轻钢龙骨隔墙为内隔墙的装配式墙体系统。内隔墙以轻钢龙骨为支撑体，以表面覆盖的石膏板、硅酸盐钙板、水泥压力板等无机板材或各类装饰板材为面板，以空腔内填充的隔声、防火材料为功能层，通过工厂模块化组装和施工现场安装，或各组成部件直接在施工现场组装而成。该技术体系具有产品重量轻、加工精度高、质量稳定可靠、施工工艺简便、工期短、适用性强等特点，可实现室内空间的灵活分隔，满足不同使用需求，并可实现墙体、管线、装饰的一体化，解决传统墙体剔凿、现场开槽导致粉尘污染等问题。</td><td>民用和工业建筑</td><td>《装配式内装修技术标准》JGJ/T 491</td></tr><tr><td>23</td><td>技术体系</td><td>围护墙和内隔墙(内隔墙)</td><td>轻质混凝土内隔墙系统</td><td>江苏省湖北省湖南省</td><td>该技术体系属于由轻质混凝土条板为内隔墙的装配式墙体系统。内隔墙是以配制的轻骨料混凝土或蒸压加气混凝土为基材，内置钢筋网架，经浇筑、养护、成型等工艺制作而成的轻质条板，直接固定于建筑主体结构上形成隔墙。该技术体系具有成熟适用的生产技术，施工便捷、安装高效，所形成的隔墙体系具有防火、隔声、减震、钉挂性能较好等优势，并可实现墙体与管线、饰面一体化，减少现场剥落产生的建筑垃圾。</td><td>民用和工业建筑</td><td>《蒸压加气混凝土板》GB/T 15762《建筑用轻质隔墙条板》GB/T 23451《钢筋陶粒混凝土轻质墙板》JC/T 2214《建筑隔墙用轻质条板通用技术要求》JG/T 169</td></tr><tr><td>24</td><td>技术体系</td><td>装修和设备管线(内装系统)</td><td>装配式装修填充体分离技术体系</td><td>北京市山西省浙江省</td><td>该技术体系属于装配式装修技术，是基于支撑体和填充体分离，实现管线、装修基层、装饰面层等填充体与结构支撑体全分离的装修补充体系，包括装配式地面、装配式隔墙、装配式墙面、装配式吊顶、模块化厨卫等部品系统。该技术体系具有成熟适用的集成设计、部品生产和成套安装工艺技术，将模块化的填充体部品部件运输至装修现场，多部品系统之间进行系统集成，满足装配式装修安全、耐久、隔声、防火、防水等要求，提升装修品质和效率，减少人工和装修垃圾，降低能源消耗。</td><td>民用建筑</td><td>《装配式内装修技术标准》JGJ/T 491</td></tr><tr><td>25</td><td>技术体系</td><td>装修和设备管线(内装系统)</td><td>装配式墙面系统</td><td>北京市天津市山西省浙江省</td><td>该技术体系属于装配式墙面系统，是将工厂化定制的饰面墙板，通过配套的连接部件，并采用现场干法拼装而成的墙板系统，主要包括饰面部品、调平部件、连接部件、收口部件等。饰面部品的基板材质包括木板基材、石膏板基材、木塑板基材、硅酸钙板基材、高强石膏板基材、铝蜂窝板基材等，通过对基材表面的涂装或包覆工艺处理，制造出布纹、石纹、木纹、皮纹、岩板等肌理饰面的定制花色、定制尺寸墙板。调平部件、连接部件和收口部件为配套的支撑调平、承插连接、榫卯连接、卡式连接等可逆装配部件。该技术体系可避免现场二次裁切，具有绿色环保、安装效率高、平整度高、可逆装配、易于翻新等优点。</td><td>民用建筑</td><td>《装配式内装修技术标准》JGJ/T 491《装配式建筑用墙板技术要求》JG/T 578《石膏装饰条》JC/T 2078</td></tr></table>

<table><tr><td>序号</td><td>类别</td><td>类型</td><td>名称</td><td>申报省份</td><td>技术内容</td><td>适用范围</td><td>相关标准</td></tr><tr><td>26</td><td>技术体系</td><td>装修和设备管线（内装系统）</td><td>装配式吊顶系统</td><td>北京市山西省江苏省浙江省</td><td>该技术体系属于装配式吊顶系统，是将工厂化定制的模块化吊顶部品，通过配套吊挂和连接部件，装配成可快速安装拆卸的干式工业吊顶系统，由吊挂部件、搭接部件、功能部件与饰面顶板组成，对建筑天棚起到遮蔽保护作用，且满足空间功能和装饰美学要求。吊挂部件通常包括龙骨、膨胀螺栓、吊杆等配件，也可通过免吊杆技术，在跨度1.8米空间范围内取消吊挂部件；搭接部件用于承托饰面顶板，有榫卯连接、承插连接、卡件连接、承托搭接等多种工艺；功能部件包括出风口、回风口、灯具及检修口等；饰面顶板类别丰富，包括模块化的铝蜂窝饰面板、铝板饰面板、硅酸钙板饰面板、高强石膏制品饰面板等。该技术体系工艺上具有免批腻子干法作业的优势；材料性能上具有防霉、防潮等优势，可回收可循环利用；吊顶成品表面光洁、高刚性、高平整度、安装便捷、维修简单。</td><td>民用建筑</td><td>《金属及金属复合材料吊顶板》GB/T 23444
《金属吊顶轻工行业标准》QB/T 1561
《装配式内装修技术标准》JGJ/T 491
《建筑用集成吊顶》JG/T 413
《普通装饰用铝蜂窝复合板》JC/T 2113
《石膏装饰条》JC/T 2078</td></tr><tr><td>27</td><td>技术体系</td><td>装修和设备管线（内装系统）</td><td>装配式架空地面系统</td><td>北京市天津市河北省山西省</td><td>该技术体系属于装配式地面系统，是通过工厂定制的架空地面部品，实现管线敷设、架空调平、饰面地板等多功能集成的干式工业地面系统，由架空部品、调平组件、饰面层构成，减少楼地面湿作业找平，并实现管线与结构分离。架空部品为工厂化定制的支撑模块，按照材质不同包括水泥基模块、石膏基模块、挤塑板复合模块、型钢复合模块等；架空的空腔为机电管线预留通道；调平组件多采用可调节支撑脚；饰面地板可匹配干式工法的地砖、石材、木地板等。该技术体系实现整体干式工业楼地面的架空、调平、饰面三合一功能，具有整体稳定性好、部品集成度高、楼地面隔声好、安装速度快、使用维护便利等特点。</td><td>民用建筑</td><td>《防静电活动地板通用规范》GB/T 36340
《装配式内装修技术标准》JGJ/T 491</td></tr><tr><td>28</td><td>技术体系</td><td>装修和设备管线（内装系统）</td><td>集成厨房</td><td>北京市河北省</td><td>该技术体系属于模块化厨房系统，基于厨房空间一体化统筹设计，将工厂化定制的地面、吊顶、墙面、橱柜、设备管线等以干式工业进行系统集成，由适配厨房空间防火性能要求的装配式地面、装配式吊顶、装配式墙面、整体橱柜、集成水路、集成电路、厨房电器、厨房五金设施等部品构成。墙面与橱柜、橱柜与电器、吊顶与排烟一体化设计，实用性强。该技术体系具有空间集成性高、使用率高和高效排烟的特点，同时厨房墙面大板具有防火、耐污、耐霉、耐擦洗等特点。</td><td>民用建筑</td><td>《装配式内装修技术标准》JGJ/T 491
《装配式整体厨房应用技术标准》JGJ/T 477
《厨卫装配式墙板技术要求》JG/T 533
《住宅整体厨房》JG/T 184</td></tr></table>

<table><tr><td>序号</td><td>类别</td><td>类型</td><td>名称</td><td>申报省份</td><td>技术内容</td><td>适用范围</td><td>相关标准</td></tr><tr><td>29</td><td>技术体系</td><td>装修和设备管线（内装系统）</td><td>整体卫浴</td><td>河北省山东省</td><td>该技术体系属于模块化卫浴系统，基于卫浴空间一体化统筹设计，由工厂化整体定制，地面、吊顶、墙面、防水设施、卫生洁具、设备管线等以干式工法进行系统集成。该技术体系由适配卫浴空间防水、防潮性能要求的防水盖、背板、顶板及支撑龙骨构成主体框架，集成了洗浴、盥洗和便溺等设备设施，以及集成水路、集成电路管线等部品，在施工现场进行整体吊装或组装。墙、顶、地部品的主要材质包括热固复合塑板、彩钢、瓷砖、铝蜂窝复合板等多种。该技术体系具有空间高集成性，可在有限空间内实现洗浴、如厕、收纳、照明、通风五大功能，同时实现精密化生产和可靠防水防潮性能，具备安装便捷、维修简单等特点。</td><td>民用建筑</td><td>《整体浴室》
GB/T 13095
《住宅整体卫浴间》
JGJ/T 183
《装配式整体卫生间应用技术标准》
JGJ/T 1467</td></tr><tr><td>30</td><td>技术体系</td><td>装修和设备管线（设备管线）</td><td>装配式设备机房</td><td>山西省湖南省广东省</td><td>该技术体系属于设备管线类装配式技术，是将设备机房（如制冷机房、供热机房、泵房等）、设备管线采用模块化设计、工厂化预制、现场装配化安装的技术体系。该技术体系综合考虑设备管线系统、机房大小、安装空间、生产加工、运输和运维检修条件，将机房设备管线按照功能模块进行集成设计，预制加工厂采用自动化生产线将设备管线加工组装成机房功能模块，并将其运输到安装位置，现场快速完成装配安装和调试。该技术体系提高了机房设备管线的安装精度和质量，节约现场人工，缩短施工周期，方便运维和更新。</td><td>民用建筑</td><td>具有地方标准和团体标准</td></tr><tr><td>31</td><td>技术体系</td><td>装修和设备管线（设备管线）</td><td>预制组合立管技术</td><td>北京市</td><td>该技术体系属于设备管线类装配式技术，是将竖向管井内的管道作为一个组合立管模块，模块内所有管道及管道支架预先在工厂加工预制，运输到施工现场进行整体安装。该技术体系由管道、部件及支撑件组件成，综合考虑了管井的形状尺寸、建筑结构形式及荷载、管井内立管的进出管线顺序、管组运输、场地内水平垂直运输等具体条件。该技术体系可提高现场施工速度，吊装时间短、人工使用少、机具使用率高、施工安全可靠，可提高施工质量和安装精度。</td><td>民用建筑</td><td>《预制组合立管技术规范》GB 50682</td></tr><tr><td>32</td><td>技术体系</td><td>装修和设备管线（设备管线）</td><td>快装集成给水系统</td><td>北京市天津市</td><td>该技术体系属于设备管线类装配式技术，是由铝塑复合管等给水管道、快插接头、卡接件组成的便于安装的给水系统。给水管道采用快装即插技术，水管在工厂进行裁切，中间无接头。该技术体系施工安装简便，可快速安装拆卸，连接牢靠，检修便利，提升施工效率。</td><td>民用建筑</td><td>《装配式内装修技术标准》JGJ/T 491
《建筑给水塑料管道工程技术规程》
CJJ/T 98</td></tr><tr><td>33</td><td>产品</td><td>结构系统（楼板）</td><td>钢管桁架预应力混凝土叠合板</td><td>山东省</td><td>该产品是一种由采用钢管桁架制品的预制预应力底板部件和现浇混凝土叠合层组成的叠合板。钢管桁架是由一根灌浆钢管作为上弦、与两侧采用普通钢筋的腹杆焊接而成的一种钢筋制品；预制预应力底板是单向先张预应力平板。预制底板部件的厚度较小，刚度较大，可减少或取消施工现场的竖向支撑措施。该类型叠合板结构适宜按单向板设计，也可设计为双向板，适用于较大跨度的楼板结构。该产品已形成了较为完整的设计方法和技术标准，具有成熟适用的生产和施工成套技术与装备、工具，生产和施工效率高，质量稳定性和经济性较好。</td><td>抗震设防烈度6度至8度的工业与民用建筑</td><td>具有团体标准</td></tr></table>

<table><tr><td>序号</td><td>类别</td><td>类型</td><td>名称</td><td>申报省份</td><td>技术内容</td><td>适用范围</td><td>相关标准</td></tr><tr><td>34</td><td>产品</td><td>结构系统（楼板）</td><td>预制预应力双T板</td><td>广东省</td><td>该产品属于预制预应力双T板混凝土构件，是采用可扩展组合式长线台预应力构件生产线生产的特定规格预应力混凝土双T板。生产线由长线预应力混凝土构件专用标准模具单元、标准模具接口、端模、填充模、分割模及承压机护等辅助设施组成。通过调整相应分割模位置，可生产不同长度、不同跨度的双T板；通过调整边模系统，可生产不同宽度的双T板，实现同一模具生产不同长度、不同高度、不同宽度及不同荷载等级的双T板。该产品标准化程度高，构件承载力大，材料用量少，抗裂性能优，耐久性与整体受力性能好，施工无支撑。</td><td>抗震设防烈度0级至8度的工业与民用建筑</td><td>具有团体标准</td></tr><tr><td>35</td><td>产品</td><td>结构系统（楼板）</td><td>梁板一体化预制叠合楼盖</td><td>福建省</td><td>该产品是一种采用梁板一体化预制的带肋底板部件和现浇混凝土叠合层组成的叠合板。预制部件的水平拼缝设置在梁的部位。该产品在短暂设计状况下具有较大的结构刚度和承载力，施工现场可实现免支撑和免模板，施工效率高，质量稳定性和经济性好。</td><td>抗震设防烈度6度至8度的工业与民用建筑</td><td>《装配式混凝土建筑技术标准》GB/T 51231《装配式混凝土结构技术规程》JGJ 1</td></tr><tr><td>36</td><td>产品</td><td>结构系统（装置）</td><td>钢筋套筒灌浆饱满度监测器</td><td>北京市</td><td>该产品是一种在装配式混凝土结构中用于钢筋套筒灌浆连接接头灌浆施工与饱满度质量评估的装置。该产品利用连通腔原理，将灌浆由构件内部引出至外部，产品构造较好地解决了灌浆过程中的排气、浆料回缩等问题，操作规范、简单，对钢筋套筒灌浆的施工工艺起到了补充、优化和完善的作用。该产品可以极大地提高施工质量的保证率和稳定性，减少灌浆料的浪费，优化检测数量和费用，性价比较高。</td><td>装配式预制混凝土结构</td><td>具有较完备的企业标准</td></tr><tr><td>37</td><td>产品</td><td>结构系统（连接材料）</td><td>钢筋套筒灌浆连接低温灌浆材料</td><td>北京市</td><td>该产品是一种用于冬期施工的钢筋套筒灌浆连接接头用灌浆材料。该产品适用的最低环境温度为-10℃，强度不低于90兆帕。该产品具有较好的耐久性能，优异的抗氯离子渗透性能和抗冻性能，低温下的流动性能好，可有效延长冬期施工时间，效益显著。</td><td>装配式预制混凝土结构</td><td>《钢筋连接用套筒灌浆料》JG/T 408《钢筋套筒灌浆连接应用技术规程》JGJ 355</td></tr><tr><td>38</td><td>产品</td><td>结构系统（软件）</td><td>装配式建筑BIM设计软件</td><td>北京市</td><td>该产品是一种装配式建筑设计软件。基于完全自主知识产权的BIMBase数字应用平台，可实现建筑、结构、机电、装修等专业设计及全专业的一体化协同设计，并支持在BIMBase数字应用平台上的设计、部品部件生产及施工、管理的建造全过程数据应用和交互。该产品功能全面，适用性强，通用性好，可根据企业的专有技术和个性化需求开发数据（模型）库及工具等，系统操作简便，交互便捷，极大地提高效率。</td><td>建筑设计</td><td>具有地方标准和团体标准</td></tr></table>

<table><tr><td>序号</td><td>类别</td><td>类型</td><td>名称</td><td>申报省份</td><td>技术内容</td><td>适用范围</td><td>相关标准</td></tr><tr><td>39</td><td>产品</td><td>结构系统（生产装备）</td><td>预制墙板成组立模生产技术与装备</td><td>北京市</td><td>该产品是一种预制混凝土墙板构件用立模生产成套设备，包括卧式多工位焊接封闭箍筋设备、复杂钢筋网片低能耗焊接设备、大型墙板钢筋骨架成型组装设备、夹心保温墙板中钢筋骨架与保温板一体化组装成型设备及操作平台等。该产品的适用性和通用性好，成品表观质量好，构件尺寸偏差小，节省工厂生产用地，生产效率较高、能耗低，可用于预制墙板、纵肋空心墙板等构件类型的生产制作。</td><td>预制构件生产</td><td>具有较完备的企业标准</td></tr><tr><td>40</td><td>产品</td><td>外围护系统（外墙）</td><td>陶瓷棉自保温蒸压加气混凝土条板</td><td>河北省</td><td>该产品属于非承重外墙体用自保温外墙板。外墙板是以三维钢丝网架为增强骨架、以内置陶瓷棉为保温芯材、以六面包裹的蒸压加气混凝土为基材、经高温蒸压养护一次成型的保温围护一体化多形墙板。该产品以陶瓷棉及蒸压加气混凝土为主要材料，耐久性好，同时采用三维钢丝网架为增强构造层，力学性能优异，具有成熟适用的生产技术，施工便捷、安装高效，所形成的外墙体具有良好的保温、隔热性能及力学安全性。</td><td>非承重外墙</td><td>具有较完备的企业标准</td></tr><tr><td>41</td><td>产品</td><td>外围护系统（装备）</td><td>装配式外墙防水防渗智能检测装备</td><td>上海市</td><td>该产品属于外墙防水防渗智能检测装备，由高压喷水装置、智能提升装置、智能越障装置、智能控制与监测系统等组成，用于对装配式建筑外围护系统的防水、防渗性能检测。该产品利用智能设备与智能物联等技术模拟真实气候场景自动调整水压，采用智能提升装备和淋水装置精准定位，对装配式建筑外墙拼缝、窗框、后浇施工缝等易渗漏部位进行检测，具有检测精度高、数据真实全面、检测快捷高效等优点。</td><td>装配式建筑外围护系统防水防渗检测</td><td>《建筑工程施工质量验收统一标准》GB 50300《建筑防水工程现场检测技术规范》JGJ/T 299</td></tr><tr><td>42</td><td>产品</td><td>内装系统（墙面）</td><td>墙板用快装部件</td><td>广东省</td><td>该产品属于装配式墙面部件，可实现工厂化定制装配式饰面墙板的快速安装。该产品采用铝合金收边型材底座和压条的分离式构造设计，多齿状形式啮合牢固，夹持厚度可适应8至12毫米的常用板材厚度。少规格和多组合方式减少了收边型材种类，降低材料管理难度，节约开模分摊成本。分离式型材使每块墙板都可无损独立拆装，不再受安装顺序约束，可实现多工作面墙板同时安装。该产品具有安装效率高、易于更换维护、可拆装重复使用等优点。</td><td>民用建筑</td><td>《装配式建筑用墙板技术要求》JG/T 578</td></tr><tr><td>43</td><td>产品</td><td>设备管线系统（管线）</td><td>装配式建筑电气快装管线系统</td><td>北京市</td><td>该产品属于设备管线类装配式产品，是通过新型电气管线结构、连接方式和工艺，采用电气连接中的快速插接方式，实现从配电输入端到用电末端（开关插座、灯具、电器等）快速装配安装的电气管线系统，由电气管线、装配式接线盒、装配式配电箱、插座等构成。该产品将电气管线一体化，施工现场可快速插接安装，使配电系统安装更高效。</td><td>民用建筑</td><td>具有较完备的企业标准</td></tr></table>

File: 审核依据 ——法规库专用-已更新/专业法律法规标准规范审核依据/房屋建筑工程/安全类方案审核/2危大工程专项方案/11装配式建筑混凝土预制构件安装工程/DB21_T2568-2020辽宁省《装配式混凝土结构构件制作、施工与验收规程》.md (part 2 of 2)
# DB21
<table><tr><td>构件倾斜度</td><td colspan="2">梁、桁架</td><td>5</td><td>经纬仪或吊线、尺量</td></tr><tr><td rowspan="5">相邻构件平整度</td><td colspan="2">板端面</td><td>5</td><td rowspan="5">2m靠尺和塞尺检查</td></tr><tr><td rowspan="2">梁、楼板底面</td><td>外露</td><td>3</td></tr><tr><td>不外露</td><td>5</td></tr><tr><td rowspan="2">柱、墙板表面</td><td>外露</td><td>5</td></tr><tr><td>不外露</td><td>8</td></tr><tr><td rowspan="2">构件搁置长度</td><td colspan="2">楼板</td><td>±5</td><td rowspan="2">尺量</td></tr><tr><td colspan="2">梁</td><td>±10</td></tr><tr><td>支座、支垫中心位置</td><td colspan="2">板、梁、桁架、柱、墙</td><td>10</td><td>尺量</td></tr><tr><td rowspan="3">外墙板板缝</td><td colspan="2">板缝宽度</td><td>±5</td><td rowspan="3">拉线及尺量</td></tr><tr><td colspan="2">通常缝直线度</td><td>5</td></tr><tr><td colspan="2">接缝高差</td><td>3</td></tr></table>

# 7验收

# 7.1一般规定

7.1.1装配整体式混凝土结构子分部工程质量验收合格应符合下列规定：

1所含分项工程质量验收应合格；

2应有完整的质量控制资料；

3观感质量验收应合格；

4现浇部位结构实体检验结果应符合本规程第7.2.2条和现行国家标准《混凝土结构工程施工质量验收规范》GB50204第10.1节的规定。

7.1.2装配式混凝土结构子分部工程的质量验收，预制构件、预制构件安装与连接分项工程按照本规程的规定进行验收，模板、钢筋、预应力、混凝土、现浇结构等其它分项工程按照现行国家标准《混凝土结构工程施工质量验收规范》GB50204的规定进行验收。

7.1.3装配式混凝土结构子分部工程可分段验收，分项工程可由一个或若干检验批组成，检验批可根据装配式混凝土结构施工特征、后续施工安排和相关专业验收需要，按楼层、施工段或变形缝等进行分段。当子分部工程某分段的分项工程检验批具备验收条件时可组织验收。

7.1.4检验批抽样样本应随机抽取，并应满足分布均匀、具有代表性的要求。检验批的质量验收应包括实物检查和资料检查，并应符合下列规定：

1主控项目的质量经抽样检验应合格；

2一般项目的质量经抽样检验应合格；一般项目当采用计数抽样检验时，除本规程各章有专门规定外，其合格点率应达到  $80\%$  及以上，且其余样本不得有严重缺陷；

3应具有完整的质量检验记录，重要工序应具有完整的施工操作记录。

7.1.5装配式混凝土结构工程施工用的原材料、部品、构配件均应按检验批进行进场验收。

7.1.6装配式结构连接部位及叠合构件浇筑混凝土之前，应进行隐蔽工程验收。隐蔽工程验收应包括下列主要内容：

1混凝土粗糙面的质量，键槽的尺寸、数量、位置；

2钢筋的牌号、规格、数量、位置、间距，箍筋弯钩的弯折角度及平直段长度；

3钢筋的连接方式、接头位置、接头数量、接头面积百分率、搭接长度、锚固方式及锚固长度；

4预埋件、预留管线的规格、数量、位置；

5预制混凝土构件接缝处防水、防火等构造做法；

6保温及其节点施工；

7其他隐蔽项目。

7.1.7 装配式混凝土结构子分部工程验收时，除应按现行国家标准《混凝土结构工程施工质量验收规范》GB50204的有关规定提供文件和记录外，尚应提供下列文件和记录：

1 工程设计文件、预制构件深化设计文件和安装施工图；2 预制构件、主要材料及配件的质量证明文件、进场验收记录、抽样复验报告；3 预制构件安装施工记录；4 钢筋套筒灌浆连接的型式检验报告、工艺检验报告、施工过程检验记录、平行试件抗拉强度检验报告，浆锚搭接连接的施工检验记录；5 后浇混凝土部位的隐蔽工程检查验收文件；6 后浇混凝土、灌浆料、座浆材料强度检测报告；7 外墙接缝防水施工质量检验记录；8 装配式混凝土结构子分部工程的各分项工程质量验收文件；9 装配式工程的重大质量问题的处理方案和验收记录；10 混凝土结构子分部工程的其他文件和记录。

# 7.2预制构件

主控项目

7.2.1预制构件进场时应检查质量证明文件。

检查数量：全数检查。检验方法：检查构件出厂质量合格证明文件和质量检验记录。

7.2.2专业企业生产的预制构件进场时，预制构件结构性能检验应符合下列规定：

1梁板类简支受弯预制构件进场时应进行结构性能检验，并应符合下列规定：

1）结构性能检验应符合国家现行有关标准的有关规定及设计的要求，检验要求和试验方法应符合现行国家标准《混凝土结构工程施工质量验收规范》GB50204的有关规定；

2）钢筋混凝土构件和允许出现裂缝的预应力混凝土构件应进行承载力、挠度和裂缝宽度检验；不允许出现裂缝的预应力混凝土构件应进行承载力、挠度和抗裂检验；

3）对大型构件及有可靠应用经验的构件，可只进行裂缝宽度、抗裂和挠度检验；

4）对使用数量较少的构件，当能提供可靠依据时，可不进行结构性能检验；

5）对多个工程共同使用的同类型预制构件，结构性能检验可共同委托，其结果对多个工程共同有效。

2 对于不可单独使用的叠合板预制底板，可不进行结构性能检验。对叠合梁构件，是否进行结构性能检验、结构性能检验的方式应根据设计要求确定。

3 对本条第 1、2 款之外的其他预制构件，除设计有专门要求外，进场时可不做结构性能检验。

4 本条第 1、2、3 款规定中不做结构性能检验的预制构件，应采取下列措施：

1）监理单位代表应驻厂监督预制构件制作过程；

2）预制构件进场时应对混凝土强度、主要受力钢筋数量、规格、保护层厚度与尺寸偏差以及合同约定的项目等进行实体检验。

检验数量：同一类型预制构件不超过 1000 个为一批，每批随机抽取 1 个构件进行结构性能检验。有监理驻厂监督制作过程的，同一类型预制构件不超过 1000 个为一批，每批抽取构件数量的  $0.3\%$  且不少于 3 个构件进行实体检验。无监理驻厂监督制作过程的，同一类型预制构件不超过 1000 个为一批，每批抽取构件数量的  $2\%$  且不少于 5 个构件进行实体检验。

检验方法：检查结构性能检验报告或实体检验报告。

注：“同类型”是指同一钢种、同一混凝土强度等级、同一生产工艺和同一结构形式。抽取预制构件时，宜从设计荷载最大、受力最不利或生产数量最多的预制构件中抽取。

7.2.3 预制构件的外观质量不应有严重缺陷。

检查数量：全数检查。

检验方法：观察、尺量；检查处理和修补记录。

7.2.4 预制构件表面饰面砖、石材等饰面与混凝土的粘结性能应符合设计和国家现行有关标准的规定。

检查数量：按批检查。

检验方法：检查拉拔强度检验报告。

7.2.5 预制构件用钢筋连接套筒抗拉强度检验应符合《钢筋套筒灌浆连接应用技术规程》JGJ 355 第 3.2.2 条的相关规定。

检查数量：同一批号、同一类型、同一规格的灌浆套筒，不超过 1000 个为一批，每批随机抽取 3 个灌浆套筒制作对中连接接头试件。

检验方法：检查质量证明文件和抗拉强度检验报告。

# 一般项目

7.2.6 预制构件的外观质量不应有一般缺陷。对已经出现一般缺陷经过修补处理后出厂检验合格的，应检查修补记录。

检查数量：全数检查。

检验方法：观察；检查修补记录和重新检验合格文件。

7.2.7预制构件的粗糙面和键槽的外观质量和数量应符合设计要求

检查数量：全数检查。

检验方法：观察、量测。

7.2.8预制构件表面预贴饰面砖、石材等饰面及装饰混凝土饰面的外观质量应符合设计要求或国家现行有关标准的规定。

检查数量：按批检查。

检验方法：观察或轻击检查；与样板比对。

7.2.9预制构件上的预埋件、预留插筋、预埋管线等的材料质量、规格和数量以及预留孔、预留洞的位置、数量应符合设计要求。

检查数量：全数检查。

检验方法：观察、尺量；检查产品合格证。

7.2.10预制板类、墙板类、梁柱类构件外形尺寸偏差和检验方法应分别符合本标准表表4.7.6- 1～表4.7.6- 3的规定。

检查数量：按照进场检验批，同一规格(品种)的构件每次抽检数量不应少于该规格（品种）数量的 $5\%$  且不少于3件。

7.2.11装饰构件的装饰外观尺寸偏差和检验方法应符合设计要求；当设计无具体要求时，应符合本规程表4.7.6- 4的规定。

检查数量：按照进场检验批，同一规格(品种)的构件每次抽检数量不应少于该规格（品种）数量的 $10\%$  且不少于5件。

7.2.12预制构件钢筋保护层厚度的偏差和检验方法应符合本规程第4.7.15条和现行国家标准《混凝土结构工程施工质量验收规范》GB50204的有关规定。

检查数量：按照进场检验批，同一规格(品种)的构件每次抽检数量不应少于该规格（品种）数量的 $2\%$  且不少于5件。

# 7.3预制构件安装与连接

主控项目

7.3.1预制构件临时固定措施应符合设计、专项施工方案要求及国家现行有关标准的规定。

检查数量：全数检查。

检验方法：观察检查，检查施工方案、施工记录文件。

7.3.2预制构件安装完成后，其外观质量不应有严重缺陷，且不应有影响结构性能和安装、使用功能的

尺寸偏差。

检查数量：全数检查。

检验方法：观察，量测；检查处理记录。

7.3.3钢筋采用套筒灌浆连接或浆锚搭接连接时，套筒和灌浆部位的灌浆应饱满、密实，所有出浆口均应出浆。

检验数量：全数检查。

检验方法：检查灌浆施工质量过程检查记录。

7.3.4钢筋套筒灌浆连接及浆锚搭接连接用灌浆料强度应符合设计要求和国家现行有关标准的规定，用于检验抗压强度的灌浆料试件应在施工现场制作。

检验数量：按批检验，以每层为一检验批；每工作班应制作1组且每层不应少于3组 $40\mathrm{mm}\times 40\mathrm{mm}\times 160\mathrm{mm}$  的长方体试件，标准养护28d后进行抗压强度试验。

检验方法：检查灌浆料强度试验报告及评定记录。

7.3.5钢筋采用套筒灌浆连接时，其连接接头质量应符合《钢筋套筒灌浆连接应用技术规程》JGJ355的相关规定。

检查数量：灌浆端未进行连接的套筒灌浆连接接头，同一规格钢筋、同一规格套筒按照每1000个灌浆套筒连接接头，应采用预制构件厂提供的与现场预制构件同一批次采购的套筒中随机抽取3个，在灌浆施工过程中，制作3个相同灌浆工艺的钢筋套筒对中连接接头平行试件，且不超过3个自然层范围。平行接头试件应在标准养护条件下养护28d，并进行抗拉强度检验。检验结果应符合《钢筋套筒灌浆连接应用技术规程》JGJ355的相关规定。

检验方法：检查平行试件的抗拉强度检验报告。

7.3.6装配式结构采用后浇混凝土连接时，构件连接处后浇混凝土的强度应符合设计要求。

检查数量：按批检验。

检验方法：应符合现行国家标准《混凝土强度检验评定标准》GB/T50107的有关规定。

7.3.7外墙板接缝的防水性能应符合设计要求。

检验数量：按批检验。每  $1000\mathrm{m}^2$  外墙（含窗）面积应划分为一个检验批，不足  $1000\mathrm{m}^2$  时也应划分为一个检验批；每个检验批应至少抽查一处，抽查部位应为相邻两层4块墙板形成的水平和竖向十字接缝区域，面积不得少于  $10\mathrm{m}^2$  。

检验方法：检查现场淋水试验报告。

# 一般项目

7.3.8预制构件安装完成后，其外观质量不应有一般缺陷。

检查数量：全数检查。

检验方法：观察；检查处理记录。

7.3.9预制构件安装的允许偏差、连接部位现浇混凝土表面平整度及检验方法应符合设计要求；当设计无要求时，应符合本规程表6.4.10的规定。

检查数量：按楼层、结构缝或施工段划分检验批。在同一检验批内，对梁、柱应抽查构件数量的 $10\%$ ，且不应少于3件；对墙板和楼板，应按有代表性的自然间抽查  $10\%$ ，且不应少于3间；对大空间结构，墙可按相邻轴线间高度5m左右划分检查面，板可按纵、横轴线划分检查面，抽查  $10\%$ ，且均不应少于3面。

7.3.10装配式混凝土结构的饰面外观质量应符合设计要求，并应符合现行国家标准《建筑装饰装修工程质量验收规范》GB50210的有关规定。

检查数量：全数检查。

检验方法：观察、对比量测。

# 7.4工程档案

7.4.1建设单位在组织单位工程竣工验收前，应按属地城市建设档案馆制定的相关建设档案管理办法，对装配式混凝土结构工程档案进行审核。其他需编制和移交的档案资料，应按相关规定执行。

7.4.2预制构件制作单位应提供下列文件和记录：

1经原设计单位确认的预制构件深化设计图、设计变更文件；2钢筋套筒灌浆连接、浆锚搭接连接的型式检验合格报告；3预制构件混凝土用原材料、钢筋、灌浆套筒、连接件、吊装件、预埋件、保温板等产品质量证明文件、复试试验记录和试验报告；4套筒灌浆连接的工艺检验、抗拉强度检验报告；5混凝土强度检验报告；6隐蔽工程检查记录；7预制构件出厂检验表；8预制构件修补记录和重新检验记录；9预制构件结构性能检测报告；10预制构件出厂质量证明文件；11预制构件运输、存放、吊装全过程技术要求；12其他与预制混凝土构件生产和质量有关的重要文件资料。

7.4.3 施工总承包单位提供的文件和记录应符合本规程第 7.1.8 条的规定。

# 8施工安全与环境保护

# 8.1施工安全

8.1.1 严格执行国家、行业和企业的安全生产法规和规章制度，认真落实各级各类人员的安全生产责任制。

8.1.2 施工总承包单位应对预制构件吊装的作业及相关人员进行安全培训，成立安全责任机构，明确预制构件进场、卸车、存放、吊装、就位各环节的作业风险，并制订防止危险情况的处理措施。

8.1.3 预制构件进场卸车时，应对车轮采取固定措施，并按照装卸顺序进行卸车，确保车辆平衡，避免由于卸车顺序不合理导致车辆倾覆。

8.1.4 预制构件卸车后，应按照次序进行存放，存放架应设置临时固定措施，避免存放架失稳造成构件倾覆。

8.1.5 应每天对预制构件吊装作业用的工具、吊具、锁具、钢丝绳等进行检查，发现风险应立即停止使用。

8.1.6 安装作业开始前，应对安装作业区进行围护并树立明显的标识，拉警戒线，并派专人看管，严禁与安装作业无关的人员进入。

8.1.7 预制构件起吊后，应先将预制构件提升  $300\mathrm{mm}$  左右后，停稳构件，检查钢丝绳、吊具和预制构件状态，确认吊具安全且构件平稳后，后方可缓慢提升构件。

8.1.8 吊装区域内，非操作人员严禁进入。吊运预制构件时，构件下方严禁站人。

8.1.9 高空作业时应通过揽风绳改变预制构件方向，严禁高空直接用手扶预制构件。

8.1.10 遇到雨、雪、雾天气，或者风力大于6级时，不得进行吊装作业。

# 8.2 环境保护

8.2.1 预制构件标识系统应采用绿色水性环保涂料或塑料贴模等可清除材料。

8.2.2 预制构件运输过程中应采用减少扬尘措施。

8.2.3 预制构件进入现场应分类存放整齐，在醒目位置设置标识牌，不得占用临时道路，做好成品保护和安全防护。

8.2.4 在预制构件安装施工期间，应严格控制噪声和遵守现行国家标准《建筑施工场界环境噪声排放标准》GB12523的规定。

8.2.5 预制构件安装过程中废弃物等应进行分类回收。

# 附表A.0.1装配式混凝土结构子分部工程划分

<table><tr><td>序号</td><td>子分部工程</td><td>分项工程</td><td>主要验收内容</td></tr><tr><td>1</td><td rowspan="6">装配式混凝土结构工程</td><td>预制构件分项工程</td><td>模具组装、钢筋、混凝土、预应力、预制构件</td></tr><tr><td>2</td><td>预制构件安装与连接分项工程</td><td>临时固定措施、预制构件安装位置、尺寸偏差、外观质量、外墙接缝防水、灌浆料质量证明文件、套筒和连接部位灌浆、平行试件检验</td></tr><tr><td>3</td><td>模板分项工程</td><td>模板安装、模板拆除</td></tr><tr><td>4</td><td>钢筋分项工程</td><td>原材料、钢筋加工、钢筋连接、钢筋安装</td></tr><tr><td>5</td><td>混凝土分项工程</td><td>混凝土质量证明文件
混凝土配合比及强度报告</td></tr><tr><td>6</td><td>现浇结构分项工程</td><td>外观质量、位置及尺寸偏差</td></tr></table>

# 附录B.0.1预制混凝土构件出厂合格证（范本）

<table><tr><td colspan="3">预制构件出厂合格证(准用证)</td><td>合格证编号</td><td colspan="2"></td></tr><tr><td colspan="2">工程名称</td><td></td><td>子项号</td><td colspan="2"></td></tr><tr><td colspan="2">预制构件使用部位</td><td></td><td>资料编号</td><td colspan="2"></td></tr><tr><td colspan="2">预制构件种类</td><td></td><td>规格型号</td><td></td><td>供应数量</td></tr><tr><td colspan="2">预制构件制作单位</td><td></td><td>企业资质等级</td><td colspan="2"></td></tr><tr><td colspan="2">预制构件图纸</td><td></td><td>混凝土设计强度等级</td><td colspan="2"></td></tr><tr><td colspan="2">混凝土浇筑日期</td><td>年  月  日</td><td>构件出厂日期</td><td colspan="2">年  月  日</td></tr><tr><td rowspan="24">检验评定结果</td><td colspan="2">混凝土抗压强度</td><td colspan="3">受力主筋</td></tr><tr><td>试验编号</td><td>达到设计强度(%)</td><td>试验编号</td><td></td><td>力学性能</td></tr><tr><td></td><td></td><td></td><td></td><td></td></tr><tr><td colspan="2">钢筋连接套筒</td><td colspan="3">箍筋</td></tr><tr><td>试验编号</td><td>试验结论</td><td>试验编号</td><td></td><td>力学性能</td></tr><tr><td></td><td></td><td></td><td></td><td></td></tr><tr><td colspan="2">保温材料</td><td colspan="3">面层装饰材料</td></tr><tr><td>试验编号</td><td>试验结论</td><td>试验编号</td><td></td><td>试验结论</td></tr><tr><td></td><td></td><td></td><td></td><td></td></tr><tr><td colspan="2">预埋吊件</td><td colspan="3">连接件</td></tr><tr><td>试验编号</td><td>试验结论</td><td>试验编号</td><td></td><td>试验结论</td></tr><tr><td></td><td></td><td></td><td></td><td></td></tr><tr><td colspan="2">隐蔽工程验收记录</td><td colspan="3">外观与尺寸偏差</td></tr><tr><td>资料编号</td><td>检验结论</td><td>规格尺寸</td><td></td><td>质量状况</td></tr><tr><td></td><td></td><td></td><td></td><td></td></tr><tr><td colspan="2">预应力</td><td colspan="3">套筒灌浆连接</td></tr><tr><td>资料编号</td><td>施工记录</td><td>试验编号</td><td></td><td>试验结论</td></tr><tr><td></td><td></td><td></td><td></td><td></td></tr><tr><td colspan="2">结构性能</td><td colspan="3">钢筋保护层厚度</td></tr><tr><td>试验结论</td><td>试验编号</td><td>检验结论</td><td></td><td>资料编号</td></tr><tr><td></td><td></td><td></td><td></td><td></td></tr><tr><td colspan="2">构件实体</td><td colspan="3">其它</td></tr><tr><td>检验结论</td><td>资料编号</td><td>检验结论</td><td></td><td>资料编号</td></tr><tr><td></td><td></td><td></td><td></td><td></td></tr><tr><td colspan="5">备注信息:</td><td>结论</td></tr></table>

<table><tr><td colspan="4"></td><td></td></tr><tr><td>构件制作单位技术/质量负责人</td><td>日期
年  月  日</td><td>填表人</td><td>日期
年  月  日</td><td>盖章</td></tr><tr><td>监理单位技术负责人</td><td>日期
年  月  日</td><td>监理工程师</td><td>日期
年  月  日</td><td>盖章</td></tr></table>

# 附录C质量验收记录常用表格

附录C质量验收记录常用表格附表C.0.1预制构件检验批质量验收记录表附表C.0.2预制构件安装与连接检验批质量验收记录表

# 附表C.0.1预制构件检验批质量验收记录表

<table><tr><td colspan="2">单位(子单位)工程名称</td><td colspan="2"></td><td colspan="2">分部(子分部)工程名称</td><td></td><td>分项工程名称</td><td>预制构件制作</td></tr><tr><td colspan="2">施工单位</td><td colspan="2"></td><td colspan="2">项目负责人</td><td></td><td>检验批容量</td><td></td></tr><tr><td colspan="2">分包单位</td><td colspan="2"></td><td colspan="2">分包单位项目负责人</td><td></td><td>检验批部位</td><td></td></tr><tr><td colspan="2">施工依据</td><td colspan="4"></td><td>验收依据</td><td colspan="2"></td></tr><tr><td rowspan="6">主控项目</td><td colspan="3">验收项目</td><td colspan="2">设计要求及规范规定</td><td>最小/实际抽样数量</td><td>检查记录</td><td>检查结果</td></tr><tr><td>7.2.1</td><td colspan="2">构件出厂质量合格证明文件或质量检验记录</td><td colspan="2"></td><td></td><td></td><td></td></tr><tr><td>7.2.2</td><td colspan="2">结构性能检验报告</td><td colspan="2"></td><td></td><td></td><td></td></tr><tr><td>7.2.3</td><td colspan="2">外观质量严重缺陷</td><td colspan="2"></td><td></td><td></td><td></td></tr><tr><td>7.2.4</td><td colspan="2">构件表面饰面砖、石材等饰面与混凝土的粘结性能</td><td colspan="2"></td><td></td><td></td><td></td></tr><tr><td>7.2.5</td><td colspan="2">钢筋连接套筒抗拉强度检验检验报告</td><td colspan="2"></td><td></td><td></td><td></td></tr><tr><td rowspan="19">一般项目</td><td>7.2.6</td><td colspan="2">外观质量一般缺陷</td><td colspan="2"></td><td></td><td></td><td></td></tr><tr><td>7.2.7</td><td colspan="2">粗糙面和键槽</td><td colspan="2"></td><td></td><td></td><td></td></tr><tr><td>7.2.8</td><td colspan="2">饰面外观质量</td><td colspan="2"></td><td></td><td></td><td></td></tr><tr><td>7.2.9</td><td colspan="2">预埋件、预留插筋、预埋管线、预留孔、预留洞</td><td colspan="2"></td><td></td><td></td><td></td></tr><tr><td rowspan="15">7.2.10</td><td rowspan="15">外形尺寸</td><td rowspan="4">长度</td><td rowspan="4">梁、柱桁架、楼板</td><td>&amp;lt;12m</td><td>±5</td><td></td><td></td></tr><tr><td>≥12m且&amp;lt;18m</td><td>±10</td><td></td><td></td></tr><tr><td>≥18m</td><td>±20</td><td></td><td></td></tr><tr><td>墙板(高度)</td><td>±4</td><td></td><td></td></tr><tr><td rowspan="2">宽度</td><td colspan="2">楼板、梁、柱</td><td>±5</td><td></td><td></td></tr><tr><td colspan="2">墙板</td><td>±4</td><td></td><td></td></tr><tr><td rowspan="2">厚度</td><td colspan="2">柱、梁、楼板</td><td>±5</td><td></td><td></td></tr><tr><td colspan="2">墙板</td><td>±3</td><td></td><td></td></tr><tr><td rowspan="2">对角线差值</td><td colspan="2">楼板、梁柱</td><td>6</td><td></td><td></td></tr><tr><td colspan="2">墙板</td><td>5</td><td></td><td></td></tr><tr><td rowspan="2">表面平整度</td><td colspan="2">内表面</td><td>4</td><td></td><td></td></tr><tr><td colspan="2">外表面</td><td>3</td><td></td><td></td></tr><tr><td rowspan="2">侧向弯曲</td><td colspan="2">柱、梁、楼板</td><td>L/750且≤20</td><td></td><td></td></tr><tr><td colspan="2">墙板</td><td>L/1000且≤20</td><td></td><td></td></tr><tr><td>翘曲</td><td colspan="2">柱、梁、楼板</td><td>L/750</td><td></td><td></td></tr></table>

<table><tr><td rowspan="29"></td><td rowspan="20"></td><td></td><td></td><td>墙板</td><td>L/1000</td><td></td><td></td></tr><tr><td rowspan="6">预埋件</td><td rowspan="2">预埋螺栓</td><td>中心线位置偏移</td><td>2</td><td></td><td></td></tr><tr><td>外露长度</td><td>+10,-5</td><td></td><td></td></tr><tr><td rowspan="2">预埋钢板</td><td>中心线位置偏差</td><td>5</td><td></td><td></td></tr><tr><td>平面高差</td><td>0,-5</td><td></td><td></td></tr><tr><td rowspan="2">预埋线盒、
电盒</td><td>水平方向中心位置偏差</td><td>10</td><td></td><td></td></tr><tr><td>垂直位置</td><td>0,-5</td><td></td><td></td></tr><tr><td rowspan="2" colspan="2">预留孔洞</td><td>中心线位置</td><td>5</td><td></td><td></td></tr><tr><td>孔尺寸</td><td>±5</td><td></td><td></td></tr><tr><td rowspan="2" colspan="2">预留插筋</td><td>中心线位置</td><td>3</td><td></td><td></td></tr><tr><td>外露长度</td><td>±5</td><td></td><td></td></tr><tr><td rowspan="2" colspan="2">吊环、木砖</td><td>中心线位置偏移</td><td>10</td><td></td><td></td></tr><tr><td>外露长度</td><td>0,-10</td><td></td><td></td></tr><tr><td colspan="3">桁架钢筋高度</td><td>+5,0</td><td></td><td></td></tr><tr><td rowspan="3" colspan="2">键槽</td><td>中心线位置偏移</td><td>5</td><td></td><td></td></tr><tr><td>长度、宽度</td><td>±5</td><td></td><td></td></tr><tr><td>深度</td><td>±5</td><td></td><td></td></tr><tr><td rowspan="3" colspan="2">灌浆套筒及连接钢筋</td><td>灌浆套筒中心线位置</td><td>2</td><td></td><td></td></tr><tr><td>连接钢筋中心线位置</td><td>2</td><td></td><td></td></tr><tr><td>连接钢筋外露长度</td><td>+10,0</td><td></td><td></td></tr><tr><td rowspan="7">7.2.11装饰外观尺寸偏差</td><td colspan="2">通用</td><td>表面平整度</td><td>2</td><td></td><td></td></tr><tr><td rowspan="6" colspan="2">石材和面砖</td><td>立面垂直度</td><td>3</td><td></td><td></td></tr><tr><td>阳角方正</td><td>2</td><td></td><td></td></tr><tr><td>上口平直</td><td>2</td><td></td><td></td></tr><tr><td>接缝平直</td><td>3</td><td></td><td></td></tr><tr><td>接缝深度</td><td>±5</td><td></td><td></td></tr><tr><td>接缝宽度</td><td>±2</td><td></td><td></td></tr><tr><td rowspan="2">7.2.12</td><td rowspan="2" colspan="2">钢筋保护厚度</td><td>梁类构件</td><td>+10,-7</td><td></td><td></td></tr><tr><td>板类构件</td><td>+8,-5</td><td></td><td></td></tr><tr><td colspan="4">施工单位检查结果</td><td colspan="4">专业工程师：
项目专业质量检查员：
                年 月 日</td></tr><tr><td colspan="4">监理单位验收意见</td><td colspan="4">专业监理工程师
                年 月 日</td></tr></table>

注：1、L为构件长度（mm）。2、检查中心线和孔洞尺寸偏差时，沿纵、横两个方向测量，并取其中偏差较大值。

# 附表C.0.2预制构件安装与连接检验批质量验收记录表

<table><tr><td colspan="2">单位(子单位)工程名称</td><td colspan="2"></td><td>分部(子分部)工程名称</td><td></td><td>分项工程名称</td><td>预制构件安装与连接</td></tr><tr><td colspan="2">施工单位</td><td colspan="2"></td><td>项目负责人</td><td></td><td>检验批容量</td><td></td></tr><tr><td colspan="2">分包单位</td><td colspan="2"></td><td>分包单位项目负责人</td><td></td><td>检验批部位</td><td></td></tr><tr><td colspan="2">施工依据</td><td colspan="3"></td><td>验收依据</td><td colspan="2"></td></tr><tr><td rowspan="8">主控项目</td><td colspan="3">验收项目</td><td>设计要求及规范规定</td><td>最小/实际抽样数量</td><td>检查记录</td><td>检查结果</td></tr><tr><td>7.3.1</td><td colspan="2">临时固定措施</td><td></td><td></td><td></td><td></td></tr><tr><td>7.3.2</td><td colspan="2">外观质量、尺寸偏差</td><td></td><td></td><td></td><td></td></tr><tr><td>7.3.3</td><td colspan="2">灌浆施工质量</td><td></td><td></td><td></td><td></td></tr><tr><td>7.3.4</td><td colspan="2">灌浆料试件抗压强度</td><td></td><td></td><td></td><td></td></tr><tr><td>7.3.5</td><td colspan="2">平行试件抗拉强度检验</td><td></td><td></td><td></td><td></td></tr><tr><td>7.3.6</td><td colspan="2">连接处后浇混凝土的强度</td><td></td><td></td><td></td><td></td></tr><tr><td>7.3.7</td><td colspan="2">外墙板接缝的防水性能</td><td></td><td></td><td></td><td></td></tr><tr><td rowspan="19">一般项目</td><td>7.3.8</td><td colspan="2">外观质量一般缺陷</td><td></td><td></td><td></td><td></td></tr><tr><td rowspan="17">7.3.9允许偏差(mm)</td><td rowspan="2" colspan="2">构件轴线位置</td><td>竖向构件(柱、墙板)</td><td>8</td><td></td><td></td></tr><tr><td>水平构件(梁、楼板)</td><td>5</td><td></td><td></td></tr><tr><td colspan="2">标高</td><td>柱、墙、梁、板底面或顶面</td><td>±5</td><td></td><td></td></tr><tr><td rowspan="2" colspan="2">构件垂直度</td><td rowspan="2">墙、柱</td><td>≤6m</td><td>5</td><td></td></tr><tr><td>&amp;gt;6m</td><td>L/500且≤10</td><td></td></tr><tr><td colspan="2">构件倾斜度</td><td colspan="2">梁、桁架</td><td>5</td><td></td></tr><tr><td rowspan="5" colspan="2">相邻构件平整度</td><td colspan="2">板端面</td><td>5</td><td></td></tr><tr><td rowspan="2">梁、楼板底面</td><td>外露</td><td>3</td><td></td></tr><tr><td>不外露</td><td>5</td><td></td></tr><tr><td rowspan="2">柱、墙板表面</td><td>外露</td><td>5</td><td></td></tr><tr><td>不外露</td><td>8</td><td></td></tr><tr><td rowspan="2" colspan="2">构件搁置长度</td><td colspan="2">楼板</td><td>±5</td><td></td></tr><tr><td colspan="2">梁</td><td>±10</td><td></td></tr><tr><td colspan="2">支座、支垫中心位置</td><td colspan="2">板、梁、桁架、柱、墙</td><td>10</td><td></td></tr><tr><td rowspan="3" colspan="2">外墙板板缝</td><td colspan="2">板缝宽度</td><td>±5</td><td></td></tr><tr><td colspan="2">通常缝直线度</td><td>5</td><td></td></tr><tr><td colspan="2">接缝高差</td><td>3</td><td></td></tr><tr><td>7.3.10</td><td colspan="2">饰面外观质量</td><td colspan="2"></td><td></td><td></td></tr></table>

<table><tr><td>施工单位检查结果</td><td>专业工程师：
项目专业质量检查员：
                年   月   日</td></tr><tr><td>监理单位验收意见</td><td>专业监理工程师
                年   月   日</td></tr></table>

注：1、L为构件长度（mm）。

# 本规程用词用语说明

1为了便于在执行本规程条文时区别对待，对要求严格程度不同的用词说明如下：

1）表示很严格，非这样做不可的用词：正面词采用“必须”；反面词采用“严禁”。2）表示严格，在正常情况下均应这样做的用词：正面词采用“应”；反面词采用“不应”或“不得”。3）表示允许稍有选择，在条件许可时首先这样做的用词：正面词采用“宜”，反面词采用“不宜”；表示有选择，在一定条件下可以这样做的，采用“可”。

2 规程中指定应按其他有关标准、规范执行时，写法为：“应符合……的规定”或“应按……执行。

# 引用标准名录

1 《装配式混凝土建筑技术标准》GB/T 512312 《装配式混凝土结构技术规程》JGJ 1 J17363 《混凝土结构施工规范》GB 506664 《混凝土结构工程施工质量验收规范》GB 502045 《建筑工程施工质量统一验收标准》GB 503006 《建筑装饰装修工程质量验收规范》GB 502107 《工厂预制混凝土构件质量管理标准》JG/T 5658 《混凝土强度检验评定标准》GB/T 501079 《钢筋套筒灌浆连接应用技术规程》JGJ 35510 《钢筋机械连接用套筒》JG/T 16311 《钢筋连接用套筒灌浆料》JG/T 40812 《建筑施工场界环境噪声排放标准》GB 1252313 《装配式混凝土结构设计规程》DB21/T 257214 《钢筋焊接及验收规程》JGJ 1815 《钢筋机械连接技术规程》JGJ 10716 《装配式混凝土建筑施工规程》T/CCIAT 0001

# 辽宁省地方标准

DB21/T 2568—2020

J13406—2020

装配式混凝土结构构件制作、施工与验收规程

条文说明

# 1总则

1 总则1.0.1 装配式建筑工程在设计阶段，可实行建筑和装饰装修平行设计法。应从方案设计阶段开始，综合考虑预制构件深化设计、构件制作、施工安装、全装修等因素，应积极推动建筑设计、预制构件深化设计、构件制作、施工安装的一体化总承包模式。应用BIM技术，实现全专业、全过程的信息化管理，在设计、生产、施工、运营维护等各个阶段建立统一BIM平台。

# 2术语

2.0.10 预制构件的实体检验应包括混凝土强度、主要受力钢筋数量、规格、保护层厚度与尺寸偏差以及合同约定的检验项目。对有监理驻厂监督构件制作全过程的构件实体检验，不外露钢筋的数量、规格可用隐蔽工程验收记录替代。无监理驻厂监督的，不外露钢筋数量、规格可采用无破损检测方法。

2.0.11 预制构件出厂质量评定应按照本规程第 4.1.8 条规定的检验项目全部检验合格后，构件厂签发合格证。有的预制柱、预制剪力墙板构件设计混凝土强度等级高，考虑到实际工期影响，当实体混凝土强度等级达到 C30 后即可运输出厂，但出厂时由于混凝土强度评价未达到设计强度等级，此时由监理单位签发准用证出厂使用，待混凝土强度指标评价合格后，构件厂再补发合格证替回准用证。

2.0.17 由于套筒灌浆连接无法从混凝土结构实体中抽取试件进行抗拉强度检验，为保证钢筋套筒灌浆连接施工质量，由构件厂提供与预制构件采用的同批次套筒和钢筋，随预制构件运输到现场，在现场与灌浆同步，按照相应的检验批制作的套筒灌浆连接的抗拉强度检验试件，作为套筒灌浆连接施工质量检验的平行试件。平行试件制作完成后，同条件养护转标准养护后，进行抗拉强度试验，试验结果作为评价该批次灌浆连接质量验收的重要依据。

# 3基本规定

3.0.2 装配式建筑的特点决定了它的设计施工与现浇混凝土建筑存在很大区别。由于大量构件及部件都是由工厂预制，因此建设、设计、制作、施工各单位在方案阶段就应进行协同工作，提出最优方案；建筑、结构、设备、装修等各专业也应密切配合，对预制构件的尺寸和形状、节点构造等提出具体技术要求，并对制作、运输、安装和施工全过程的可行性及经济性能等作出预测。

3.0.3 鉴于目前预制构件制作单位的质量管理、安全管理、检测手段参差不齐，现阶段不同厂家的预制构件质量差别较大，应逐步建立对预制构件制作单位的认证管理制度和星级评价，由行业协会组织，主要从场地与设备设施、人员配置、安全生产、质量管理体系、运营管理水平、技术研发、服务水平、环境保护和社会责任等方面进行评价认证，每年进行至少1次评价，星级标准也应根据构件厂实际生产情况进行动态调整，对于移动工厂的认证同固定工厂。预制构件制作单位应建立相应的企业标准，并在行业主管部门进行备案。

信息化管理系统应与制作单位的生产工艺流程相匹配，贯穿整个制作过程，并与BIM平台建立接口，有利于在制作全过程中控制构件生产质量，精确算量，并形成生产全过程记录文件及影像。预制构件内部预埋带无线射频芯片的标识卡（RFID卡）有利于实现装配式建筑质量全过程控制和追溯，芯片中应存入生产过程及质量控制全部相关信息。

3.0.4 明确预制构件深化设计文件需包含哪些内容，装配式混凝土结构深化设计应考虑各专业综合、考虑全过程建造的各种影响因素。《装配式混凝土结构设计规程》DB21/T2572附录A规定了预制构件深化设计文件的基本要求。预制构件深化设计方案除应重点考虑施工因素外，尚应考虑道路运输和施工场地条件等影响因素。对于复杂构件，可根据实际情况，采用分段预制，运输到施工现场进行二次组装后再行吊装的方案，因此要求预制构件深化设计单位熟悉施工技术、预制构件生产、运输、吊装等环节。

3.0.5 为减少二次装修造成的浪费，应逐步推广全装修，在设计阶段按照建筑装修一体化设计。预制构件深化设计应在方案设计阶段初步确定预制构件制作单位、施工总承包单位，根据建筑、结构、设备、装修等专业设计要求，结合构件制作、运输和施工安装条件，综合进行预制构件深化设计。并在深化设计过程中，采用三维软件和BIM技术建立模型、绘制构件制作图和进行图纸检查，模拟整个施工安装过程，减少错漏碰缺。结构拆分方案确定应以施工为核心，综合考虑建筑结构设计、构件制作、装饰装修等因素，实现总效益最大化。目前装配式实施采用预制构件制作简单、现场施工略复杂比较适合目前的行业发展现状。当装配

式技术发展普及以后，随着人工费上涨，构件制作技术提高，应重点考虑现场施工简单，把复杂构件放在工厂预制，以降低造价和减少总工期。从管理角度，由施工总承包单位承担或负责组织拆分方案和预制构件深化设计，协调建筑设计、构件制作、施工安装，可实现以施工为核心，总体利益最大化。

3.0.6 鉴于预制混凝土结构构件制作过程中存在原材料进厂、生产过程、隐蔽工程、构件出厂等过程的质量检验标准和手段尚不完善，需要独立的第三方进行质量验证，同时预制构件安装施工过程中的灌浆连接、隐蔽工程等关键环节需要监理旁站和巡检，监理单位作为独立的第三方对装配式混凝土结构构件制作和安装全过程实施第三方监督检验，在现阶段是有必要的。对于预应力双T板、SP预应力空心板等有标准图集的标准化产品，生产工艺成熟、检验标准明确，预制构件制作过程可不进行监理驻厂监造。

1 在进入施工现场或派驻构件工厂前编制监理规划和监理细则，作为全面开展监理工作的指导性文件。

2 监理人员应对构件制作全过程进行工厂监造；对安装与施工部位、工序按照一般和重点要求进行巡视、旁站、平行检验。

3 总监理工程师应审核、签认（子）分部工程和单位工程的质量检验评定资料，组织监理人员对准备验收的（子）分部工程进行质量检查，参与工程项目的竣工验收。

4 专业监理工程师应负责隐蔽工程验收和分项工程验收；复核构件进场的原始凭证、检测报告等质量证明文件，合格时予以签认。

5 监理工程师应按设计文件及有关标准对构件制作全过程质量进行检查和记录，对施工的工艺过程或施工工序进行检查和记录；收集构件进场的原始凭证、检测报告等资料证明文件。旁站期间发现问题及时指出，并向总监理工程师报告；做好监理日记和有关的监理记录。

3.0.7 预制构件出厂前，除混凝土强度等级外，其它各项指标在构件厂自检合格基础上，监理单位对预制构件成品进行抽检检验合格后，对于出厂日混凝土达到设计强度等级的预制构件由制作单位签发合格证；未达到设计强度等级但是达到运输吊装允许强度等级的预制构件由监理单位签发准用证，作为构件进场验收依据，待预制构件混凝土强度评定合格后，再补发合格证。

3.0.8 中标施工总承包单位进场时，如果现场实际情况与投标时有变化，应根据实际情况对原施工组织设计文件进行修改，编写装配式结构专项施工方案，使之真正成为重要的施工指导和控制性文件。根据装配式结构的特点，编写各分项工程专项施工方案，并报送监理单位批准后实施。对于大型复杂预制构件吊装、高空拼装，如果属于超过一定规模的危险性较大

的分部分项工程，应制定专项安全方案，对可能发生的各种危害和灾害，制定应急预案。专项方案应经过专家论证和监理单位批准后方可实施。

3.0.9 本条是对钢筋套筒连接接头进行工艺检验的要求，同一项目宜采购同一厂家生产的同材料、同类型灌浆套筒及灌浆料。钢筋灌浆套筒使用前，同一厂家、同一牌号、同一规格的钢筋及同一炉（批）号、同规格的灌浆套筒，应制作3个灌浆套筒连接接头进行工艺检验，检验结果应符合《钢筋套筒灌浆连接应用技术规程》JGJ355的要求，合格后方可进行在项目工程中应用。波纹管浆锚搭接连接、约束浆锚搭接连接（孔边内置螺旋筋）等连接可参照执行，试件形状、尺寸、加载方案可按照相关企业标准执行。

工艺检验前，应检查钢筋连接方式的型式检验合格报告，工艺检验所用套筒和灌浆料应与型式检验相同。如果工艺检验结果合格，在工程实施过程中，不得对套筒、钢筋、灌浆料等进行随意更换，灌浆应按照厂家操作规程进行。当更换套筒、灌浆料时应在型式检验合格基础上再次进行工艺检验。当更换钢筋生产厂家、或同生产企业生产的钢筋外形尺寸与已完成工艺检验的钢筋有较大差异时，应再次进行工艺检验。

如果第一次工艺检验3个试件中有1个试件抗拉强度检测结果不合格，可再制作6个试件进行复检，如果复检仍存在至少1个试件不合格，则判为该工艺检验不合格，需更换钢筋、灌浆工艺重新进行工艺检验。

钢筋灌浆连接工艺检验试件制作宜在选定的预制构件厂或施工现场进行，应由专业检测机构出具相应检验报告。

3.0.10 套筒和连接部位灌浆是装配式结构施工中最重要的环节，套筒灌浆质量合格是钢筋连接合格的必要条件，连接部位灌浆质量影响到结构整体安全。日本装配式混凝土结构套筒和连接部位灌浆工程由灌浆料生产的专业厂家进行施工，灌浆人员必须经过严格的专业技术培训并持证上岗，实行灌浆质量责任终身制。因此为保证结构安全，参考日本的做法，装配式混凝土结构的灌浆工程，严格要求灌浆作业人员必须经过相关培训，经过培训合格后颁发培训合格证，灌浆作业人员必须持证上岗，严禁未经过培训的无证人员进行灌浆作业。灌浆培训相关工作应由行业主管部门组织，可由相关企业进行培训。

3.0.11 《混凝土结构工程施工质量验收规范》GB50204把装配式结构作为一个分项工程，因装配式混凝土结构涉及工厂制作、现场安装、连接部位灌浆，而且连接部位灌浆为关键施工工序。根据已经实施的工程案例，预制构件由工厂制作完成，进入施工现场需要进行验收，预制构件施工安装完成后进行连接部位灌浆，接合部位现浇混凝土浇筑完成后，进行主体结构验收。为便于区分责任主体和工程管理，参考《装配式混凝土建筑技术标准》GB/T51231，

预制构件、预制构件安装与连接作为单独的分项工程。因此本规程装配整体式混凝土结构为子分部工程，增加预制构件分项工程、预制构件安装与连接分项工程，其他分项工程同现浇混凝土结构。

3.0.12 采用新技术、新工艺、新材料、新设备时，应经过试验和技术鉴定，并应制定可行的技术措施。设计文件中指定使用新技术、新工艺、新材料时，施工单位应依据设计要求进行施工。施工单位欲使用新技术、新工艺、新材料时，应经监理单位核准，并按相关规定进行审查和论证。本条的“新的施工工艺”系指以前未在任何工程施工中应用的施工工艺，“首次采用的施工工艺”系指施工单位以前未实施过的施工工艺。

# 4预制构件制作

# 4.1一般规定

4.1.1提供预制构件的工厂可为固定工厂或移动工厂，生产工艺应具备模板组装、钢筋布置、混凝土浇筑和与加热养护设施配套的固定式台座或移动式台座。预制构件制造工厂有在固定地方持续进行生产的“固定工厂”和为制造特定工程所需构件而在施工现场或附近设置的临时工厂。临时工厂又分为在某地单独设置并拆除的现场工厂和使用后继续将工厂设备移到其他施工现场的移动式工厂，这两种临时工厂总称为“移动式工厂”。

日本为了减小构件的尺寸或降低运输费用，越来越多地通过设置"移动工厂（现场设备）”生产预制构件，这种“移动工厂”可作为装配式结构的构件供应方式的多元化选择之一。对于复杂构件，为避免运输困难，也可部分构件在固定工厂预制，然后运输到工地附近的“移动工厂”再进一步组装形成新的预制构件。

4.1.2当设计单位的预制构件深化设计文件深度不够，不足以指导预制构件生产时，需要构件制作单位或专业公司另行绘制加工详图，当施工工艺流程变化，导致预制构件预留预埋改变，或导致预制构件形状、连接部位发生变化时，应重新修改加工详图。当修改后的加工详图与设计文件意图不同，影响构件结构受力性能时，应经原设计单位认可。

加工详图包括：预制构件模板图、配筋图；满足建筑、结构和机电设备等专业要求和构件制作、运输、安装等环节要求的预埋件布置图；面砖或石材的排版图，夹芯保温外墙板内外叶墙拉结件布置图和保温板排板图；节点大样图等。

4.1.3预制构件厂应建立相应的企业标准，并在行政主管部门进行备案，企业标准应按照生产工艺流程进行编写。根据构件特点和制作流程，编制详细的构件制作全过程计划、质量和技术管控文件。预制构件制作过程中的吊运、存放、翻转、运输，应由构件制作单位进行补充验算，保证预制构件在制作、运输、吊装、存放过程中不出现影响结构性能和外观的裂缝和变形。

4.1.5首件验收制度是指较复杂、工艺要求特殊的预制构件或新型构件首次生产或间隔较长时间重新生产时，构件生产单位需会同建设单位、设计单位、施工单位、监理单位共同进行首件验收，重点检查模具、预埋件、混凝土浇筑成型中存在的问题，确认该批预制构件生产工艺是否合理，质量能否得到保障，共同验收合格之后方可批量生产。

4.1.7当预制构件为清水混凝土及混凝土装饰类构件时，构件制作前应按设计要求制作样品，必要时样品颜色或质感应得到设计或建设方的确认。

4.1.8 本条预制构件检验是指构件制作过程中的检验。检验时对新制或改制后的模具应按件检验，对重复使用的定型模具、钢筋半成品和成品应分批随机抽样检验，对混凝土性能应按批检验。模具、钢筋、混凝土、预制构件制作、预应力施工等质量检验工作，均应在生产班组自检、互检和交接检的基础上，由专职检验员进行检验。

质量检验工作是贯彻了专职检验和第三方抽检相结合的方针。预制构件质量优劣是生产出来的，不是检验出来的，关键在于构件厂建立并执行完善的质量管理体系。实行自检，互检和交接检，正是专职检验的基础，同时加强专职人员对生产过程中操作质量的巡回检查，有利于消除质量隐患，也是执行“预防为主”方针的有效办法，所以必须建立健全质量检验体系，配备具有一定专业水平的检验人员，确保预制构件质量。

预制构件质量评定应在原材料进厂检验合格、生产过程检验合格基础上，按照本规程第4.7节规定的各项检验项目合格，如果合同另有约定，其检验项目也应合格，方可评定为合格（准用）产品。预制构件结构性能检验、实体检验应参照本规程第第7.2.2条执行，结构性能检验、实体检验一般在构件厂进行。

4.1.10 对于检验不合格的预制构件一般应集中进行废弃处理。考虑到对资源的节约性，对于不影响结构性能并可修复的质量缺陷，应制定专门的技术处理方案，经过设计单位和监理单位同意后方可实施。经过修复处理后重新检验合格的，可允许使用，但技术处理方案和重新检验过程必须记录并存档。

# 4.2 生产准备

4.2.1 预制构件用原材料的种类较多，在组织生产前应充分了解深化设计图纸的要求，并通过试验进行合理选用材料，以满足预制构件的各项性能要求。

预制构件生产单位应要求原材料供货方提供满足要求的技术证明文件，证明文件包括出厂合格证和检验报告等，有特殊性能要求的原材料应由双方在采购合同中给予明确说明。

原材料质量的优劣对预制构件的质量起着决定性作用，构件生产单位应认真做好原材料的进货验收工作。首批或连续跨年进货时应核查供货方提供的型式检验报告，生产单位还应对其质量证明文件的真实性负责。如果存档的质量证明文件是伪选或不真实的，根据有关标准的规定生产单位也应承担相应的责任。质量证明文件的复印件存档时，还需加盖原件存放单位的公章，并由存放单位经办人签字。

预制构件生产单位将采购的同一厂家同批次材料、配件及半成品用于生产不同工程的预制构件，可统一划分检验批。预制构件生产单位同期生产的预制构件使用于不同工程时，加

盖公章（或检验章）的复印件具有法律效力。

为适当减少有关产品的检验工作量，对符合限定条件的产品进场检验作了适当调整。对来源稳定且连续检验合格，或经产品认证符合要求的产品，进厂时可按本标准的有关规定放宽检验。“经产品认证符合要求的产品”系指经产品认证机构认证，认证结论为符合认证要求的产品。产品认证机构应经国家认证认可监督管理部门批准。放宽检验系指扩大检验批量，不是放宽检验指标。

“原材料批次要求”指以下条款中提到的批次要求，如同一厂家、同一品种、同一代号、同一强度等级且连续进厂的硅酸盐水泥，袋装水泥不超过200t为一批，散装水泥不超过500t为一批。

4.2.2钢筋对混凝土结构的承载能力至关重要，对其质量应从严要求。

与热轧光圆钢筋、热轧带肋钢筋、余热处理钢筋性能及检验相关的国家现行标准有：《钢筋混凝土用钢第1部分：热轧光圆钢筋》GB/T1499.1、《钢筋混凝土用钢第2部分：热轧带肋钢筋》GB/T1499.2和《钢筋混凝土用余热处理钢筋》GB/T13014等。与冷加工钢筋性能及检验相关的国家现行标准有：《冷轧带肋钢筋》GB/T13788、《高延性冷轧带肋钢筋》YB/T4260、《冷轧带肋钢筋混凝土结构技术规程》JGJ95和《冷拔低碳钢丝应用技术规程》JGJ19等。

钢筋进厂时，应检查质量证明文件，并按有关标准的规定进行抽样检验。由于生产量、运输条件和各种钢筋的用量等的差异，很难对钢筋进厂的批量大小作出统一规定。实际验收时，若有关标准中对进厂检验作了具体规定，应遵照执行；若有关标准中只有对产品出厂检验的规定，则在进厂检验时，批量应按下列情况确定：

1对同一厂家、同一牌号、同一规格的钢筋，当一次进厂的数量大于该产品的出厂检验批量时，应划分为若干个出厂检验批，并按出厂检验的抽样方案执行。

2对同一厂家、同一牌号、同一规格的钢筋，当一次进厂的数量小于或等于该产品的出厂检验批量时，应作为一个检验批，并按出厂检验的抽样方案执行。

3对不同时间进厂的同批钢筋，当确有可靠依据时，可按一次进厂的钢筋处理。

质量证明文件包括产品合格证、出厂检验报告，有时产品合格证、出厂检验报告可以合并；当用户有特别要求时，还应列出某些专门检验数据。进厂抽样检验的结果是钢筋材料能否在预制构件中应用的判断依据。

对于每批钢筋的检验数量，应按相关产品标准执行。国家标准《钢筋混凝土用钢第1部分：热轧光圆钢筋》GB/T1499.1和《钢筋混凝土用钢第2部分：热轧带肋钢筋》GB/T1499.2

中规定热轧钢筋每批抽取5个试件，先进行重量偏差检验，再取其中2个试件进行拉伸试验检验屈服强度、抗拉强度、伸长率，另取其中2个试件进行弯曲性能检验。对于钢筋伸长率，牌号带“E”的钢筋必须检验最大力下总伸长率。

4.2.3 专业钢筋加工厂家多采用自动化钢筋加工设备，经过合理的工艺流程，在固定的加工场所将钢筋加工成为工程所需成型钢筋制品即成型钢筋，其产品具有规模化、质量控制水平高等优点。目前，较多中小型预制构件生产单位的桁架钢筋和焊接钢筋网片由专业钢筋加工厂家提供，因此，本条对成型钢筋进厂检验作出规定。

本规程所规定的同类型指钢筋品种、型号和加工后的形式完全相同；同一钢筋来源指成型钢筋加工所用钢筋为同一钢筋企业生产。成型钢筋的质量证明文件主要为产品合格证和出厂检验报告。为鼓励成型钢筋产品的认证和先进加工模式的推广应用，规定此种情况可放大检验批量。

对采用热轧钢筋为原材料的成型钢筋，加工过程中一般对钢筋的性能改变较小，当有监理方的代表驻厂监督加工过程并能提交该批成型钢筋的原材料见证检验报告的情况下，可以减少部分检验项目，可只进行重量偏差检验。

外购的成型钢筋按照本条进行进厂检验，不包括预制构件制作单位自购原材料加工的产品。

4.2.4 预应力筋外表面不应有裂纹、小刺、机械损伤、氧化铁皮和油污等，展开后应平顺、不应有弯折。

常用的预应力筋有钢丝、钢绞线、精轧螺纹钢筋等。不同的预应力筋产品，其质量标准及检验批容量均由相关产品标准作了明确的规定，制定产品抽样检验方案时应按不同产品标准的具体规定执行。目前常用预应力筋的相应产品标准有：《预应力混凝土用钢绞线》GB/T5224、《预应力混凝土用钢丝》GB/T5223、《预应力混凝土用螺纹钢筋》GB/T20065和《无粘结预应力钢绞线》JGJ161等。

预应力筋应根据进厂批次和产品的抽样检验方案确定检验批进行抽样检验。由于各厂家提供的预应力筋产品合格证内容与格式不尽相同，为统一及明确有关内容，要求厂家除了提供产品合格证外，还应提供反映预应力筋主要性能的出厂检验报告，两者也可合并提供。抽样检验可仅作预应力筋抗拉强度与伸长率试验；松弛率试验由于时间较长，成本较高，同时目前产品质量比较稳定，一般不需要进行该项检验，当工程确有需要时，可进行检验。

4.2.5 与预应力筋用锚具相关的国家现行标准有：《预应力筋用锚具、夹具和连接器》GB/T14370和《预应力筋用锚具、夹具和连接器应用技术规程》JGJ85。前者系产品标准，主要

是生产厂家生产、质量检验的依据，后者是锚夹具产品工程应用的依据，包括设计选用、进场检验、工程施工等内容。

4.2.6 国家大力推广散装水泥，散装水泥批号是在水泥装车时计算机自动编制的，水泥厂每发出2000t水泥自动换批号，经常出现预制构件生产单位连续进场的水泥批号不一致，大大增加检验批次。目前，全国水泥质量大幅度提高，规定按照“同一厂家、同一品种、同一代号、同一强度等级且连续进厂的水泥”进行检验，完全能够保证质量。

强度、安定性是水泥的重要性能指标，与现行国家标准《混凝土结构工程施工质量验收规范》GB50204规定一致，进厂时应复验。

装配式构件中装饰构件会越来越多，白水泥将逐渐成为构件厂的采用水泥之一，规定其进厂检验批量很有必要。本标准将白水泥的进厂检验批量定为50t，主要是考虑白水泥总用量较小，批量过大容易过期失效。同时也参考了《白色硅酸盐水泥》GB/T2015- 2005第8.1节，编号及取样的规定：“水泥出厂前按同标号、同白度编号取样。每一编号为一取样单位。水泥编号按水泥厂年产量规定。5万吨以上，不超过200吨为一编号；1~5万吨，不超过150吨为一编号；1万吨以下，不超过50吨或不超过三天产量为一编号”。

4.2.7 本条只列出预制构件生产常用的粉煤灰、粒化高炉矿渣粉和硅灰等三种矿物掺合料的进厂检验规定。其他矿物掺合料的使用和检测应符合设计要求和现行有关标准的规定。

4.2.8 本条只列出预制构件生产常用的减水剂进厂检验规定，其他外加剂的使用和检测应符合设计要求和现行有关标准的规定。混凝土减水剂是装配式预制构件生产采用的主要混凝土外加剂品种，而且宜采用早强型聚羧酸系高性能减水剂。如果预制构件企业根据实际情况需要添加缓凝剂、引气剂等其他品种外加剂时，其产品质量也应符合现行国家标准《混凝土外加剂》GB8076和《混凝土外加剂应用技术规范》GB50119的规定。

4.2.9 除本条的检验项目外，骨料的坚固性、有害物质含量和氯离子含量等其他质量指标可在选择骨料时根据需要进行检验，一般情况下应由厂家提供的型式检验报告列出全套质量指标的检测结果。

4.2.11 回收水是指搅拌机和运输车等清洗用水经过沉淀、过滤、回收后再次加以利用的水。从节约水资源角度出发，鼓励回收水再利用，但回收水中因含有水泥、外加剂等原材料及其反应后的残留物，这些残留成分可能影响混凝土的使用性能，应经过试验方可确定能否使用。部分或全部回收水作为混凝土拌合用水的质量均应符合现行行业标准《混凝土用水标准》JGJ63要求。用高压水冲洗预涂缓凝剂形成粗糙面的回收水，未经处理和未经检验合格，不得用作混凝土搅拌用水。

4.2.13 大多数预制构件在室内生产，应选择对人身体无害的环保型产品。脱模剂的使用效果与预制构件生产工艺、生产季节、涂刷方式有很大关系，应经过试验确定最佳脱模效果。

4.2.14 预制构件中常用的保温材料有挤塑聚苯板、硬泡聚氨酯板、真空绝热板等其导热系数随时间逐步衰减，尤其是刚生产出来的保温材料的导热系数衰减很快，需要严格按照标准规定取样进行检测。当使用标准或规范无规定的保温材料时，应有充足的技术依据，并应在使用前进行试验验证。

4.2.16 拉结件是保证装配整体式夹芯保温剪力墙板和夹芯保温外挂墙板内、外叶墙可靠连接的重要部件，应保证其在混凝土中的锚固可靠性。

4.2.17 灌浆料是灌浆套筒进货前进行的钢筋套筒连接工艺检验必不可少的材料。但由于生产单位用量极少，因此可以使用施工现场采购的同厂家、同品种、同型号产品。如果施工单位尚未开始进货，预制构件生产单位可以自购一批，检验合格后用于工艺检验。

# 4.3 模具组装

4.3.1 模具是构件生产的主要要素之一，其设计形式是否先进合理会直接影响构件生产效率和产品质量。预制构件模具应该在保证质量和构件外型尺寸的前提下做到：拆卸方便，提高生产效率；提高模具的通用性，降低采购成本；提高模具质量，增加模具周转次数。

4.3.2 模具可采用固定在生产场地的固定模具，也可采用移动模具。预制构件模具主要采用钢材质模具，具有刚度大、不易变形、周转次多数的优点。对于形状复杂、数量少的构件也可采用其他材料的模具。流水线平台上的各种边模宜采用钢模，也可采用玻璃钢、铝合金、高品质复合板等轻质材料制作。

在模台上用磁盒固定边模具有简单方便的优势，能够更好地满足流水线生产节拍需要。虽然磁盒在模台上的吸力较大，但是振动状态下抗剪切能力不足，容易磁盒松动及偏移，影响构件几何尺寸，用磁盒生产高精度几何尺寸预制构件时，需要采取辅助定位措施。

4.3.3 预制构件构件实际边长尺寸一般要求不能大于设计值，以免安装时出现出现不可调节误差，因此模具组装时根据生产工艺、混凝土振捣和侧模固定实际情况，模具组装完成后边长宜缩短  $2\mathrm{mm} \sim 3\mathrm{mm}$ 。

# 4.4 钢筋及预埋件

4.4.1 使用自动化机械设备进行钢筋加工与制作，可减少钢筋损耗、提高劳动效率、提高钢筋加工精度，有利于钢筋质量控制，尤其是对于钢筋网片、桁架钢筋加工。自动化机械设备

进行钢筋调直、切割和弯折，其性能应符合现行行业标准《混凝土结构用成型钢筋》JG/T226的有关规定。

4.4.2钢筋连接质量好坏关系到结构安全，本条提出了钢筋连接必须进行工艺检验的要求，在施工过程中应重点检查。尤其是钢筋螺纹接头以及半灌浆套筒连接接头机械连接端安装时，可根据安装需要采用管钳、扭力扳手等工具，安装后应使用专用扭力扳手校核拧紧力矩，安装用扭力扳手和校核用扭力扳手应区分使用，二者的精度、校准要求均有所不同。

4.4.3本条规定了钢筋半成品、钢筋网片、钢筋骨架安装的尺寸偏差和检测方法。安装后还应及时检查钢筋的品种、级别、规格、数量。当钢筋网片或钢筋骨架中钢筋作为连接钢筋时，如与灌浆套筒连接，该部分钢筋定位应协调考虑连接的精度要求。

# 4.5钢筋及预埋件

4.5.1预制预应力构件施工方案宜包括：生产顺序和工艺流程、生产质量要求，资源配备和质量保证措施以及生产安全要求和保证措施等。

4.5.2先张法预应力构件张拉台座受力巨大，为保证安全施工应由设计或有经验单位、部门进行专门设计计算。

4.5.3由于预应力筋过度受热会降低力学性能，因此规定了其切断方式。

4.5.4钢丝束采用镦头锚具时，锚具的效率系数主要取决于镦头的强度，而镦头强度与采用的工艺及钢丝的直径有关。冷镦时由于冷作硬化，镦头的强度提高，但脆性增加，且容易出现裂纹，影响强度发挥，因此需事先确认钢丝的可镦性，以确保镦头质量。另外，钢丝下料长度的控制主要是为保证钢丝的两端均采用镦头锚具时钢丝的受力均匀性。

4.5.8张拉预应力筋的目的是建立设计希望的预应力，而伸长值校核是为了判断张拉质量是否达到设计规定的要求。如果各项参数都与设计相符，一般情况下张拉力值的偏差在  $\pm 5\%$  范围内是合理的，考虑到实际工程的测量精度及预应力筋材料参数的偏差等因素，适当放松了对伸长值偏差的限值，将其最大偏差放宽到  $\pm 6\%$  0

4.5.9预应力筋的张拉顺序应使混凝土不产生超应力、构件不扭转与侧弯，因此，对称张拉是一个重要原则，对张拉比较敏感的结构构件，若不能对称张拉，也应尽量做到逐步渐进的施加预应力。

一般情况下，同一束有粘结预应力筋应采取整束张拉，使各根预应力筋建立的应力均匀。只有在能够确保预应力筋张拉没有叠压影响时，才允许采用逐根张拉工艺。

预应力工程的重要目的是通过配置的预应力筋建立设计希望的准确的预应力值。然而，张拉阶段出现预应力筋的断裂，可能意味着，其材料、加工制作、安装及张拉等一系列环节

中出现了问题。同时，由于预应力筋断裂或滑脱对结构构件的受力性能影响极大，因此，规定应严格限制其断裂或滑脱的数量。先张法预应力构件中的预应力筋不允许出现断裂或滑脱，若在浇筑混凝土前出现断裂或滑脱，相应的预应力筋应予以更换。本条控制的不仅是张拉质量，同时也是对材料、制作、安装等工序的质量要求。

4.5.10 先张法构件的预应力是靠粘结力传递的，过低的混凝土强度相应的粘结强度也较低，造成预应力传递长度增加，因此本条规定了放张时的混凝土最低强度值。

# 4.6 混凝土浇筑、养护、脱模

4.6.1 有特殊要求的混凝土应进行配合比试验，经检验合格后方可大批量生产。

4.6.2 本条规定了混凝土浇筑前应进行的隐蔽工程检查内容，是保证预制构件满足结构性能的关键质量控制环节，应严格执行。执行监理驻厂监督的，隐蔽工程验收须经监理确认后方可浇筑混凝土。

4.6.4 本条第3、4款规定了预制构件混凝土强度检验的试件，先进行同条件养护，转标准养护后进行抗压强度试验。第5款规定了一般预制构件出厂的强度指标数值。考虑运输、吊装等影响因素，预制构件出厂时混凝土强度指标不应低于C30，对于混凝土强度等级较高的预制构件，可根据运输、存放、吊装等工况下的计算，确定出厂强度，一般情况下混凝土强度指标达到C30可满足运输、存放、吊装等工况。

4.6.6 夹心保温构件采用平打工艺制作时，一般宜在底层混凝土强度达到1.2MPa以上时进行保温材料敷设；当所采用连接件需要在底层混凝土初凝之前设置时，需采用相应措施防止底层混凝土因踩踏而变形。

4.6.10 条件允许的情况下，预制构件优先推荐自然养护。采用加热养护时，按照合理的养护制度进行温控可避免预制构件出现温差裂缝。

第5款规定为预制构件蒸汽养护的一般规律，当采用特殊蒸养工艺且有可靠依据时可根据实际情况选择蒸养条件。预制构件脱模后如果与环境温差过大，应采取表面覆盖方式，防止温度梯度过大引起表面裂缝。

对于夹芯外墙板的养护，控制养护温度不大于  $60^{\circ}C$  是因为有机保温材料在较高温度下会产生热变形，影响产品质量。

4.6.11 预制构件脱模工况应按照《混凝土结构施工规范》GB50666第9.2节进行计算。平模工艺生产的大型墙板、挂板类预制构件宜采用翻板机翻转直立后再行起吊。对于设有门洞、窗洞等较大洞口的墙板，脱膜起吊时应进行加固，防止扭曲变形造成的开裂。

4.6.12 预制楼板应采用专用多点吊架进行起吊，楼板单侧多个吊点应采用一根钢丝绳通过滑轮组连接，确保各吊点受力均匀。为防止吊装过程中构件倾斜，复杂构件的吊具应进行专门设计，防止出现由于吊具设计不当引起构件损坏或者倾斜过大不利于安装。

# 4.7 预制构件质量检验

4.7.1 对于预制构件检验不合格的构件，应集中存放处理，避免由于管理失误，造成不合格构件进入施工现场。

4.7.2 对于混凝土达到设计强度等级的预制构件经质量检验合格后，经过监理单位确认后，构件厂签发合格证，未达到设计强度等级但达到运输吊装强度等级的，由监理单位签发准用证出厂。待混凝土强度等级评定合格后换发合格证。

4.7.4 对于预制构件外观存在一般质量缺陷，初次检验不合格的构件，应按照相应技术方案进行处理，经过重新进行检验达到合格标准。

4.7.6 如果同一工作班生产的同类型构件，连续抽检3批，尺寸偏差检验均符合设计要求和本条要求，每批应随机抽查构件数量可减小为  $3\%$  ，但不应少于3件。如果某一批次抽检的3个构件中有1个构件尺寸偏差不符合要求，而且偏差值不超过允许值的1.2倍，则该批构件抽检数量按照  $5\%$  执行。如果某一批次抽检3个构件中有2个构件尺寸偏差不符合要求，或者其中一个尺寸偏差超过允许值的1.2倍，则应根据实际情况加大该批次构件的检验数量。

4.7.11 本条规定了预制构件生产过程的灌浆套筒质量及接头质量检验。当采用钢筋灌浆套筒连接接头时，为避免套筒连接出现质量问题，在构件制作前对套筒按批次抽样制作连接接头，同一批号、同一类型、同一规格的灌浆套筒，不超过1000个为一批，每批随机抽取3个灌浆套筒制作对中连接接头试件。同条件养护后转标准养护，按照《钢筋套筒灌浆连接应用技术规程》JGJ355的要求进行抗拉强度检验，检验合格后该批套筒方可用于预制构件制作。

灌浆料应预留3组试件，并与接头试件同样养护；如接头力学性能合格，灌浆料试件可不进行抗压强度试验。

试件钢筋应采用实际施工中应用的钢筋，且应检验合格后方可用于连接接头试件制作，对于断于钢筋而抗拉强度小于连接钢筋抗拉强度标准值的接头试件，不应判为不合格，应核查该批钢筋质量、加载过程是否存在问题，并按本条规定再次制作3个对中连接接头试件并重新检验。

第一批检验可与本规程第3.0.9条的工艺检验合并进行，工艺检验合格后可免除第一批

次灌浆套筒的连接接头抽检。

4.7.15 预制构件钢筋保护层的检验应符合《混凝土结构工程施工质量验收规范》GB 50204 附录 E 的相关规定。

# 4.8 标识和使用说明书

4.8.1 预制构件标识应能准确表示构件编号、类型、位置、标高和朝向，要求具有通用性，易于识别。预制构件深化设计图编号和现场安装宜采用同一编号系统。

4.8.2 由于预制构件（半预制构件）在运输、存放、吊装过程中的受力状态与安装完成后不一致，个别预制构件吊装工况为不利工况，构件吊运过程中可能需要翻转，因此，构件生产单位应提供运输、存放、吊装全过程技术要求，避免在此过程中出现预制构件损坏或出现影响正常使用的变形、裂缝。

4.8.3 预制构件产品资料归档应包括产品质量形成过程中的有关依据和记录，具体归档资料还应满足不同工程对其资料归档的具体要求。

4.8.4 当设计有要求或合同约定时，还应提供混凝土抗渗、抗冻、抗腐蚀等约定性能的试验报告。预制构件出厂合格证可参考附录 B（附表 B.0.1）。

# 5预制构件存放、运输及防护

# 5.1一般规定

5.1.2 施工现场内道路应选用混凝土硬化路面，应按照大型平板挂车，回转半径一般不小于15m，道路坡度不宜大于  $3\%$

5.1.3 预制构件出厂日混凝土强度应采用同条件养护混凝土强度的实测值，当混凝土强度达到30MPa时，运输、吊装过程中不容易破损。如果设计强度等级低于C30，应达到设计强度等级后才可出厂，一般预制构件混凝土设计强度等级不宜低于C30。预制构件吊装运输的强度等级应经过计算确定，与吊具、吊装方案有关。

5.1.4 工具、吊架、吊具等应满足吊装的安全要求，应按照起重吊装要求的安全系数进行计算，自行制作的工具、吊架、吊具等，图纸和计算文件应报监理单位批准，必要时应进行试验验证。

5.1.5 预制构件进场后，尤其是预制楼板，由于构件厚度较小，应规范堆放，防止由于现场存放不规范导致预制楼板变形、开裂情况的发生。

# 5.2构件存放

5.2.1 预制构件运输到现场后，不同型号预制构件分开存放，同类型宜按照吊装顺序存放。应根据场地和吊车位置，按照专项方案指定位置进行存放，避免出现场内二次倒运。

5.2.4 存放场地应平整并有足够承载力，满足构件运输车辆的荷载要求，避免发生由于场地不均匀沉降原因造成构件开裂、变形和损坏。混凝土硬化地面和施工道路可选用预制混凝土板铺装，预制混凝土板可在多个工程重复使用，有利于节约材料、减少垃圾排放、降低成本。5.2.5 当预制构件在场地存放时间超过3个月及以上时，应考虑由于混凝土徐变引起的构件变形增加，加密垫木（垫块）的间距。

5.2.7 预制柱、梁等长度较大，采用多点（多边）垫块（垫木）支撑时，垫块（垫木）间距应根据计算确定，且应在顶部设置柔性垫片。

# 5.3构件运输

5.3.1 对于立式存放的预制构件，应考虑运输过程中刹车影响，采取相应措施防止倾覆。同时应考虑卸车过程中出现单侧构件卸车对车辆的影响。

5.3.3 预制梁柱构件重量大，多个构件叠放运输过程中容易造成表面划伤。

5.3.4~5.3.6 预制构件运输过程中应加强成品保护，进入现场存放也应采取相应成品保护措

施。

# 6预制构件安装

# 6.1一般规定

6.1.1装配式混凝土结构施工具有其固有特性，施工总承包单位应设立与装配施工技术相匹配的项目部组织机构和人员，装配施工对不同岗位的技能和知识要求区别于以往的传统施工方式要求，需要配置满足装配施工要求的专业人员。且在施工前应对相关作业人员进行培训和技术、安全、质量交底，培训和交底对象包括一线管理人员和作业人员、监理人员等。装配式施工关键工序为预制构件安装、连接部位灌浆。

6.1.2工装系统是指装配式混凝土建筑吊装、安装过程中所用的工具化、标准化吊具、支撑架体等产品，包括标准化堆放架、模数化通用吊梁、框式吊梁、起吊装置、吊钩吊具、预制墙板斜支撑、叠合板独立支撑、支撑体系、模架体系、外围护体系、系列操作工具等产品。工装系统的定型产品及施工操作均应符合国家现行有关标准及产品应用技术手册的有关规定，在使用前应进行必要的施工验算。

6.1.3施工安装宜采用BIM技术组织施工方案，用BIM模型指导和模拟施工，制定合理的施工工序并精确算量，进行可视化技术交底，识别质量控制难点和危险源，提高施工方案的准确性和科学性，从而提高施工管理水平和施工效率，减少浪费。

6.1.4为避免由于设计或施工缺乏经验造成工程实施障碍或损失，保证装配式混凝土结构施工质量，并不断摸索和积累经验，特提出应通过试生产和试安装进行验证性试验，在施工现场选择场地提前进行试安装和连接，培训技术工人，调试设备，检验专项施工方案是否合理。另一方面对于没有实践经验的新的结构体系，应在施工前进行典型单元的安装试验，验证并完善方案实施的可行性，这对于体系的定型和推广使用，是十分重要的。试安装完成后，及时进行总结和修正专项施工方案，并形成新的操作手册。当标准层施工面积较大时，可划分不同的施工区段，制定最优的施工计划和施工流程。

# 6.2安装准备

6.2.1装配式混凝土结构施工方案应全面系统，且应结合装配式结构特点和一体化建造的具体要求，本着资源节省、人工减少、质量提高、工期缩短的原则制定装配方案。进度计划应结合协同构件生产计划和运输计划等；预制构件运输方案包括车辆型号及数量、运输路线、发货安排、现场装卸方法等；施工场地布置包括场内循环通道、吊装设备布设、构件码放场地等；安装与连接施工包括测量方法、吊装顺序和方法、构件安装方法、节点施工方法、防

水施工方法、后浇混凝土施工方法、全过程的成品保护及修补措施等；安全管理包括吊装安全措施、专项施工安全措施等；质量管理包括构件安装的专项施工质量管理，渗漏、裂缝等质量缺陷防治措施；预制构件安装应结合构件连接装配方法和特点，合理制定施工工序。

6.2.2预制构件、安装用材料及配件进场验收应符合本规程第7章、现行国家标准《混凝土结构工程施工质量验收规范》GB50204及产品应用技术手册等的有关规定。确保预制构件、安装用材料及配件进场的产品品质。

6.2.3一般底部1- 4层结构为现浇混凝土区域，在开始预制安装的楼层，安装施工前应进行轴线、预留钢筋的位置校正。由于现浇部位预留钢筋误差大，预制构件套筒连接要求插筋精度高，因此和预制构件连接的预留插筋位置需通过专门定位装置进行固定调整，预留长度需进行精确测量，满足套筒连接的误差要求。每层楼面轴线垂直控制点不宜少于4个，楼层上的控制线应由底层向上传递引测。每个楼层应设置1个高程引测控制点，且应引导至楼层标高上部。应制定安装定位标识方案，根据安装连接的精细化要求，控制合理误差。安装定位标识方案应按照一定顺序进行编制，标识点应清晰明确，定位顺序应便于查询标识。

6.2.4安装施工前，应结合深化设计图纸核对已施工完成结构或基础的外观质量、尺寸偏差、混凝土强度和预留预埋等条件是否具备上层构件的安装，并应核对待安装预制构件的混凝土强度及预制构件和配件的型号、规格、数量等是否符合设计要求。

6.2.5吊装设备应根据构件吊装需求进行匹配性选型，安装施工前，应再次复核吊装设备的吊装能力、吊装器具和吊装环境，满足安全、高效的吊装要求。

防护系统包括三角挂架、SCP型施工升降平台、液压自爬升防护屏、工具化附着升降架、折叠式升降脚手架等。三角挂架由方钢、槽钢、钢管等焊接而成，通过穿墙螺栓与预制墙板连接实现防护功能。SCP型施工升降平台由驱动机构、钢结构平台节组成的单级或多级工作平台，标准节组成的导轨架、附墙及安全装置等组成。液压自爬升防护屏通过液压油缸的伸缩，连续顶升防护屏架体实现防护屏架体的整体提升。工具化附着升降架是由横梁、斜杆、导轨、立杆组成的空间桁架体系，折叠式升降脚手架自带驱动升降系统，可自爬升；模块化单元组装便捷可周转；液压爬升，速度快且稳定；具备防坠功能。

# 6.3构件安装

6.3.1本条用于伸入预制构件内灌浆套筒、浆锚预留孔中的预留钢筋的精准控制和预制构件的安全、高效连接。宜采用与预留钢筋匹配的专用模具进行精准定位，起到安装前预留钢筋位置的预检和控制，提高安装效率，也可通过设计诱导钢筋进行预制构件的快速对位和安装。

6.3.3 预制构件安装就位后应对安装位置、标高、垂直度进行调整，并应考虑安装偏差的累积影响，安装偏差应严于装配式混凝土结构分项工程验收的施工尺寸偏差。装饰类预制构件安装完成后，应结合相邻构件对装饰面的完整性进行校核和调整，保证整体装饰效果满足设计要求。

6.3.4 竖向预制构件主要包括预制墙板、预制柱，对于预制墙板，临时斜撑一般安放在其背面，且一般不宜少于2道。当墙板底没有水平约束时，墙板的每道临时支撑包括上部斜撑和下部支撑，下部斜向支撑一般距离楼板高度为  $500\mathrm{mm} \sim 600\mathrm{mm}$ ，可通过临时支撑调整预制墙体平面位置和垂直度。对于预制柱，由于其底部纵向钢筋可以起到水平约束的作用，故一般仅设置上部斜撑。柱子的斜撑不应少于2道，且应设置在两个相邻的侧面上，水平投影相互垂直。临时斜撑与预制构件一般做成铰接并通过预埋件进行连接。考虑到临时斜撑主要承受的是水平荷载，为充分发挥其作用，对上部的斜撑，其支撑点距离板底的距离不宜小于板高的2/3，且不应小于板高的1/2。斜支撑与地面或楼面连接应可靠，不得出现连接松动引起竖向预制构件倾覆等。

6.3.6 预制柱安装顺序一般先安装四角位置柱子，内部柱子原则上先安装与现浇连接的柱，然后按照与梁吊装顺序相统一的原则进行吊装顺序安排。预制柱平面定位可通过千斤顶调整；垂直度通过柱脚位置的预埋螺栓调整。预制柱完成平面位置和垂直度调整后，及时安装斜支撑固定。柱脚连接部位宜采用工具式模板对柱脚四周进行封堵，封堵应确保密闭连接牢固有效，满足灌浆压力要求。

6.3.7 外墙定位原则以外边线为主，保证外立面在误差允许范围内，轴线控制为辅。墙底部连接灌浆部位的封堵应采取措施防止漏浆，当采用高强砂浆封堵时，应注意砂浆进入墙体的尺寸不应大于  $15\mathrm{mm}$ ，且应在砂浆满足一定强度后再进行灌浆作业。

6.3.8 预制梁或叠合梁临时支撑可为工具式支撑，也可为在预制柱上的牛腿。安装时梁伸入支座的长度、搁置在临时支撑上的长度一般不宜小于  $20\mathrm{mm}$ ，并应符合设计要求。

6.3.9 预制底板吊至梁、墙上方  $300\mathrm{mm} \sim 500\mathrm{mm}$  后，应调整板位置使板锚固筋与梁箍筋错开，根据板边线和板端控制线，准确就位。板就位后调节支撑立杆，确保所有立杆共同均匀受力。

# 6.4 预制构件连接

6.4.2 套筒和连接部位灌浆是预制构件连接的关键工序，对于施工总承包单位首次进行灌浆作业的，为避免质量问题，在正式灌浆实施前，应在施工现场，单独制作包含套筒的典型连

接部位，进行试灌浆，再灌浆过程中及时调整和完善灌浆工艺，试灌浆部位经检验合格后方可正式进行灌浆作业。

6.4.3 灌浆工程是装配式混凝土结构的重要分项工程，如果出现质量问题直接影响结构安全，目前对于套筒灌浆是否饱满尚无精确的检测手段，因此，应加强灌浆过程管控，明确责任主体，确保工程质量，一旦出现工程质量问题，具有可追溯性。

本条第3款规定留存灌浆记录文件是为了保证灌浆过程处于可控状态。

为保证套筒和连接部位灌浆工程质量，出现质量问题后具有可追溯性，本条第5款规定的影像资料存档数量为套筒和连接部位灌浆应进行全过程影像记录，每个灌浆部位的灌浆过程照片不少于5张，包含监理全过程旁站、灌浆料搅拌、出浆口出浆、封堵，并能反映整个灌浆过程。

本条第6款是针对冬季灌浆作业的规定。

灌浆结束后，灌浆料强度等级未达到30MPa及以上时，为避免由于外力作用引起连接部位灌浆失效，因此当同条件养护事件强度达到30MPa及以上时方可在灌浆部位进行其他作业。

6.4.4 在预制构件制作过程中每1000个钢筋连接套筒作为一个批次随机抽取3个套筒（连接端未灌浆）运送到施工现场，在现场与灌浆工程同步制作3个钢筋灌浆连接接头平行试件，同条件24h后转标准养护条件下养护28d，按照《钢筋套筒灌浆连接应用技术规程》JGJ355的相关要求进行抗拉强度检验，每个检验批最多为3个自然楼层。灌浆连接的首层单独作为一个检验批。

如果平行试件抗拉强度检验结果不合格，可允许在实体结构中抽取3个有效试件重新进行抗拉强度检验，如果抗拉强度检验合格，可用此结果替代平行试件检验结果。如果实体抽取试件抗拉强度检验结果不合格，可直接判定该检验批套筒灌浆连接不合格。

对于浆锚搭接连接（包含约束浆锚搭接连接和波纹管浆锚搭接连接），检验批数量可参考套筒灌浆连接执行，连接接头试件的制作和检验可参照相关厂家提供的资料进行。

6.4.8 构件连接部位后浇混凝土及灌浆料的强度达到设计要求后，方可拆除临时支撑系统。拆模时的混凝土强度应符合现行国家标准《混凝土结构工程施工规范》GB50666的有关规定和设计要求。

6.4.10 预制构件安装完成后尺寸偏差应符合表中要求，安装过程中，宜采取相应措施从严控制，方可保证完成后的尺寸偏差要求。

当预制构件中用于连接的外伸钢筋定位精度有特别要求时，如与灌浆套筒连接的钢筋，

预制构件安装尺寸偏差尚应与连接钢筋的定位要求相协调。

# 7验收

# 7.1一般规定

7.1.1装配整体式混凝土结构工程为子分部工程，各分项工程的划分按照附表A.0.1确定。预制构件的实体检验、观感质量、质量控制资料在进场时已经检验合格。

7.1.2当装配式混凝土结构工程存在现浇混凝土施工段时，应按现行国家标准《混凝土结构工程施工质量验收规范》GB50204的有关规定进行其他分项工程和检验批的验收。

7.1.3装配式混凝土结构子分部工程验收可进行分段验收，当根据楼层进行分段时，一般以不超过3个自然层为一个分段。预制构件、预制构件安装与连接可首层单独作为一个分段，以后每3层作为一个分段。

7.1.4第1款主控项目是对检验批的基本质量起决定性影响的检验项目，这种项目的检验结果具有否决权。

第2款对采用计数检验的一般项目，本规程要求其合格点率为  $80\%$  及以上，且在允许存在的  $20\%$  以下的不合格点中不得有严重缺陷。本规程中少量采用计数检验的一般项目，合格点率要求为  $90\%$  及以上，同时规定不得有严重缺陷，这在行国家标准《混凝土结构工程施工质量验收规范》GB50204中有具体规定。

计数检验的偏差项目作为一般项目作出规定，并不意味着偏差项目不重要，相反有些质量要求尽管以偏差项目做出规定。但同样影响结构安全性和耐久性，以及后续的安装或使用功能，因此，根据其重要性给出了  $80\%$  的基本合格点率，以及更高的合格点率  $90\%$  及以上的规定。严重缺陷是指对结构构件的受力性能耐久性能或安装要求、使用功能有决定性影响的缺陷。具体的缺陷严重程度一般很难量化确定，通常需要现场监理、施工单位根据专业知识和经验分析判断。

第3款资料检查应包括材料、配件、器具及半成品等的进场验收资料、重要工序施工记录、抽样检验报告、隐蔽工程验收记录等。

资料检查中，重要工序施工记录是过程质量控制的有效依据。如预应力筋张拉记录、混凝土养护记录等。

7.1.6本条规定的验收内容涉及采用后浇混凝土连接及采用叠合构件的装配整体式结构，隐蔽工程反映钢筋、现浇结构分项工程施工的综合质量，后浇混凝土处的钢筋既包括预制构件外伸的钢筋，也包括后浇混凝土中设置的纵向钢筋和箍筋。在浇筑混凝土之前进行隐蔽工程验收是为了确保其连接构造性能满足设计要求。

# 7.2预制构件

主控项目

7.2.1预制构件出厂前已经检验合格，进入施工现场后应重点检查出厂检验的合格证（准用证）和检验记录，如果无监理单位签发的合格证（准用证）和检验记录，预制构件不得进入施工现场，严禁无合格证（准用证）的预制构件直接进行吊装。

7.2.2本条规定了专业企业生产预制构件进场时的结构性能检验要求。结构性能检验或实体检验通常应在构件进场时进行，但考虑检验方便，工程中多在各方参与下在预制构件生产场地进行。

本条所指的简支类受弯预制构件是指预制梁、预制楼梯、预制预应力空心板、预制预应力双T板等，构件在使用过程中的仅承担竖向荷载，为简支受弯构件。

本条第1款的规定是考虑构件特点及加载检验条件，仅提出了梁板类非叠合简支受弯预制构件的结构性能检验要求。本条还对非叠合简支梁板类受弯预制构件提出了结构性能检验的简化条件：大型构件一般指跨度大于  $18\mathrm{m}$  的构件；可靠应用经验指该单位生产的标准构件在其他工程已多次应用，如预制楼梯、预制空心板、预制双T板等；使用数量较少一般指数量在50件以内，近期完成的合格结构性能检验报告可作为可靠依据。不做结构性能检验时，尚应符合本条第4款的规定。

本条第2款的“不单独使用的叠合预制底板”主要包括桁架钢筋叠合底板和各类预应力叠合楼板用薄板、带肋板。由于此类构件刚度较小，且板类构件受弯承载力与混凝土强度相关性不大，很难通过加载方式对结构受力性能进行检验，且与现浇层叠合后形成新的整体构件，一般不作为简支构件使用，故本条规定可不进行结构性能检验。对于可单独使用、也可作为叠合楼板使用的预应力空心板、双T板，按本条第1款的规定对构件进行结构性能检验，检验时不浇后浇层，仅检验预制构件。对叠合梁构件，由于叠合后受力情况复杂，本条规定是否进行结构性能检验、结构性能检验的方式由设计确定，如果设计无具体要求，可不做结构性能检验。

根据本条第1、2款的规定，装配式混凝土结构工程中需要做结构性能检验的预制构件主要有预制梁、预制楼梯、预应力空心板、预应力双T板等简支受弯构件。其他预制构件除设计有专门要求外，进场时可不做结构性能检验。

对所有进场时不做结构性能检验的预制构件，应对预制构件混凝土强度、主要受力钢筋数量、规格、保护层厚度与尺寸偏差以及合同约定的项目等进行实体检验，检查数量可根据

工程情况由各方商定，一般情况下应符合以下要求：

1 有监理驻厂监督制作过程的，同一类型预制构件不超过 1000 个为一批，每批抽取构件数量的  $0.3\%$  且不少于 3 个构件进行实体检验。当连续三批均一次检验合格的，检验批的容量可扩大一倍，且检验批容量仅可扩大一倍，但不少于 3 件。扩大检验批后的检验中，出现不合格情况时，应按扩大前的检验批容量重新进行检验。

2 无监理驻厂监督制作过程的，同一类型预制构件不超过 1000 个为一批，每批抽取构件数量的  $2\%$  且不少于 5 个构件进行实体检验。

实体检验方法应符合以下规定：

1 实体检验宜采用非破损方法，也可采用破损方法，非破损方法应采用专业仪器并符合国家现行有关标准的有关规定；

2 预制构件混凝土强度检验应符合国家标准《混凝土结构工程施工质量验收规范》GB 50204 附录 C~附录 D 的规定；

3 钢筋保护层厚度检验应符合应符合国家标准《混凝土结构工程施工质量验收规范》GB 50204 附录 E 的规定；

4 预制构件尺寸偏差应符合本规程第 4.7.6 条的规定；

5 对有驻厂监督构件制作全过程的构件实体检验，不外露钢筋的数量、规格可用隐蔽工程验收记录替代。无驻厂监造的，不外露钢筋数量、规格可采用无破损检测。

7.2.3 对于出现的外观质量严重缺陷、影响结构性能和安装、使用功能的尺寸偏差，以及拉结件类别、数量和位置有不符合设计要求的情形应作退场处理。如经设计同意可以进行修理使用，则应制定处理方案并获得监理确认后，预制构件生产单位应按技术处理方案处理，修理后应重新验收。

7.2.4 预制构件外贴材料等应在进场时按设计要求对预制构件产品全数检查，合格后方可使用，避免在构件安装时发现问题造成不必要的损失。

7.2.5 本条为检查预制构件生产前的灌浆套筒接头质量检验，钢筋套筒灌浆连接主要采用半灌浆套筒，丝扣端在工厂加工并连接，为保证套筒灌浆连接质量，要求构件制作前先对套筒灌浆连接进行按批检验，检验合格后方可用于预制构件制作。检验要求见本规程第 4.7.11 条。

# 一般项目

7.2.6 预制构件的一般项目验收应在预制工厂出厂检验的基础上进行，现场验收时应按规定

填写检验记录。对于部分项目不满足标准规定时，可以允许厂家按要求进行修理，但应责令预制构件生产单位制定产品出厂质量管理的预防纠正措施。

预制构件的外观质量一般缺陷应按产品标准规定全数检验；当构件没有产品标准或现场制作时，应按现浇结构构件的外观质量要求检查和处理。预制构件一般质量缺陷允许进行修补处理，但是经过修补处理后进入施工现场的预制构件，必须进行全数检查，检查修补记录和重新检验合格的证明文件。

7.2.8预制构件的装饰外观质量应在进场时按设计要求对预制构件产品全数检查，合格后方可使用。如果出现偏差情况，应和设计协商相应处理方案，如设计不同意处理应作退场报废处理。当构件没有产品标准或现场制作时，应按现浇结构构件的外观质量要求检查和处理。7.2.9预制构件的预留、预埋件等应在进场时按设计要求对每件预制构件产品全数检查，合格后方可使用，避免在构件安装时发现问题造成不必要的损失。

对于预埋件和预留孔洞等项目验收出现问题时，应和设计协商相应处理方案，如设计不同意处理应作退场报废处理。

7.2.10构件尺寸偏差设计有专门规定的，尚应符合设计要求。预制构件有粗糙面时，与粗糙面相关的尺寸允许偏差可适当放宽1.5倍。

对于预制构件尺寸偏差检验项目，考虑到同类型构件质量具有稳定性，且预制构件出厂检验已经合格，因此进入现场按批检验数量不宜过大，按照进场检验批，同一规格（品种）构件每次抽检的数量不应少于该规格（品种）的  $5\%$  ，且不小于3个构件。如果同类型构件，连续检验3批，尺寸偏差检验均符合设计要求和本规程要求，每批随机抽检数量可减小为 $3\%$  ，但不应少于3件。如果某一批次的3个构件中有1个构件尺寸偏差不符合本规程要求，而且偏差值不超过允许值的1.2倍，该批次抽检数量仍按照原要求执行。如果某一批次抽检3个构件中有2个构件尺寸偏差不符合要求，或者其中一个尺寸偏差超过允许值的1.2倍，则应根据实际情况加大该批次构件的检验收量，并对不符合本规程和设计要求的构件进行返厂处理。

# 7.3预制构件安装与连接

主控项目

7.3.1临时固定措施是装配式混凝土结构安装过程中承受施工荷载、保证构件定位、确保施工安全的有效措施。临时支撑是常用的临时固定措施，包括水平构件下方的临时竖向支撑、水平构件两端支撑构件上设置的临时牛腿、竖向构件的临时斜撑等。

7.3.2 装配式混凝土结构的外观质量除设计有专门的规定外，尚应符合现行国家标准《混凝土结构工程施工质量验收规范》GB50204中关于现浇混凝土结构的有关规定。

对于出现的严重缺陷及影响结构性能和安装、使用功能的尺寸偏差，处理方式应按现行国家标准《混凝土结构工程施工质量验收规范》GB50204的有关规定执行。对于出现的一般缺陷，处理方式同上述方式。

7.3.3 套筒和连接部位灌浆是结构安全的重要保证，因此在施工过程严控的基础上，在验收环节主要是检查灌浆过程记录，灌浆部位必须全数检查，不得出现灌浆过程记录资料缺失，照片和影像资料应存档。如果出现灌浆过程记录资料不齐全，可采取其他检测方式进行检验。

7.3.5 为控制现场灌浆质量保证结构安全，本条规定在现场对套筒灌浆的同时，在施工现场制作钢筋套筒对中连接接头平行试件，平行试件灌浆完成后在标准养护条件下养护28d，并进行抗拉强度检验，抗拉强度检验结果符合《钢筋套筒灌浆连接应用技术规程》JGJ355要求，如果抗拉强度检验结果不合格，可判定该检验批钢筋套筒灌浆连接接头质量不合格。

7.3.6 装配整体式混凝土结构连接部位的后浇混凝土质量控制非常重要，不但要求其与预制构件的结合面紧密结合，还要求其自身浇筑密实，更重要的是要控制混凝土强度指标。

当后浇混凝土和现浇结构采用相同强度等级混凝土浇筑时，此时可以采用现浇结构的混凝土试块强度进行评定；对有特殊要求的后浇混凝土应单独制作试块进行检验评定。

7.3.7 装配式混凝土结构的外墙接缝防水施工是非常关键的质量检验内容，是保证装配式外墙防水性能的关键，施工时应按设计要求进行选材和施工，并采取严格的检验验证措施。考虑到此项验收内容与结构施工密切相关，应按设计及有关防水施工要求进行验收。

外墙板接缝的现场淋水试验应在精装修进场前完成，并应满足下列要求：淋水量应控制在3L/（ $\mathrm{m}^2 \mathrm{min}$ ）以上，持续淋水时间为24h。某处淋水试验结束后，若背水面存在渗漏现象，应对该检验批的全部外墙板接缝进行淋水试验，并对所有渗漏点进行整改处理，并在整改完成后重新对渗漏的部位进行淋水试验，直至不再出现渗漏点为止。

# 一般项目

7.3.8 对于外观质量出现一般缺陷，处理方式应按现行国家标准《混凝土结构工程施工质量验收规范》GB50204的有关规定执行。

# 7.4 工程档案

7.4.1 装配式混凝土结构在国内实施时间短，预制构件制作、预制构件安装与连接、连接部

位灌浆等分项工程档案归档文件尚无成熟经验，因此各地可根据实际情况执行。

7.4.2 本条第6款预制构件出厂检验表参见附录B.0.8的表格，预制构件生产过程中的检验记录可由构件厂存档备查。当对预制构件质量有争议时，可检查构件厂的存档文件。

本条第10款应包含构件制作日期、混凝土强度等级、混凝土浇筑时间、生产班组、过程检验记录、检验员、检验日期、出厂日期、使用说明等信息；

7.4.3 本条第4- 8款为装配式混凝土结构特有的档案文件。

# 8 施工安全与环境保护

# 8.1 施工安全

8.1.1- 8.1.10 本节规定针对施工现场安全管理，不含构件厂的安全生产管理。

8.1.4 一般预制墙板采用立式存放，构件与存放架接触部位应设置柔性防护；预制梁、预制柱采用平放，一般采用两条垫木支撑，支撑位置宜于起吊点位置相同，必要时垫木顶部设置柔性材料。预制楼板采用木质垫块支撑，支撑位置与起吊点位置相同，垫块顶部应设置柔性垫块。

8.1.5 每天吊装前，应仔细检查钢丝绳断丝情况，工具、锁具的磨损情况，并形成检查记录，由专门安全责任人记录，以免发生安全事故。

8.1.7 预制构件应先提升  $300\mathrm{mm}$  左右后，稳定约30秒左右，检查钢丝绳、吊具是否可靠，预制构件是否平稳，是否在起吊时对其他构件有刮碰。
