Repository: duoleshi/0407-klb-ZG

# 重工施工方案AI智能审核系统(自研)

基于 AI 的工程方案（危大工程专项施工方案）智能审核系统，支持自动识别专业类型、智能匹配知识库规范、生成结构化审核报告。

## 文档导航

- [用户手册](./docs/用户手册.md) - 详细的功能介绍和操作指南
- [常见问题 FAQ](./docs/FAQ.md) - 使用过程中常见问题的解答

## 功能特性

- **智能专业识别** - 自动识别 13 个工程专业类型
  - 基坑工程、模板支撑体系工程、脚手架工程
  - 起重吊装及起重机械安装拆卸工程、拆除爆破工程、暗挖工程
  - 建筑幕墙安装工程、人工挖孔桩工程、钢结构安装工程
  - 水下作业工程、装配式建筑混凝土预制构件安装工程
  - 采用新技术新工艺新材料新设备工程、有限空间作业

- **知识库智能匹配** - 根据方案内容自动匹配相关规范文件
- **强制性标准优先加载** - 优先加载《智能体审核依据》强制性标准
- **多格式 PDF 解析** - 支持文本 PDF 和扫描版 PDF（OCR）
- **结构化审核报告** - 按标准格式输出审核意见
- **审核历史记录** - 保存历史审核记录，支持导出

## 技术栈

- **前端**: Next.js 16 + React 19 + TypeScript + Tailwind CSS
- **UI 组件**: Radix UI + shadcn/ui
- **AI 模型**: DeepSeek API
- **OCR 识别**: MinerU API + 百度 OCR + Tesseract.js（多级降级）
- **数据库**: SQLite (sql.js)
- **PDF 解析**: pdf-parse + pdfjs-dist

## 项目结构

```
├── app/                    # Next.js App Router
│   ├── api/                # API 路由
│   │   ├── review/         # 审核接口
│   │   ├── history/        # 历史记录接口
│   │   └── regulations/    # 规范文件管理接口
│   ├── history/            # 历史记录页面
│   ├── regulations/        # 规范文件管理页面
│   └── page.tsx            # 首页
├── components/             # React 组件
│   ├── landing/            # 首页组件
│   ├── review-result.tsx   # 审核结果展示
│   └── ui/                 # UI 基础组件
├── lib/                    # 核心库
│   ├── knowledge-base.ts   # 知识库匹配模块
│   ├── pdf-parser.ts       # PDF 解析模块
│   └── db.ts               # 数据库模块
├── public/                 # 静态资源
├── 方案审核依据/            # 知识库文件夹
│   ├── 通用法律法规标准规范审核依据/
│   └── 专业法律法规标准规范审核依据/
└── 《智能体审核依据》通用及专用技术文档.md  # 强制性标准
```

## 安装部署

### 环境要求

- Node.js 18+
- pnpm (推荐) 或 npm

### 安装步骤

1. **克隆仓库**
```bash
git clone https://github.com/duoleshi/Knowledge-Base-0317.git
cd Knowledge-Base-0317
```

2. **安装依赖**
```bash
pnpm install
```

3. **配置环境变量**

创建 `.env` 文件：
```env

# DeepSeek API Configuration
DEEPSEEK_API_KEY=your_deepseek_api_key
DEEPSEEK_BASE_URL=https://api.deepseek.com

# Baidu OCR Configuration (可选)
BAIDU_OCR_API_KEY=your_baidu_ocr_api_key
BAIDU_OCR_SECRET_KEY=your_baidu_ocr_secret_key

# MinerU API Configuration (可选，用于扫描版 PDF)
MINERU_API_TOKEN=your_mineru_api_token
```

4. **启动开发服务器**
```bash
pnpm dev
```

5. **访问应用**

打开浏览器访问 http://localhost:3000

## 使用说明

### 上传审核

1. 在首页点击上传区域，选择工程方案 PDF 文件
2. 点击"开始审核"按钮
3. 等待 AI 分析完成（约 30-90 秒）
4. 查看生成的审核报告

### 审核报告格式

审核报告按以下章节结构输出：

1. **审核依据** - 列出审核所依据的法律、法规、标准、规范
2. **通用性审核** - 按法律→法规→标准规范顺序输出
3. **严重缺陷审核** - 检查是否存在缺漏项
4. **内容完整性审核** - 检查方案内容完整性
5. **专业性审核** - 专业性技术问题审核

### 历史记录

- 点击导航栏"历史记录"查看所有审核记录
- 支持导出 TXT、MD、HTML 格式
- 支持删除记录

## 知识库结构

```
方案审核依据/
├── 通用法律法规标准规范审核依据/
│   ├── 法律法规通用审核依据/
│   └── 标准规范通用审核依据/
└── 专业法律法规标准规范审核依据/
    └── 房屋建筑工程/
        └── 安全类方案审核/
            └── 2危大工程专项方案/
                ├── 1基坑工程/
                ├── 2模板支撑体系工程/
                ├── 3起重吊装及起重机械安装拆卸工程/
                ├── 4脚手架工程/
                ├── 5拆除、爆破工程/
                ├── 6暗挖工程/
                ├── 7建筑幕墙安装工程/
                ├── 8人工挖孔桩工程/
                ├── 9钢结构安装工程/
                ├── 10水下作业工程/
                ├── 11装配式建筑混凝土预制构件安装工程/
                ├── 12采用新技术、新工艺、新材料、新设备工程/
                └── 13有限空间作业/
```

## 13 个专业类型说明

| 序号 | 专业名称 | 关键词示例 |
|------|---------|-----------|
| 1 | 基坑工程 | 基坑、支护、降水、边坡、土方 |
| 2 | 模板支撑体系工程 | 模板、高支模、满堂架、立杆 |
| 3 | 起重吊装及起重机械安装拆卸工程 | 塔吊、起重机械、吊装、安装拆卸 |
| 4 | 脚手架工程 | 脚手架、悬挑、附着式升降、盘扣 |
| 5 | 拆除、爆破工程 | 拆除、爆破、机械拆除 |
| 6 | 暗挖工程 | 暗挖、盾构、顶管、隧道 |
| 7 | 建筑幕墙安装工程 | 幕墙、玻璃幕墙、石材幕墙 |
| 8 | 人工挖孔桩工程 | 人工挖孔桩、灌注桩 |
| 9 | 钢结构安装工程 | 钢结构、钢构件、钢梁、焊接 |
| 10 | 水下作业工程 | 水下作业、潜水、水下焊接 |
| 11 | 装配式建筑混凝土预制构件安装工程 | 装配式、预制构件、PC构件 |
| 12 | 采用新技术、新工艺、新材料、新设备工程 | 新技术、新工艺、新材料 |
| 13 | 有限空间作业 | 有限空间、受限空间、封闭空间 |

## API 配置说明

| API | 用途 | 获取方式 |
|-----|------|----------|
| DeepSeek | AI 审核分析 | https://platform.deepseek.com |
| 百度 OCR | 扫描版 PDF 识别 | https://ai.baidu.com/tech/ocr |
| MinerU | 高质量 PDF 解析 | https://mineru.net |

## 开发命令

```bash

# 开发模式
pnpm dev

# 构建生产版本
pnpm build

# 启动生产服务器
pnpm start

# 代码检查
pnpm lint
```

## 联系方式

如有问题或建议，请提交 Issue 或 Pull Request。

File: 审核依据 ——法规库专用-已更新/专业法律法规标准规范审核依据/房屋建筑工程/安全类方案审核/2危大工程专项方案/9钢结构安装工程/GB50661-2011《钢结构焊接规范》.md (part 1 of 5)
# 钢结构焊接规范

Code for Welding of Steel Structures

![](images/ec07256fa65feda090a6b503cc39282740db287b58fe59674eddef3c5947089b.jpg)

# 前言

本规范根据建设部建标[2007]126号文《关于印发（2007年工程建设标准规范制订、修订计划（第二批）》的通知》的要求，由中冶集团建筑研究总院（现已更名为中冶建筑研究总院有限公司）会同有关单位编制而成。

本规范的制定是在现行行业标准《建筑钢结构焊接技术规程》JGJ81- 2002基础上进行的，是钢结构焊接技术的通用标准，提出了钢结构焊接设计、制作、材料、工艺、质量控制、焊工考试等的基本要求，并作为制修订相关专用标准的依据。本规范在控制钢结构焊接质量的同时，为贯彻执行国家技术经济政策，反映建筑领域可持续发展理念，加强了节能、节材与环境保护等要求。本规范积极采用了焊接新技术、新工艺、新材料。

在编制过程中，总结了近年来我国钢结构焊接的实践经验和研究成果，借鉴了有关国际标准和国外先进标准，开展了多项专题研究，广泛地征求了有关方面的意见，对具体内容进行了反复讨论、协调和修改，并经审查定稿。

本规范的主要内容有：总则，术语符号，基本规定，材料，焊接连接构造设计，焊接工艺评定，焊接工艺，焊接质量控制，焊接补强与加固，焊工考试，附录。

本规范以黑体字标志的条文为强制性条文，必须严格执行。

本规范由住房和城乡建设部负责管理和对强制性条文的解释，由中冶建筑研究总院有限公司负责具体技术内容的解释。请各单位在本规范执行过程中，总结经验，积累资料，随时将有关意见和建议反馈给中冶建筑研究总院有限公司《钢结构焊接规范》国家标准管理组（地址：北京市海淀区西土城路33号；邮政编码：100088；电子邮箱jyz3408@263. net）。

本规范主编单位：中冶建筑研究总院有限公司

本规范参编单位：国家钢结构工程技术研究中心、中国京冶工程技术有限公司、中建一局钢结构工程有限公司、上海宝山钢铁股份有限公司、中冶赛迪工程技术股份有限公司、北京远达国际工程管理有限公司、上海冠达尔钢结构有限公司、上海中远川崎重工钢结构有限公司、浙江精工钢结构建设集团有限公司、北京三杰国际钢结构有限公司、上海宝冶建设有限公司、中国第二冶金建设有限责任公司、中建三局建设工程有限公司、浙江东南网架股份有限公司、中国航空工业规划设计研究院、水利部水工金属结构质量检验测试中心、北京市政工程设计研究总院、国网北京电力建设研究院、北京双圆工程咨询监理有限公司、陕西省建筑科学研究院、中铁山桥集团有限公司、江苏沪宁钢机股份有限公司、中国二十冶钢结构制造总厂、大连重工·起重集团有限公司、武钢集团武汉冶金设备制造公司、武钢集团金属结构有限责任公司

# 目录

1 总则.

2 术语符号

2.1 术语 2  2.2 符号 3

3 基本规定 4

4 材料 8

5 焊接连接构造设计 15

5.1 一般规定 15

5.2 焊缝坡口形状和尺寸 18

5.3 焊缝的计算厚度 19

5.4 组焊构件焊接节点 29

5.5 防止板材产生层状撕裂的的节点、选材和工艺措施 32

5.6 构件制作与工地安装焊接构造设计 35

5.7 承受动载与抗震的焊接构造设计 42

6 焊接工艺评定 46

6.1 一般规定 46

6.2 焊接工艺评定替代规则 50

6.3 重新进行工艺评定的规定 51

6.4 试件和检验试样的制备 53

6.5 试件和试样的试验与检验 61

6.6 关于免予焊接工艺评定的规定 65

7 焊接工艺 68

7.1 母材准备 68

7.2 焊接材料要求 69

7.3 焊接接头的装配要求 72

7.4 定位焊 72

7.5 焊接环境 73

7.6 预热和道间温度控制 73

7.7 焊后消除应力处理 75

7.8 引弧板、引出板和衬垫 76

7.9 焊接工艺技术要求 77

7.10 焊接变形的控制 79

7.11 返修焊 80

7.12 焊件矫正 81

7.13 焊缝清根 81

7.14 临时焊缝 82

7.15 引弧和熄弧 82

7.16 电渣焊和气电立焊 82

8 焊接质量控制 84

8.1 一般规定 84

8.2 承受静荷载结构焊接质量的检验 85

8.3 需疲劳验算结构的焊缝质量检验 93

9焊接补强与加固 97

10焊工考试 102

10.1 一般规定 ..... 10310.2 考试内容及分类 ..... 10410.3 手工操作技能基本考试 ..... 10610.4 手工操作技能附加考试 ..... 11210.5 手工操作技能定位焊考试 ..... 118附录 A 钢板厚度方向性能级别及其含硫量、断面收缩率值 ..... 124附录 B 钢结构焊接接头坡口形状、尺寸和标记方法 ..... 125附录 C 钢结构焊接工艺评定报告格式 ..... 140附录 D 箱形柱（梁）内隔板电渣焊缝 ..... 154附录 E 工程建设焊工考试结果登记表、合格证格式 ..... 155本规范用词说明 ..... 158

# 1 总则

1.0.1 为在钢结构焊接中贯彻执行国家的技术经济政策，做到技术先进、经济合理、安全适用、确保质量，制定本规范。

【说明】本规范对钢结构焊接给出的具体规定，是为了保证钢结构工程的焊接质量和施工安全，并为焊接工艺提供技术指导，使钢结构焊接质量满足设计文件和相关标准的要求。钢结构焊接，还应贯彻节材、节能、环保等技术经济政策。本规范的编制主要根据我国钢结构焊接技术发展现状，以现行行业标准《建筑钢结构焊接技术规程》JGJ81- 2002为基础，充分考虑现行的各行业相关标准，同时借鉴欧、美、日等先进国家的标准规定，适当采用我国钢结构焊接的最新科研成果、施工实践编制而成。

1.0.2 本规范适用于各种工业与民用钢结构工程中承受静荷载或动荷载，钢材厚度大于或等于3mm的结构钢的焊接。本规范适用的焊接方法包括焊条电弧焊、气体保护电弧焊、自保护电弧焊、埋弧焊、电渣焊、气电立焊、栓钉焊等及其相应焊接方法的组合。

【说明】本条在荷载条件、钢材厚度以及焊接方法等方面规定了本规范的适用范围。

该条并没有规定本规范适用的具体结构类型，一般桁架或网架（壳）结构、多层和高层梁一柱框架结构的工业与民用建筑钢结构、公路桥梁钢结构、电站电力塔架、非压力容器罐体以及各种设备钢构架、工业炉窑罐壳体、照明塔架、通廊、工业管道支架、厂区、人行过街天桥或城市钢结构跨线桥等钢结构的焊接均可依据或参考本规范规定执行。

对于有特殊技术要求领域的钢结构，根据设计要求和专门标准的规定补充特殊规定后，仍可适用或参照执行。

本条所列的焊接方法包括了目前我国钢结构制作、安装中广泛应用的全部焊接方法，充分反映了我国钢结构的发展和焊接技术的进步。

1.0.3 钢结构焊接必须遵守国家现行安全技术和劳动保护等有关规定。

【说明】焊接过程是钢材的热加工过程，焊接过程中产生的火花、热量、飞溅物等往往是建筑工地火灾事故的起因，而且如果安全措施不当，会对焊工的身体造成伤害。因此，焊接施工必须遵守国家现行安全技术和劳动保护的有关规定。

1.0.4 钢结构焊接除应执行本规范外，尚应符合国家现行有关强制性标准规定。

【说明】本规范是有关建筑钢结构制作和安装工程对焊接技术要求的专业性规范，是对钢结构相关规范的补充和深化。因此，在工程施工焊接中，除应按本规范的规定执行外，尚应符合国家现行有关强制性标准、规范的规定。

# 2 术语符号

# 2.1术语

《焊接术语》GB/T3375确立的以及下列术语和定义适用于本规范。

2.1.1 消氢处理hydrogenrelieftreatment

对于冷裂纹倾向较大的结构钢，焊接后将焊接接头加热至  $200^{\circ}C\sim 250^{\circ}C$  温度范围内并保温一段时间，以加速焊接接头中氢的扩散逸出，防止由于焊氢的积聚而导致冷裂纹的焊后热处理方法。

2.1.2 消应处理stressrelieftreatment

焊接后将焊接接头加热到母材A线以下的一定温度并保温一段时间，以消减接头位置的焊接残余应力，降低焊接接头的冷裂倾向为目的的焊后热处理方法。

2.1.3 过焊孔weldacesshole

在主要焊缝与次要焊缝的交叉位置，为保证主要焊缝的连续性，防止出现三向应力，并有利于焊接操作的进行，在次要构件的相应位置开设的焊缝穿越孔。

2.1.4 有效厚度effectivethickness

对接焊缝中，减去焊缝余高，由焊缝表面到焊缝根部的最小距离。

2.1.5 有效焊喉effectivethroat

角焊缝中，不包括焊缝凸起或下凹部分，从焊缝表面到焊根的最小距离。

2.1.6 免予评定prequalificationofWPS

对于一些特定的焊接方法和参数、钢材、接头形式和焊接材料种类的组合，若满足本规范相应的规定，可以不做焊接工艺评定试验而直接采用标准的焊接工艺。

2.1.7 焊接环境温度temperatureofweldingcircumstance

施焊时，焊件周围环境的温度。

2.1.8 自保护电弧焊selfishieldarcwelding

不需外加气体或焊剂保护，仅依靠焊丝药芯在高温时反应形成的熔渣和气体保护焊接区进行焊接的方法。

# 2.1.9 检测testing

按照规定程序，由确定给定产品的一种或多种特性、进行检验、测试处理或提供服务所组成的技术操作。

# 2.1.10 检查inspection

对材料、人员、工艺、过程或结果的核查，并确定其相对于特定要求的符合性，或在专业判断的基础上，确定相对于通用要求的符合性。

【说明】本规范给出了10个有关钢结构焊接方面的特定术语，同时标准《焊接术语》GB/T3375中所确立的相应术语均适用于本规范。本规范所确定的术语是从钢结构焊接的角度赋予其涵义的，不一定是其广泛适用的标准定义。

# 2.2 符号

a 焊缝坡口角度 $\Phi$  直径 $\Psi$  局部两面夹角a 试样厚度B 焊缝宽度b 焊缝坡口根部间隙C 焊缝余高 $C_{eq}$  钢材碳当量（适用于含碳量  $\geq 0.18\%$  的钢） $\mathbb{P}_{\mathrm{cm}}$  低碳微量合金元素钢的碳当量（适用于含碳量在  $0.07\sim 0.22\%$  之间的钢）d 对接焊缝错边h 焊缝坡口深度 $\mathbf{h}_{\mathrm{e}}$  焊缝计算厚度 $\mathbf{h}_{\mathrm{f}}$  焊脚尺寸 $\mathsf{HV}_{10}$  维氏硬度t 板厚 $\mathsf{R}_{\mathrm{eff}}$  上屈服强度 $\mathsf{R}_{\mathrm{el}}$  下屈服强度 $\mathsf{R}_{\mathrm{m}}$  抗拉强度A 断后伸长率Z 断面收缩率

【说明】本规范给出了20个符号，并对每一个符号给出了定义，这些符号都是本规范各章节中所引用的，其中材料力学性能方面的符号，为与国家标准《金属材料室温拉伸试验方法》GB/T228保持一致，采用了国际标准的性能符号，即用英文字母R代替旧符号的  $\sigma$  ，用字母A代替旧符号的  $\delta$  ，用字母Z代替旧符号的  $\Psi$  ，鉴于目前相关的产品标准还不能同步修订的状况，为了避免出现混乱，建议：在过渡期内，试验报告可以在新的性能名称及其符号之后的括号内定出旧符号，例如：上屈服强度  $\mathsf{R}_{\mathsf{EH}}(\sigma_{\mathsf{SU}})$  ，下屈服强度  $\mathsf{R}_{\mathsf{EL}}(\sigma_{\mathsf{SL}})$  ，抗拉强度  $\mathsf{R}_{\mathsf{m}}(\sigma_{\mathsf{b}})$  规定非比例延伸强度  $\mathsf{R}_{\mathsf{p0.2}}(\sigma_{\mathsf{p0.2}})$  ，断后伸长率A（85），断面收缩率Z（  $\Psi$  ），等。

# 3 基本规定

3.0.1钢结构工程焊接难度分为A、B、C、D四个难度等级，其难度等级划分见表3.0.1。

表3.0.1钢结构工程焊接难度等级划分  

<table><tr><td>焊接难度
影响因素①
焊接难度等级</td><td>板厚
(mm)</td><td>钢材分类②</td><td>受力状态</td><td>钢材碳当量③
Ceq, 111(%)</td></tr><tr><td>A易</td><td>t≤30</td><td>I</td><td>一般静载拉、压</td><td>≤0.38</td></tr><tr><td>B一般</td><td>30&lt;t&gt;II</td><td>静载且板厚方向受拉或间接动载</td><td>0.38&lt;c eq=&quot;&quot; cm=&quot;&quot; h=&quot;111(%)&quot;&gt;</td><td></td></tr><tr><td>C较难</td><td>60&lt;t&gt;III</td><td>直接动载、抗震设防烈度大于等于8度</td><td rowspan="2">0.45&lt;c eq=&quot;&quot; cm=&quot;&quot; h=&quot;111(%)&quot;&gt;</td><td></td></tr><tr><td>D难</td><td>t&amp;gt;100</td><td>IV</td><td>Ceq&amp;gt;0.50</td></tr></table>


</c>

【说明】本规范适用的钢材类别、结构类型比较广泛，基本上涵盖了目前钢结构焊接施工的实际需要。为了提高钢结构工程焊接质量，保证结构使用安全，本条表3.0.1根据影响施工焊接的各种基本因素将钢结构工程焊接按难易程度区分为易、一般、较难和难四个等级。针对不同情况，施工企业在承担钢结构工程时应具备与焊接难度相适应的技术条件，如施工企业的资质、焊接施工装备能力、施工技术和人员水平能力、焊接工艺技术措施、检验与试验手段、质保体系和技术文件等。

表3.0.1中钢材碳当量采用国际焊接学会推荐的公式，研究表明，该公式主要适用于含碳量较高的钢（含碳量  $\geq 0.18\%$  ），60年代以后，世界各国为改进钢的性能和焊接性，大力发展了低碳微合金元素的低合金高强钢，对于这类钢，该公式已不适用，为此提出了适用于含碳量较低（  $0.07\sim 0.22\%$  ）钢的碳当量公式  $\mathsf{P}_{\mathsf{cm}}$

$$
\mathrm{P_{cm}}(\%) = \mathrm{C} + \frac{Si}{30} +\frac{Mo + Cu + Cr}{20} +\frac{Ni}{60} +\frac{Mo}{15} +\frac{V}{10} +5B
$$

但目前国内大部分现行钢材标准主要还是以  $\mathsf{C}_{\mathrm{eq}}$  ，Iw作为评价其焊接性优劣指标的，为了与钢材标准规定相一致，本规范仍然沿用  $\mathsf{C}_{\mathrm{eq}}$  ，Iw公式，对于含碳量  $< 0.18\%$  的情况，可通过试验或采用  $\mathsf{P}_{\mathsf{cm}}$  评价钢材焊接性。

板厚的区分原则上按照目前国内钢结构中、厚板的使用普遍程度，将  $t< 30mm$  定为易焊的结构，将  $t = 30\sim 60mm$  定为一般难度的，将  $t = 60\sim 100mm$  定为较难焊接的，  $t > 100mm$  定为难焊的结构。受力状态的区分原则上参照有关设计规程。

3.0.2 钢结构焊接工程设计、施工单位应具备与工程结构类型相应的设计或施工资质。当施工单位承担钢结构焊接工程施工详图设计时，应具有相应的设计资质或经原设计单位认可。

3.0.3 承担钢结构焊接工程的施工单位应具备下列基本条件：

1 具有相应的焊接质量管理体系和技术标准；2 有相应资格的焊接技术人员、焊接检验人员、无损检测人员、焊工、焊接热处理人员；3 具有与所承担工程焊接相适应的焊接方法、焊接设备、检验和试验设备；4 检验仪器、仪表应经计量检定、校准合格且在有效期内；5 具有与所承担工程的结构类型相适应的钢结构焊接工程施工组织设计（方案）、焊接作业指导书、焊接工艺评定文件等技术文件；6 对承担焊接难度等级为C级和D级的施工单位，其焊接技术人员应具备高级技术职称。无损检测人员应具备Ⅲ级资格；并应具有焊接工艺试验室。

【说明】鉴于目前国内钢结构工程承包的实际情况，结合近二十年来的实际施工经验和教训，要求承担钢结构工程制作安装的企业必须具有相应的资质等级、设备条件、焊接技术质量保证体系，并配备具有金属材料、焊接结构学、焊接工艺及设备等方面专业知识的焊接技术责任人员，强调对施工企业焊接相关从业人员的资质要求，明确其职责，是非常必要的。

随着大中城市现代化的进程，在钢结构的设计中越来越多地采用一些超高、超大新型钢结构。这些结构中焊接节点设计复杂，接头拘束度较大，一旦发生质量问题，尤其是裂纹，往往对工程的安全、工期和投资造成很大损失。目前，重大工程中经常采用一些进口钢材或新型国产钢材，这样就要求施工企业全面了解其冶炼、铸造、轧制上的特点，掌握钢材的焊接性，进而制订正确的焊接工艺措施，确保焊接施工质量。因此本条中特别规定特殊结构或采用高强度钢材、特厚材料及焊接新工艺的钢结构工程，其制作、安装单位应具备相应的焊接工艺试验室和基本的焊接试验开发技术人员是很必要的。

3.0.4 钢结构焊接相关人员的资格应符合下列规定：

1 焊接技术人员应具有中级以上技术职称，并接受过专门的焊接技术培训，且有一年以上焊接生产或施工实践经验；2 焊接检验人员应接受过专门的技术培训，有一定的焊接实践经验和技术水平，并具有检验人员上岗资格证；3 无损检测人员必须由专业机构考核合格，其资格证书应在有效期内，并按考核合格项目及权限从事无损检测和审核工作；4 焊工应按本规范第10章规定考试合格，并取得资格证书，其施焊范围不得超越资格证书的规定；

5 焊接热处理人员应具备相应的专业技术。用电加热设备加热时，其操作人员应经过专业培训。

【说明】焊接相关人员，包括焊工、焊接技术人员、焊接检验人员、无损检测人员、焊接热处理人员，是焊接实施的直接或间接参与者，是焊接质量控制环节中的重要组成部分，焊接从业人员的专业素质是关系到焊接质量的关键因素，2008年北京奥运会场馆钢结构工程的成功建设和四川彩虹大桥的倒塌，从正反两个方面都说明了加强焊接从业人员管理的重要性。近年来，随着我国钢结构的突飞猛进，焊接从业人员的数量急剧增加，但由于国内没有相应的准入机制和标准，缺乏对相关人员的考核管理（目前只有对焊工和检测人员的考试规定），致使国内一些钢结构企业尤其是中小企业焊接从业人员尤其是技术管理人员良莠不齐，十分混乱，造成一些钢结构工程在生产制作、施工安装过程中的粗制滥造，给整个工程质量埋下安全隐患，这对于我国蒸蒸日上的钢结构行业无疑是一个亟待解决的问题，因此本规范对焊接相关人员的资格作出了明确规定，借以加强对各类人员的管理。

3.0.5 钢结构焊接工程相关人员的职责应符合下列规定：

1 焊接技术人员负责组织进行焊接工艺评定，编制焊接工艺方案及技术措施和焊接作业指导书或焊接工艺卡，处理施工过程中的焊接技术问题；2 焊接检验人员负责对焊接作业进行全过程的检查和控制，出具检查报告；3 无损检测人员应按设计文件或相应规范规定的探伤方法及标准，对受检部位进行探伤，出具检测报告；4 焊工应按照焊接工艺文件的要求施焊；5 焊接热处理人员应按照焊接作业指导书及相应的操作规程进行作业。

【说明】本条对焊接相关人员的职责作出了规定，其中焊接检验人员负责对焊接作业进行全过程的检查和控制，出具检查报告，所谓检查报告，是根据若干检测报告的结果，通过对材料、人员、工艺、过程或质量的核查进行综合判断，确定其相对于特定要求的符合性，或在专业判断的基础上，确定相对于通用要求的符合性，并出具的书面报告，如焊接工艺评定报告、焊接材料复验报告等，检测报告与检查报告不同，检测报告是对某一产品的一种或多种特性进行测试并提供检测结果，如材料力学性能检测报告、无损检测报告等。

出具检测报告、检查报告的检测机构或检查机构均应有具有相应检测、检查资质，其中，检测机构应通过国家认证认可监督管理委员会的CMA计量认证（具备国家有关法律、行政法规规定的基本条件和能力，可以向社会出具具有证明作用的数据和结果）或中国合格评定国家认可委员会的实验室认可（符合ISO/IEC17025《检测和校准实验室能力的通用要求》（CNAS- CL01《检测和校准实验室能力认可准则》）的要求）。

3.0.6 钢结构焊接工程相关人员的安全、健康及作业环境应遵守国家现行安全健康相关标准的规定。

【说明】焊接过程是钢材的热加工过程，焊接过程中产生的火花、热量、飞溅物、噪声以及烟尘等都是影响焊接相关人员身心健康、安全的不可忽视的因素，因此焊接环境中的设备用电、气瓶及辅助机具的使用，必须遵守国家现行安全健康相关标准的规定。

# 4 材料

4.0.1 钢结构用钢材及焊接材料应符合设计文件的要求，并应具有钢厂和焊接材料厂出具的产品质量证明书或检验报告，其化学成分、力学性能和其它质量要求应符合国家现行标准的规定。

4.0.2 钢材的化学成分、力学性能复验应符合国家现行相关工程质量验收标准的规定。

【说明】钢材的化学成份决定了钢材的碳当量数值，是影响钢材的焊接性和焊接接头安全性的重要因素之一，直接影响焊接工艺参数和工艺措施的制订。对于钢结构焊接施工企业不仅要保证焊接接头的力学性能符合设计要求，而且在工程前期准备阶段就应确切地了解所用钢材的实际成分和有关性能，以作为焊接性试验、焊接工艺评定以及制作、安装焊接工艺参数及措施制订的依据，因而应按国家现行有关工程质量验收规范要求对钢材的成分、性能进行必要的复验。

不论对于国产钢材或国外钢材，其焊接均应按本规范第6章的要求经过工艺评定试验后，制订出相应的焊接工艺文件或指导书方可在工程中施焊。钢材的碳当量，只是作为制订焊接工艺评定方案时必须考虑的重要因素，而非唯一因素。

4.0.3 焊接材料（焊条、焊丝和焊剂）的复验应符合国家现行相关工程质量验收标准的规定，复验时的组批规则按生产批号进行，检验项目及代表数量应按相应的国家焊接材料标准执行。复验应由国家技术质量监督部门认可的质量监督检测机构进行。

【说明】焊接填充材料的选配原则，根据设计要求除保证焊接接头强度、塑性不低于钢材标准规定的下限值以外，还应保证接头的冲击韧性不低于母材标准规定的冲击韧性下限值。

4.0.4 钢结构工程中选用的新材料必须经过新产品鉴定。钢材应具备完善的焊接性资料、指导性焊接工艺、热加工和热处理工艺参数、相应钢材的焊接接头性能数据等资料；焊接材料应由生产厂提供熔敷金属化学成分、性能鉴定资料及指导性施焊参数；新材料经专家论证、评审和焊接工艺评定合格后，方可在工程中采用。

【说明】鉴于目前国内新材料技术开发工作发展迅速，新产品的性能、质量良莠不齐，其使用必须有严格的规定。新材料是指未列入国家或行业标准的材料或已列入国家或行业标准，但对钢厂或焊接材料生产厂为首次试制或生产。

4.0.5 国内钢结构常用钢材按其标称屈服强度分类见表4.0.5。

表4.0.5 常用钢材分类  

<table><tr><td>类别号</td><td>标称屈服强度</td><td>钢材牌号举例</td><td>对应标准号</td></tr><tr><td rowspan="2">Ⅰ</td><td rowspan="2">≤295MPa</td><td>Q195、Q215、Q235、Q275</td><td>GB/T 700</td></tr><tr><td>Q295</td><td>GB/T 1591</td></tr></table>

<table><tr><td rowspan="7"></td><td rowspan="7"></td><td>20、25、15Mn、20Mn、25Mn</td><td>GB/T 699</td></tr><tr><td>Q235q</td><td>GB/T 714</td></tr><tr><td>Q235GJ</td><td>GB/T 19879</td></tr><tr><td>Q235GNH</td><td>GB/T 4171</td></tr><tr><td>Q235NH、Q295NH</td><td>GB/T 4172</td></tr><tr><td>ZG 200-400H、ZG 230-450H、ZG 275-485H</td><td>GB/T 7659</td></tr><tr><td>ZGD270-480、ZGD290-510</td><td>GB/T 14408</td></tr><tr><td rowspan="6">Ⅱ</td><td rowspan="6">&amp;gt;295MPa～370MPa</td><td>Q345</td><td>GB/T 1591</td></tr><tr><td>Q345q、Q370q</td><td>GB/T 714</td></tr><tr><td>Q345GJ</td><td>GB/T 19879</td></tr><tr><td>Q355GNH</td><td>GB/T 4171</td></tr><tr><td>Q355NH</td><td>GB/T 4172</td></tr><tr><td>ZGD345-570</td><td>GB/T 14408</td></tr><tr><td rowspan="5">Ⅲ</td><td rowspan="5">&amp;gt;370MPa～420MPa</td><td>Q390、Q420</td><td>GB/T 1591</td></tr><tr><td>Q390GJ、Q420GJ</td><td>GB/T 19879</td></tr><tr><td>Q420q</td><td>GB/T 714</td></tr><tr><td>Q415NH</td><td>GB/T 4172</td></tr><tr><td>ZGD410-620</td><td>GB/T 14408</td></tr><tr><td rowspan="3">IV</td><td rowspan="3">&amp;gt;420MPa</td><td>Q460</td><td>GB/T 1591</td></tr><tr><td>Q460GJ</td><td>GB/T 19879</td></tr><tr><td>Q460NH、Q500NH、Q550NH</td><td>GB/T 4172</td></tr><tr><td colspan="4">注：国内新材料和国外钢材按其屈服强度级别归入相应类别。</td></tr></table>

【说明】钢种的分类有多种方式，可按化学成分、强度、供货状态、碳当量等进行分类。按化学成分钢种可以分为低碳钢、低合金钢和不锈钢等。按屈服强度钢种可以分为235MPa、295MPa、345MPa、370MPa、390MPa、420MPa、460MPa等。按照供货状态，钢种可分为热轧钢、正火钢，控轧钢、控轧控冷（TMCP）钢、TMCP+回火处理、淬火+回火钢、淬火+自回火钢等。

本章正文中常用钢材分类是按强度级别分的，主要涉及屈服点在460MPa及其以下的钢种，对于屈服点在460MPa以上的钢种可参照本规范的规定进行焊接工艺评定，等积累足够试验数据后，再增加新的分类。常用国外钢材的分类见表1。

表1常用国外钢材的分类  

<table><tr><td>类别号</td><td>屈服点</td><td>国外钢材标准及其牌号举例</td><td>屈服强度范围(MPa)</td><td>碳当量CEIW≤(%)</td><td>焊接裂纹敏感指数Pcm≤(%)</td><td>冲击功CVN</td></tr><tr><td rowspan="3">Ⅰ</td><td rowspan="3">235及以下</td><td>JIS G 3106-2004 SM400
(A、B t≤200mm；C t≤100mm)
t≤50mm
&amp;gt;50~100mm</td><td>195~245</td><td></td><td></td><td rowspan="2">B、C
0℃
27J</td></tr><tr><td rowspan="2">JIS G 3136~2005 SN400
(A、B t&amp;gt;6~100mm；
C t&amp;gt;16~100mm)</td><td rowspan="2">215~355</td><td>0.44
0.47</td><td>0.28
0.30</td></tr><tr><td>0.36</td><td>0.26</td><td>B、C
0℃
27J</td></tr></table>

<table><tr><td rowspan="5"></td><td rowspan="5"></td><td>EN 10025-2:2004 t≤250mm
S185</td><td>145～185</td><td>/</td><td>/</td><td>无</td></tr><tr><td>EN 10025-2:2004
S235 JR t≤250mm
S235J0 t≤250mm
S235J2 t≤400mm</td><td>175～235
175～235
165～235</td><td>/</td><td>/</td><td>(27J)
20℃
0℃
-20℃</td></tr><tr><td>EN 10025-5:2004
S235 J0W t≤150mm
S275 J2W t≤150mm</td><td>195～235</td><td>/</td><td>/</td><td>(27J)
0℃
-20℃</td></tr><tr><td>EN 10149-3-1996 t≤20mm
S260NC</td><td>260</td><td>/</td><td>/</td><td>/</td></tr><tr><td>ASTM A36/A36M-05</td><td>≥250</td><td>/</td><td>/</td><td></td></tr><tr><td rowspan="11">Ⅱ</td><td rowspan="11">&amp;gt; 235～345</td><td>ASTM A572/A572M-06
Gr42 (t≤150mm)</td><td>290</td><td>/</td><td>/</td><td>/</td></tr><tr><td>EN 10149-3:1996 t≤20mm
S315NC</td><td>315</td><td>/</td><td>/</td><td>/</td></tr><tr><td>EN 10149-2:1996 t≤20mm
S315MC</td><td>315</td><td>/</td><td>/</td><td>/</td></tr><tr><td>JIS G 3106-2004 SM490
(A、B t≤200mm; C t≤100mm)
t≤50mm
&amp;gt;50～100mm</td><td>275～325</td><td>0.38
0.40</td><td>0.24
0.26</td><td>B、C
0℃
27J</td></tr><tr><td>JIS G 3106-2004 SM490Y
(A、B t≤100mm)
t≤50mm
&amp;gt;50～100mm</td><td>325～365</td><td>0.38
0.40</td><td>0.24
0.26</td><td>B
0℃
27J</td></tr><tr><td>EN 10025-2:2004 t≤250mm
S295</td><td>225～295</td><td>/</td><td>/</td><td>无</td></tr><tr><td>EN 10025-2:2004
S275 JR t≤250mm
S275 J0 t≤250mm
S275 J2 t≤400mm</td><td>205～275
205～275
195～275</td><td>/</td><td>/</td><td>(27J)
20℃
0℃
-20℃</td></tr><tr><td>EN 10025-3:2004
S275 N t≤250mm
S275 NL t≤250mm</td><td>205～275</td><td>t≤100,0.40;
t(100,250)
0.43</td><td>/</td><td>(27J)
-30℃(-20℃,40J)
-50℃</td></tr><tr><td>EN 10025-4:2004
S275 M t≤150mm
S275 ML t≤150mm</td><td>240～275</td><td>t≤40,0.34;
t(40,63)0.35;
t(63,150)
0.38</td><td>/</td><td>(27J)
-30℃(-20℃,40J)
-50℃</td></tr><tr><td>JIS G 3136-2005 SN490
(B t&amp;gt;6-100mm; C &amp;gt;16-100mm)
t≤40mm
&amp;gt;40-100mm</td><td>295～445</td><td>0.44
0.46</td><td>0.29</td><td>B、C
0℃
27J</td></tr><tr><td>EN 10025-2:2004 t≤250mm
S335</td><td>255～335</td><td>/</td><td>/</td><td>/</td></tr></table>

<table><tr><td rowspan="8"></td><td rowspan="8"></td><td>EN 10025-2:2004
S355 JR t≤250mm
S355J0 t≤250mm
S355J2 t≤400mm
S355K2 t≤400mm(150,250,400)</td><td>275~355
275~355
265~355
265~355</td><td>/</td><td>/</td><td>20℃, 27J
0℃, 27J
-20℃, 27J
-20℃,(40,33,33)J</td></tr><tr><td>EN 10025-3:2004
S355 N t≤250mm
S355 NL t≤250mm</td><td>275~355</td><td>t≤63,0.43;
t(63,250)
0.45</td><td>/</td><td>(27J)
-30℃(-20℃, 40J)
-50℃</td></tr><tr><td>EN 10025-4:2004
S355 M t≤150mm
S355 ML t≤150mm</td><td>320~355</td><td>t≤40,0.39;
t(40,63),
0.40)t(63,150)0.45</td><td>/</td><td>(27J)
-30℃(-20℃, 40J)
-50℃</td></tr><tr><td>EN 10025-5:2004
S355 JOWP t≤40mm
S355 J2WP t≤40mm</td><td>345~355</td><td>/</td><td>/</td><td>(27J)
0℃
-20℃</td></tr><tr><td>EN 10025-5:2004
S355 JOW t≤150mm
S355 J2W t≤150mm
S355 K2W t≤150mm</td><td>295~355</td><td>/</td><td>/</td><td>(27J)
0℃
-20℃
-30℃(-20℃, 40J)</td></tr><tr><td>ASTM A572/A572M-06
Gr50 (t≤100mm)</td><td>345</td><td>/</td><td>/</td><td>/</td></tr><tr><td>EN 10149-3:1996 t≤20mm
S355NC</td><td>355</td><td>/</td><td>/</td><td>/</td></tr><tr><td>EN 10149-2:1996 t≤20mm
S355MC</td><td>355</td><td>/</td><td>/</td><td>/</td></tr><tr><td rowspan="6">Ⅲ</td><td rowspan="6">&amp;gt;345
~420</td><td>JIS G 3106-2004 SM520
(B、C t≤100mm)
t≤50mm
&amp;gt;50-100mm</td><td>325~365</td><td>0.40
0.42</td><td>0.26
0.27</td><td>0℃
B 27J
C 47J</td></tr><tr><td>EN 10025-2:2004 t≤250mm
S360</td><td>285~360</td><td></td><td>/</td><td>无</td></tr><tr><td>ASTM A913/A913M -07Gr50</td><td>≥345</td><td>≤0.38</td><td></td><td></td></tr><tr><td>ASTM A572/A572M-06
Gr55 (t≤50mm)</td><td>380</td><td>/</td><td>/</td><td>/</td></tr><tr><td>ASTM A572/A572M-06
Gr60 (t≤32mm)</td><td>415</td><td>/</td><td>/</td><td>/</td></tr><tr><td>ASTM A913/A913M -07 Gr60</td><td>≥415</td><td>≤0.40</td><td>/</td><td></td></tr><tr><td rowspan="3">IV</td><td rowspan="3">&amp;gt;420
~460</td><td>JIS G 3106-2004 SM570
(t≤100mm)
t≤50mm
&amp;gt;50-100mm</td><td>420~460</td><td>0.44
0.47</td><td>0.26
0.27</td><td>-5℃
47J</td></tr><tr><td>ASTM A572/A572M-06
Gr65 (t≤32mm)</td><td>450</td><td>/</td><td>/</td><td>/</td></tr><tr><td>EN 10025-3:2004</td><td></td><td>t≤63,0.48;</td><td>/</td><td>(27J)</td></tr></table>

<table><tr><td rowspan="18"></td><td rowspan="18"></td><td>S420 N t≤250mm</td><td>320～420</td><td>t(63,100) 0.50; t(100, 250) 0.52</td><td></td><td>-30℃ (-20℃、40J) -50℃</td></tr><tr><td>S420 NL t≤250mm</td><td></td><td rowspan="3">t≤16,0.43; t(16,40), 0.45; t(40, 63)0.46;t(63, 150) 0.47</td><td rowspan="3">//</td><td rowspan="3">(27J) -30℃ (-20℃、40J) -50℃</td></tr><tr><td>EN 10025-4:2004 S420 M t≤150mm</td><td>365～420</td></tr><tr><td>S420 ML t≤150mm</td><td></td></tr><tr><td>EN 10149-3:1996 s≤20mm</td><td>420</td><td>/</td><td>/</td><td>/</td></tr><tr><td>EN 10149-2:1996 s≤20mm</td><td>420</td><td>/</td><td>/</td><td>/</td></tr><tr><td>S420MC</td><td></td><td></td><td></td><td></td></tr><tr><td>EN 10025-2:2004 S450 J0 t≤150mm</td><td>380～450</td><td></td><td>/</td><td>0℃ 27J</td></tr><tr><td>EN 10025-3:2004 S460 N t≤200mm</td><td>370～460</td><td rowspan="2">t≤63,0.53; t(63,100) 0.54; t(100, 200) 0.55</td><td rowspan="2">/</td><td rowspan="2">(27J) -30℃ (-20℃、40J) -50℃</td></tr><tr><td>S460 NL t≤200mm</td><td></td></tr><tr><td>EN 10025-4:2004 S460 M t≤150mm</td><td>385～460</td><td rowspan="2">t≤16,0.45; t(16,40), 0.46; t(40, 63)0.47;t(63, 150) 0.48</td><td rowspan="2">/</td><td rowspan="2">(27J) -30℃ (-20℃、40J) -50℃</td></tr><tr><td>S460 ML t≤150mm</td><td></td></tr><tr><td>EN 10025-6:2004 S460 Q t≤150mm</td><td>400～460</td><td rowspan="3">t≤50,0.47; t(50,100), 0.48; t(100, 150)0.50</td><td rowspan="3">/</td><td rowspan="3">(30,27J) -20℃ -40℃ -60℃</td></tr><tr><td>S460 QL t≤150mm</td><td></td></tr><tr><td>S460 QL1 t≤150mm</td><td></td></tr><tr><td>EN 10149-2:1996 t≤20mm</td><td>460</td><td>/</td><td>/</td><td>/</td></tr><tr><td>S460MC</td><td></td><td></td><td></td><td></td></tr><tr><td>ASTM A913/A913M -07 Gr65</td><td>≥450</td><td>≤0.43</td><td>/</td><td>/</td></tr><tr><td colspan="7">注：除日本标准采用的碳当量为CE(JIS)(%)；其他标准采用的为CEIN(%)。</td></tr></table>

4.0.6 T形、十字形、角接接头，当其翼缘板厚度等于或大于  $40\mathrm{mm}$  时，设计宜采用对厚度方向性能有要求的钢板。钢材的厚度方向性能级别应根据工程的结构类型、节点形式及板厚和受力状态等情况按《厚度方向性能钢板》GB/T5313- 1985进行选择。

【说明】T形、十字形、角接节点，当翼缘板较厚、节点形式复杂、焊缝集中时，由于焊接收缩应力较大，而且节点拘束度大，而使板材在近缝区或近板厚中心区沿轧制带状组织晶间产生台阶状层状撕裂。这种现象在国内外工程中屡有发生。焊接工艺技术人员虽然针对这一问题研究出一些改善、克服层状撕裂的工艺措施，取得了一定的实践经验。但要从根本上解决问题，必须提高钢材自身的厚度方向即Z向性能。因此在设计选材阶段开始就采用对钢材厚度方向有性能要求的钢板。

国家标准《建筑结构用钢板》GB/T19879- 2005，对于厚度方向性能有要求的钢板，在质量等级后面加上厚度方向性能级别（Z15、Z25或Z35），如Q235GJD Z25。有厚度方向性能要求时，P、S含量要求见表2。

表2 结构用碳钢规定厚度方向性能时的P、S含量的要求

<table><tr><td>厚度方向上性能级别</td><td>磷含量(质量分数),(%)</td><td>硫含量(质量分数),(%)</td></tr><tr><td>Z15</td><td rowspan="3">≤0.020</td><td>≤0.010</td></tr><tr><td>Z25</td><td>≤0.007</td></tr><tr><td>Z35</td><td>≤0.005</td></tr></table>

4.0.7 焊条应符合现行国家标准《碳钢焊条》GB/T5117、《低合金钢焊条》GB/T5118的规定。

4.0.8 焊丝应符合现行国家标准《熔化焊用钢丝》GB/T14957、《气体保护电弧焊用碳钢、低合金钢焊丝》GB/T8110及《碳钢药芯焊丝》GB/T10045、《低合金钢药芯焊丝》GB/T17493的规定。

4.0.9 埋弧焊用焊丝和焊剂应符合现行国家标准《埋弧焊用碳素钢焊丝和焊剂》GB/T5293、《埋弧焊用低合金钢焊丝和焊剂》GB/T12470的规定。

【说明】4.0.7至4.0.9焊接材料熔敷金属中扩散氢的测定方法依据GB/T3965- 1995进行。水银置换法只用于焊条电弧焊；甘油置换法和气相色谱法适用于焊条电弧焊、埋弧焊及气体保护焊。当用甘油置换法测定的熔敷金属材料中的扩散氢含量小于2ml/100g时，必须使用气相色谱法测定。正文中钢材分类为Ⅲ、IV类钢种匹配的焊接材料扩散氢含量指标，由供需双方协商确定，也可以要求供应商提供。埋弧焊时应按现行国家标准并根据钢材的强度级别、质量等级和牌号选择适当焊剂，同时尽可能有良好的脱渣性等焊接工艺性能。

4.0.10 气体保护焊使用的氩气应符合现行国家标准《氩气》GB/T4842的规定，其纯度不应低于  $99.95\%$

4.0.11 气体保护焊使用的二氧化碳应符合国家现行标准《焊接用二氧化碳》HG/T2537的规定。焊接难度为C、D级和特殊钢结构工程中主要构件的重要焊接节点，采用的二氧化碳质量应符合该标准中优等品的要求。

【说明】国家现行标准《焊接用二氧化碳》HG/T2537- 1993中规定，优等品要求二氧化碳含量（V/V）不得低于  $99.9\%$  ，水蒸气与乙醇总含量（m/m）不得高于  $0.005\%$  ；一等品要求二氧化碳含量（V/V）不得低于  $99.7\%$  ，水蒸气与乙醇总含量（m/m）不得高于  $0.02\%$  ；合格品要求二氧化碳含量（V/V）不得低于  $99.5\%$  ，水蒸气与乙醇总含量（m/m）不得高于  $0.05\%$  。分类见下表3。重要焊接节点的定义参照《钢结构工程施工质量验收规范》GB50205- 2001。

表3焊接用二氧化碳组分含量的要求  

<table><tr><td rowspan="2">项 目</td><td colspan="3">组分含量</td></tr><tr><td>优等品</td><td>一等品</td><td>合格品</td></tr><tr><td>二氧化碳含量，V/V,10-2</td><td>≥</td><td>99.9</td><td>99.7</td></tr></table>

<table><tr><td>液态水</td><td rowspan="2">不得检出</td><td rowspan="2">不得检出</td><td rowspan="2">不得检出</td></tr><tr><td>油</td></tr><tr><td>水蒸气+乙醇含量，m/m,10-2≤</td><td>0.005</td><td>0.02</td><td>0.05</td></tr><tr><td>气味</td><td>无异味</td><td>无异味</td><td>无异味</td></tr><tr><td colspan="4">注：对以非发酵法所得的二氧化碳，乙醇含量不作规定。</td></tr></table>

4.0.12 栓钉焊使用的栓钉及焊接瓷环应符合现行国家标准《电弧螺柱焊用圆柱头焊钉》GB10433的规定。

# 5 焊接连接构造设计

【说明】章节名称由原规程的“焊接节点构造”更改为“焊接连接构造设计”。

（1）本章实质为对“设计”的规定要求，定义为“设计”是包括美国焊接规范在内的技术规范的通用规则；

（2）从国家规范层面上明确该技术内容的技术责任，对改变我国钢结构工程设计“工程师对焊接连接技术不熟悉，设计施工图纸表述不详细”的普遍现状有重要的改进作用；

（3）由“节点”改为“连接”的原因如下：

$①$  “连接”的含义比“节点”更广泛，因而更适合； $②$  “节点”对于设计人员已有固定的概念，易产生狭隘的理解； $(3)$  与我国《钢结构设计规范》中相关内容定义的“焊缝连接”相对应。

# 5.1 一般规定

5.1.1 钢结构焊接连接构造设计，应符合下列要求：

1 尽量减少焊缝的数量和尺寸；2 焊缝的布置宜对称于构件截面的中和轴；3 节点区留有足够空间，便于焊接操作和焊后检测；4 采用刚度较小的节点形式，宜避免焊缝密集和双向、三向相交；5 焊缝位置避开高应力区；6 根据不同焊接工艺方法合理选用坡口形状和尺寸。

【说明】钢结构焊接节点的设计原则，主要应考虑便于焊工操作以得到致密的优质焊缝，尽量减少构件变形、降低焊接收缩应力的数值及其分布不均匀性，尤其是要避免局部应力集中。

现代建筑钢结构类型日趋复杂，施工中会遇到各种焊接位置。现在无论是工厂制作还是工地安装施工中仰焊位置已广泛应用，焊工技术水平也已提高，因此本规范未把仰焊列为应避免的焊接操作位置。

对于截面对称的构件焊缝布置对称于构件截面中和轴的规定是减少构件整体变形的根本措施。但对于桁架中角钢类非对称型材构件端部与节点板的搭接角焊缝，并不需要把焊缝对称布置，因其对构件变形影响不大，也不能提高其承载力。

为了满足建筑艺术的要求，钢结构体形的日益多样化，这往往使节点复杂、焊缝密集甚至于立体交叉，而且板厚大、拘束度大使焊缝不能自由收缩，导致双向、三向焊接应力产生，这种焊接残余应力一般能达到钢材的屈服强度值。这对焊接延迟裂纹以及板材层状撕裂的产生是极重要的影响因素之一。一般在选材上采取控制碳当量，控制焊缝扩散氢含量，工艺上采取预

热甚至于后热消氢处理，但即使不产生裂纹，施焊后节点区在焊接收缩应力作用下，由于晶格畸变产生的微观应变，将使材料塑性下降，相应强度及硬度增高，使结构在工作荷载作用下产生脆性断裂的可能性增大。因此，要求节点设计时尽可能避免焊缝密集、交叉并使焊缝布置避开高应力区是很必要的。

此外，为了结构安全而对焊缝要求宁大勿小这种做法是不正确的，不论设计、施工或监理各方都要走出这一概念上的误区。

5.1.2 设计施工图、制作详图中标识的焊缝符号应符合现行国家标准《焊缝符号表示方法》GB324和《建筑结构制图标准》GB/T50105的规定。

【说明】施工图中采用统一的标准符号标注如焊缝计算厚度、焊接坡口形式等焊接有关要求，可以避免在工程实际中因理解偏差而产生质量问题。

5.1.3 钢结构设计施工图中应标明下列焊接技术要求：

1 明确规定构件采用钢材和焊接材料的的牌号或型号、性能及相关的国家现行标准；2 明确规定结构构件相交节点的焊接部位、焊接方法、有效焊缝长度、焊缝坡口形式和尺寸、焊脚尺寸、部分焊透焊缝的焊透深度、焊后热处理要求；3 明确规定焊缝质量等级，有特殊要求时，应标明无损检测的方法和抽查比例；4 明确规定工厂制作单元及构件拼装节点的允许范围，必要时应提出结构设计内力图。

5.1.4 钢结构制作详图中应标明下列焊接技术要求：

1 应对设计施工图中所有焊接技术要求进行详细标注；2 应明确标注焊缝剖口详细尺寸，并标注钢垫衬尺寸；3 对于重型、大型钢结构，应明确工厂制作单元和工地拼装焊接的位置，标注工厂制作或工地安装焊缝；4 应根据运输条件、安装能力、焊接可操作性和设计允许范围确定构件分段位置和拼接节点，按设计规范有关规定进行焊缝设计并提交设计单位进行安全审核。

【说明】5.1.3及5.1.4 明确钢结构设计施工图与制作详图的具体技术要求：

（1）《钢结构设计规范》第1.0.5条（强规）

“在钢结构设计文件中应注明建筑结构的设计使用年限、钢材牌号、连接材料的型号（或钢号）和对钢材所要求的力学性能、化学成分及其他的附加保证项目。此外，还应注明所要求的焊缝形式、焊缝质量等级、端面刨平顶紧部位及对施工的要求。”其中“对施工的要求”指的是什么没有明确，作为规范的强制性条文，没有可操作性。这就需要在本规范中予以明确。

（2）依据国家住房与城乡建设部《建筑工程设计文件编制深度规定》（2008版）第4.4.10条，钢结构设计制图分为钢结构设计施工图和钢结构施工详图两个阶段。钢结构设计施工图应

由具有设计资质的设计单位完成，其内容和深度应满足进行钢结构制作详图设计的要求。钢结构制作详图一般应由具有钢结构专项设计资质的加工制作单位完成，也可由有该项资质的其它单位完成。钢结构施工图不包括钢结构制作详图的内容。

（3）本次规范编制依据《建筑工程设计文件编制深度规定》（2008版）国家标准图《钢结构设计制图深度和表示方法》（03G102），同时参照美国《钢结构焊接规范》AWSD1.1对两阶段图纸焊接技术要求进行规定。

（4）由于构件的分段制作或安装焊缝位置对结构的承载性能有重要影响，同时考虑运输、吊装和施工的方便，特别强调应在设计施工图中明确规定工厂制作和现场拼装节点的允许范围，同时明确要求制作详图应根据运输条件、安装能力、焊接可操作性和设计允许范围确定构件分段位置和拼接节点，按设计规范有关规定进行焊缝设计并提交设计单位进行安全审核，以便施工企业遵照执行，保证工程焊接质量与结构安全。

（5）建议将第5.1.3条，5.1.4条作为强制性条文

$①$  焊缝连接是节点安全的关键因素

$②$  焊缝连接设计（设计施工图、制作详图）的表达内容、深度，我国钢结构工程的实际执行情况混乱，需要进行强化要求与执行。

$③$  我国《钢结构设计规范》第1.0.5条有关焊缝连接的内容要求为“强制性条文”。

5.1.5设计应根据结构的重要性、荷载特性、焊缝形式、工作环境以及应力状态等情况，按下述原则分别选用不同的焊缝质量等级：

1在承受动荷载且需要进行疲劳验算的构件中，凡要求与母材等强连接的焊缝应予焊透，其质量等级为：

1)作用力垂直于焊缝长度方向的横向对接焊缝或T形对接与角接组合焊缝，受拉时应为一级，受压时应为二级；

2)作用力平行于焊缝长度方向的纵向对接焊缝应为二级

2不需要疲劳计算的构件中，凡要求与母材等强的对接焊缝宜予焊透，其质量等级当受拉时应不低于二级，受压时宜为二级。

3重级工作制（A6～A8）和起重量  $0\geq 50t$  的中级工作制（A4、A5）吊车梁的腹板与上翼缘之间以及吊车桁架上弦杆与节点板之间的T形接头焊缝均要求焊透，焊缝型式宜为对接与角接的组合焊缝，其质量等级不应低于二级。

4部分焊透的对接焊缝、不要求焊透的T形接头采用的角焊缝或部分焊透的对接与角接组合焊缝，以及搭接连接采用的角焊缝，其质量等级为：

1)对直接承受动荷载且需要验算疲劳的结构和吊车起重量等于或大于50t的中级工作

制吊车梁，焊缝的外观质量等级应符合二级；

2)对其他结构，焊缝的外观质量等级可为三级。

【说明】焊缝质量等级是焊接技术的重要控制指标，本规范参照《钢结构设计规范》做出了相应规定。

# 5.2 焊缝坡口形状和尺寸

5.2.1 接头形式及坡口形状代号应符合表5.2.1规定；

表5.2.1 接头型式及坡口形状代号  

<table><tr><td colspan="3">接头型式</td></tr><tr><td colspan="2">代号</td><td>名称</td></tr><tr><td rowspan="5">板接头</td><td>B</td><td>对接接头</td></tr><tr><td>T</td><td>T形接头</td></tr><tr><td>X</td><td>十字接头</td></tr><tr><td>C</td><td>角接头</td></tr><tr><td>F</td><td>搭接接头</td></tr><tr><td rowspan="3">管接头(图5.2.1)</td><td>T</td><td>T形接头</td></tr><tr><td>K</td><td>K形接头</td></tr><tr><td>Y</td><td>Y形接头</td></tr></table>

<table><tr><td colspan="2">坡口形状</td></tr><tr><td>代号</td><td>名称</td></tr><tr><td>I</td><td>I形坡口</td></tr><tr><td>V</td><td>V形坡口</td></tr><tr><td>X</td><td>X形坡口</td></tr><tr><td>L</td><td>单边V形坡口</td></tr><tr><td>K</td><td>K形坡口</td></tr><tr><td>U①</td><td>U形坡口</td></tr><tr><td>J①</td><td>单边U形坡口</td></tr><tr><td colspan="2">注：①一当钢板厚度≥50mm时，可采用U形或J形坡口。</td></tr></table>

![](images/012b0434b4f1bf1f6eaa00de56b76281961cbdcc56c172942284a559fb3471a3.jpg)

（a）T（X）形节点；（b）Y形节点；（c）K形节点；（d）K形复合节点；（e）偏离中心的连接

5.2.2 焊接接头坡口形状、尺寸及标记方法应符合附录B。

【说明】5.2.1- 5.2.2 现行国家标准《气焊、手工电弧焊及气体保护焊焊缝坡口基本形式与尺寸》GB985和《埋弧焊焊缝坡口的基本形式和尺寸》GB986中规定了坡口的通用形式，其中坡口部分尺寸均给出了一个范围，并无确切的组合尺寸；GB985中板厚40mm以上、GB986中板厚60mm以上均规定采用U形坡口，并且没有焊接位置规定及坡口尺寸及装配允差规定。总的来说上述两个国家标准比较适合于可以使用焊接变位器等工装设备及坡口加工、组装较高的条件，如机械行业中的焊接加工，对建筑钢结构制作的焊接施工则不太适合，尤其不适合于建筑钢结构工地安装中各种钢材厚度和焊接位置的需要。目前大型、大跨度、超高层建筑钢结构均由国内进行施工图设计，在本规范中，将坡口形状和尺寸的规定与国际先进国家标准接轨是十分必要的。美国与日本国家标准中全焊透焊接坡口差异不大，部分焊透焊接坡口的规定有些差异。美国《钢结构焊接规范》AWSD1.1中对部分焊透焊接坡口的最小焊缝尺寸规定值较小，工程中很少应用。日本建筑施工标准规范《钢结构工程》JASS6（96年版）所列的日本钢结构协会《焊接坡口标准》JSSI03（92年底版）中，规定部分焊透焊缝的最小坡口深度为  $2\sqrt{t}$  （t为板厚）。实际上日本和美国的焊接坡口形式标准在国际和国内均已广泛应用。本规范参考了日本标准的分类排列方式，综合选用美、日两国标准的内容，制订了三种常用焊接方法的标准焊接坡口形式、尺寸。

# 5.3 焊缝的计算厚度

5.3.1 全焊透的对接焊缝及对接与角接组合焊缝，采用双面焊时，反面应清根后焊接，其计算厚度  $h_o$  对于对接焊缝应为焊接部位较薄的板厚，对于对接与角接组合焊缝（图5.3.1），其计算厚度为坡口根部至焊缝两侧表面（不计余高）的最短距离之和；采用加垫板单面焊，当坡口形状、尺寸符合本规范附录表  $\mathrm{B}.0.2\sim \mathrm{B}.0.4$  的要求时，其计算厚度  $h_o$  应为坡口根部至焊缝表面（不计余高）的最短距离。

![](images/e936c93a06cd547bcad76a22cc3d93bf077e7f6f65ff8c789340350a012dc0f8.jpg)  
图5.3.1 全焊透的对接与角接组合焊缝计算厚度示意

5.3.2 部分焊透对接焊缝及对接与角接组合焊缝，其焊缝计算厚度  $h_e$  （见图5.3.2）应根据焊接方法、坡口形状及尺寸、焊接位置不同，分别对坡口深度  $h$  进行折减。各种类型部分焊透焊缝的计算厚度  $h_e$  应符合表5.3.2的规定。

V形坡口  $\alpha \geq 60^{\circ}$  及U、J形坡口，当坡口尺寸符合附录表  $B.0.5\sim B.0.7$  的规定时，焊缝计算厚度  $h_e$  应为坡口深度  $h$  。

![](images/31719e6f0560a0c6be68e683aecad3d3510136e18d763796e40a97803a97be9b.jpg)  
图5.3.2 部分焊透的对接焊缝及对接与角接组合焊缝计算厚度示意

表5.3.2部分焊透的对接焊缝及对接与角接组合焊缝计算厚度  

<table><tr><td>示意图号</td><td>坡口形式</td><td>焊接方法</td><td>t(mm)</td><td>a(°)</td><td>b(mm)</td><td>p(mm)</td><td>焊接位置</td><td>焊缝计算厚度h(e(mm))</td></tr><tr><td>5.3.2(a)</td><td>I形坡口单面焊</td><td>手工电弧焊</td><td>3</td><td></td><td>1°1.5</td><td></td><td>全部</td><td>t-1</td></tr><tr><td>5.3.2(b)</td><td>I形坡口单面焊</td><td>手工电弧焊</td><td>&amp;gt;3,≤6</td><td></td><td>t/2</td><td></td><td>全部</td><td>t/2</td></tr><tr><td>5.3.2(c)</td><td>I形坡口双面焊</td><td>手工电弧焊</td><td>&amp;gt;3,≤6</td><td></td><td>t/2</td><td></td><td>全部</td><td>3/4&#x27;</td></tr><tr><td>5.3.2(d)</td><td>单V形坡口</td><td>手工电弧焊</td><td>≥6</td><td>45°</td><td>0</td><td>3</td><td>全部</td><td>H-3</td></tr><tr><td rowspan="2">5.3.2(d)</td><td rowspan="2">L形坡口</td><td rowspan="2">气体保护焊</td><td rowspan="2">≥6</td><td rowspan="2">45°</td><td rowspan="2">0</td><td rowspan="2">3</td><td>F,H</td><td>H</td></tr><tr><td>V,0</td><td>H-3</td></tr><tr><td rowspan="2">5.3.2(d)</td><td rowspan="2">L形坡口</td><td rowspan="2">埋弧焊</td><td rowspan="2">≥12</td><td rowspan="2">60°</td><td rowspan="2">0</td><td rowspan="2">6</td><td>F</td><td>H</td></tr><tr><td>H</td><td>H-3</td></tr><tr><td>5.3.2(e)、(f)</td><td>K形坡口</td><td>手工电弧焊</td><td>≥8</td><td>45°</td><td>0</td><td>3</td><td>全部</td><td>H1+H2-6</td></tr><tr><td>5.3.2</td><td>K形坡口</td><td>气体</td><td>≥12</td><td>45°</td><td>0</td><td>3</td><td>F,H</td><td>H1+H2</td></tr></table>

<table><tr><td>(e)、(f)</td><td></td><td>保护焊</td><td></td><td></td><td></td><td></td><td>V.0</td><td>H1+H2-6</td></tr><tr><td>5.3.2
(e)、(f)</td><td>K形坡口</td><td>埋弧焊</td><td>≥20</td><td>60°</td><td>0</td><td>6</td><td>F</td><td>H1+H2</td></tr></table>

5.3.3 搭接角焊缝及直角角焊缝的计算厚度  $h_{e}$  (见图5.3.3) 应分别按下列公式计算:

1 当间隙  $b \leq 1.5$  时,  $h = 0.7h_{e}$  (5.3.3- 1)

2 当间隙  $1.5 < b \leq 5$  时,  $h = 0.7(h_{e} - b)$  (5.3.3- 2)

塞焊和槽焊焊缝的计算厚度可按角焊缝的计算方法确定。

![](images/dbaab088c550dbe75aa69ccb8a4e906d61a9a03b11cd0b4dc83b2d86ae210a4a.jpg)  
图5.3.3 直角角焊缝及搭接角焊缝计算厚度示意

5.3.4 斜角角焊缝的计算厚度  $h_{e}$ , 应根据两面夹角  $\Psi$  按下列公式计算:

1  $\psi = 60^{\circ} \sim 135^{\circ}$  [图5.3.4 (a)、(b)、(c)]:

当间隙  $b$  、  $b_{1}$  或  $b_{2} \leq 1.5$  时,  $h_{e} = h_{f} \cos \frac{\psi}{2}$  (5.3.4- 1)

当间隙  $1.5 < b b_{1}$  或  $b_{2} \leq 5$  时,  $h_{e} = \left[ h_{f} - \frac{b(\mathbb{R} b_{1} \cdot b_{2})}{\sin \psi} \right] \cos \frac{\psi}{2}$  (5.3.4- 2)

式中  $\psi$  一 两面夹角  $(^{\circ})$

$h_{f}$  一 焊脚尺寸  $(\mathsf{m m})$

$b$  、  $b_{1}$  或  $b_{2}$  ——接头根部间隙  $(\mathsf{m m})$

2  $30^{\circ} \leq \Psi < 60^{\circ}$  (图5.3.4 (d)): 应将公式 (5.3.4- 1)、(5.3.4- 2) 所计算的焊缝计算厚度  $h_{e}$  减去相应的折减值  $Z$  。不同焊接条件的折减值  $Z$  应符合表5.3.4的规定;

![](images/6b4a7941d2b78f2e4fa1fbd2304eaf2bec598564e766e1e996751b98271109f7.jpg)  
图5.3.4 斜角角焊缝计算厚度示意

$\Psi$  一两面夹角；b、  $\mathfrak{b}_1$  或  $\mathfrak{b}_2$  一根部间隙；  $\mathfrak{h}_{\mathfrak{c}}$  一焊脚尺寸； $\mathfrak{h}_{\mathfrak{c}}$  一焊缝计算厚度；Z一焊缝计算厚度折减值

3  $\Psi < 30^{\circ}$  ：必须进行焊接工艺评定，确定焊缝计算厚度。

表5.3.4斜角角焊缝  $30^{\circ}\leq \Psi < 60^{\circ}$  时的焊缝计算厚度折减值  

<table><tr><td rowspan="2">两面夹角Ψ</td><td rowspan="2">焊接方法</td><td colspan="2">折减值Z(mm)</td></tr><tr><td>焊接位置V或0</td><td>焊接位置F或H</td></tr><tr><td rowspan="4">60°&amp;gt;Ψ≥45°</td><td>焊条电弧焊</td><td>3</td><td>3</td></tr><tr><td>药芯焊丝自保护焊</td><td>3</td><td>0</td></tr><tr><td>药芯焊丝气体保护焊</td><td>3</td><td>0</td></tr><tr><td>实心焊丝气体保护焊</td><td>—</td><td>0</td></tr><tr><td rowspan="4">45°&amp;gt;Ψ≥30°</td><td>焊条电弧焊</td><td>6</td><td>6</td></tr><tr><td>药芯焊丝自保护焊</td><td>6</td><td>3</td></tr><tr><td>药芯焊丝气体保护焊</td><td>10</td><td>6</td></tr><tr><td>实心焊丝气体保护焊</td><td>—</td><td>6</td></tr></table>

5.3.5 圆钢与平板、圆钢与圆钢之间的焊缝计算厚度  $\mathfrak{h}_{\mathfrak{c}}$  应分别按下列公式计算：

1 圆钢与平板连接（图5.3.5a）：  $h_e = 0.7h_f$  2 圆钢与圆钢连接（图5.3.5b）：  $h_e = 0.1(d_1 + 2d_2) - a$

(5.3.5- 2)

式中  $\mathsf{d}_1$  ——大圆钢直径（mm）；  $\mathsf{d}_2$  ——小圆钢直径（mm）； a——焊缝表面至两个圆钢公切线的距离  $(\mathsf{mm})$  。

![](images/b0138fe75982478af0e47a386f6a6ae7202af87101005ca4592df362a119792f.jpg)  
图5.3.5 圆钢与平板、圆钢与圆钢焊缝计算厚度示意

5.3.6 圆管、矩形管T、Y、K形相贯接头的焊缝计算厚度应根据局部两面夹角  $\Psi$  的大小，按相贯接头趾部、侧部、跟部各区和局部细节情况分别计算取值。管材相贯接头的焊缝分区示意见图5.3.6- 1，局部两面夹角  $\Psi$  和坡口角  $\alpha$  示意见图5.3.6- 2。全焊透焊缝、部分焊透焊缝和角焊缝的计算厚度应分别符合下列规定：

![](images/6eb0f0bf68fac84089572f15c4bfa1f7be7b6f3de0b455650269f047cae22516.jpg)

![](images/3744bb995cf9a4575bbb431dd7a4ff4d5abfb0c34e0567e9f477886654975559.jpg)  
图5.3.6-1 圆管、矩形管相贯接头焊缝分区形式示意

![](images/3011b7c0084f931b2ee6b392737e58168f5707abdcd3b2966cdb124bfeb2badf.jpg)  
图5.3.6-2 局部两面夹角（ $\Psi$ ）和坡口角（ $\alpha$ ）示意

1 全焊透焊缝的计算厚度

管材相贯接头全焊透焊缝各区的形状及尺寸细节应符合图5.3.6- 3要求,焊缝计算厚度应符合表5.3.6- 1规定;

![](images/ee2f00d2ebec1b243adeb55d3aeaf7f49200a7d6ab7b5568d663a4fc82f9b826.jpg)  
图5.3.6-3 管材相贯接头完全焊透焊缝的各区坡口形状与尺寸示意（焊缝为标准平直状剖面形状）

1—尺寸he、  $\mathbf{h}_{\mathrm{L}}$  、b、b'、  $\Psi$  、  $\omega$  、  $\alpha$  见表5.3.6- 1；2—最小标准平直状焊缝剖面形状如实线所示；

3—可采用虚线所示的下凹状剖面形状；4—支管厚度  $\mathrm{t_b< 16mm}$  ：5—hk：加强焊脚尺寸

表5.3.6-1 圆管T、K、Y形相贯接头全焊透焊缝坡口尺寸及焊缝计算厚度  

<table><tr><td colspan="2">坡口尺寸</td><td>趾部
Ψ=180°～135°。</td><td>侧部
Ψ=150°～50°</td><td>过渡部分
Ψ=75°～30°</td><td>跟部
Ψ=40°～15°。</td></tr><tr><td rowspan="2">坡口角度
α</td><td>最大</td><td>90°</td><td>Ψ≤105°时60°</td><td>40°；Ψ较大时60°</td><td></td></tr><tr><td>最小</td><td>45°</td><td>37.5°；Ψ较小时1/2Ψ</td><td>1/2Ψ</td><td></td></tr><tr><td rowspan="2">支管端部
斜削角度
ω</td><td>最大</td><td rowspan="3">四种焊接方法均为5mm</td><td>90°</td><td>根据所需的α值确定</td><td rowspan="2"></td></tr><tr><td>最小</td><td>10°或Ψ&amp;gt;105°时45°</td><td>10°</td></tr><tr><td rowspan="2">根部间隙
b</td><td>最大</td><td>气保护焊（短路过渡）、药芯焊丝气保护焊：
α&amp;gt;45°时6mm；
α≤45°时8mm；
焊条电弧焊和药芯焊丝自保护焊时6mm</td><td rowspan="3">焊条电弧焊和药芯焊丝自保护焊：
α为25°～40°时3mm；
α为15°～25°时5mm
气保护焊(短路过渡)和药芯焊丝气保护焊：
α为30°～40°时3mm；
α为25°～30°时6mm；
α为20°～25°时10mm；
α为15°～20°时13mm</td><td rowspan="3"></td></tr><tr><td>最小</td><td rowspan="2">1.5mm</td><td rowspan="2">1.5mm</td></tr><tr><td>打底焊后
坡口底部
宽度b&#x27;</td><td>最大</td></tr><tr><td>焊缝计算
厚度he</td><td colspan="2">≥tb</td><td>Ψ≥90°时，≥tb；
Ψ&amp;lt;90°时，≥tb/sinψ</td><td>≥tb/sinψ，但不超过1.75tb</td><td>≥2tb</td></tr><tr><td>hL</td><td colspan="2">≥tb/sinψ，但不超过1.75tb</td><td></td><td>焊缝可堆焊至满足要求</td><td></td></tr><tr><td colspan="6">注：坡口角度α&amp;lt;30°时应进行工艺评定；由打底焊道保证坡口底部必要的宽度b&#x27;。</td></tr></table>

# 2 部分焊透焊缝的计算厚度

管材台阶状相贯接头部分焊透焊缝各区坡口形状与尺寸细节应符合图5.3.6- 4（a）要求；矩形管材相配的相贯接头部分焊透焊缝各区坡口形状与尺寸细节应符合图5.3.6- 4（b）的要求。焊缝计算厚度的折减值Z应符合表5.3.4规定；

# 3 角焊缝的焊缝计算厚度

管材相贯接头各区细节应符合图5.3.6- 5要求。其焊缝计算厚度he应符合表5.3.6- 2规定。

表5.3.6-2 管材T、Y、K形相贯接头角焊缝的计算厚度  

<table><tr><td rowspan="2">ψ</td><td>趾 部</td><td colspan="3">侧 部</td><td>跟 部</td><td rowspan="2">焊缝计算厚度（he）</td></tr><tr><td>&amp;gt;120°</td><td>110°~120°</td><td>100°~110°</td><td>≤100°</td><td>&amp;lt;60°</td></tr><tr><td rowspan="3">最小hfr</td><td>支管端部切斜th</td><td>1.2tb</td><td>1.1tb</td><td>tb</td><td>1.5tb</td><td>0.7tb</td></tr><tr><td>支管端部切斜1.4tb</td><td>1.8tb</td><td>1.6tb</td><td>1.4tb</td><td>1.5tb</td><td>tb</td></tr><tr><td>支管端部整个切斜60°~90°坡口角</td><td>2.0tb</td><td>1.75tb</td><td>1.5tb</td><td>1.5tb或1.4tb+Z取较大值</td><td>1.07tb</td></tr></table>

注：1．低碳钢（  $R_{\mathrm{eff}}\leq 280\mathrm{MPa}$  ）圆管，要求焊缝与管材超强匹配的弹性工作应力设计时  $\mathrm{h}_{\mathrm{b}} = 0.7\mathrm{t}_{\mathrm{b}}$  ；要求焊缝与管材等强匹配的极限强度设计时  $\mathrm{h}_{\mathrm{b}} = 1.0\mathrm{t}_{\mathrm{b}}$  ；2. 其它各种情况  $\mathrm{h}_{\mathrm{b}} = \mathrm{tc}$  或  $\mathrm{h}_{\mathrm{b}} = 1.07\mathrm{t}_{\mathrm{b}}$  中较小值  $\mathrm{t}_{\mathrm{b}}$  为主管壁厚）。

![](images/af9794bbf539b3bb8fe81c664c4328a1d6a86e950b80001b57ba7e270ecd1ac3.jpg)

![](images/0a3bd6043f09d0aa92d850e3257fcf2151a7af9c304eae2fb78911134f2730b2.jpg)  
图5.3.6-4管材相贯接头部分焊透焊缝各区坡口形状与尺寸示意

1—t为  $\mathrm{t_b}$  、  $\mathrm{t_c}$  中较薄截面厚度；2—除过渡区域或跟部区外，其余部位削斜到边缘；3—根部间隙  $0\sim 5\mathrm{mm}$  4—坡口角度  $30^{\circ}$  以下时必须进行工艺评定；5—焊缝计算厚度  $\mathrm{h_c > t_b}$  ，Z折减尺寸见表4.3.4；6—方管截面角部过渡区的接头应制作成从一细部圆滑过渡到另一细部，焊接的起点与终点都应在方管的平直部位，转角部位应连续焊接，转角处焊缝应饱满

![](images/37b557b8be58897b426021f99bc73b56005395c28f0cba1d22b18345f698abdb.jpg)

![](images/1ae3e5ba9e55c6e94932ecc06d216b85a32b8f87b962872f21b8030ca8c31059.jpg)  
图5.3.6-5 管材相贯接头角焊缝接头各区形状与尺寸示意

1-  $\mathfrak{t}_{\mathfrak{b}}$  为较薄件厚度；2-  $\mathfrak{h}_{\mathrm{f}}$  为最小焊脚尺寸；3—根部间隙  $0\sim 5\pm 1.5 \mathrm{mm}$

4- α最小值为  $15^{\circ}$  。当  $a< 30^{\circ}$  时，应进行焊接工艺评定；  $30^{\circ}\leq a< 60^{\circ}$  时，焊缝计算厚度应采用

表4.3.4的折减值Z；

5—对主管直径（宽度）D与支管直径（宽度）d之比  $\mathrm{d} / \mathrm{D}$  的限定：圆管时  $\mathrm{d} / \mathrm{D}\leq 1 / 3$  ，方管时  $\mathrm{d} / \mathrm{D}\leq 0.8$  。

【说明】5.3.1- 5.3.6焊缝的计算厚度是结构设计中构件焊缝承载应力计算的依据，不论是角焊缝、对接焊缝或角接与对接组合焊缝中的全焊透焊缝或部分焊透焊缝，还是管材T、K、Y形相贯接头中的全焊透焊缝、部分焊透焊缝、角焊缝，均存在焊缝计算厚度的问题。设计者应对此明确要求，以免在施工过程中引起混淆，影响结构安全。本规范在第5.3.2条中，对接及角接与对接组合焊缝接头部分焊透的焊缝计算厚度折减值已有了明确规定（表5.3.2）。其依据主要参照美国《钢结构焊接规范》AWSD1.1。如果设计者应用表中折减值对焊缝承载应力进行计算，即可允许采用不加垫板的全焊透坡口形式，反面不清根焊接，作为部分焊透坡口焊缝使用。施工中可不使用碳弧气刨清根，这对提高施工效率和保障施工安全等有很大好处。目前国内某些由日本企业设计的钢结构工程中采用了此类美国焊接规范规定的坡口形式如北京国贸二期超高层钢结构等工程。

同样参照AWSD1.1，在第5.3.4条中对斜角焊缝不同两面角（  $\Psi$  ）时的焊缝计算厚度计算公式及折减值、在第5.3.6条中对管材T、K、Y形相贯接头全焊透、部分焊透及角焊缝的各区焊缝计算厚度或折减值以及相应的坡口尺寸作了明确规定，以供施工图设计时使用。

# 5.4 组焊构件焊接节点

5.4.1 塞焊和槽焊焊缝的尺寸、间距、填焊高度应符合下列规定：

1 塞焊和槽焊的有效面积应为贴合面上圆孔或长槽孔的标称面积；2 塞焊焊缝的最小中心间隔应为孔径的4倍，槽焊焊缝的纵向最小间距应为槽孔长度的2倍，垂直于槽孔长度方向的两排槽孔的最小间距应为槽孔宽度的4倍；3 塞焊孔的最小直径不得小于开孔板厚度加8mm，最大直径应为最小直径值加3mm，或为开孔件厚度的2.25倍，并取两值中较大者。槽孔长度不应超过开孔件厚度的10倍，最小及最大槽宽规定与塞焊孔的最小及最大孔径规定相同；4 塞焊和槽焊的填焊高度：当母材厚度等于或小于16mm时，应与母材厚度相同；当母材厚度大于16mm时，不得小于母材厚度的一半，并不得小于16mm；5 塞焊焊缝和槽焊焊缝的尺寸应根据贴合面上承受的剪力计算确定。

【说明】塞焊和槽焊的最小间隔及最大直径规定主要为防止母材过热。最小直径规定与板厚关系的规定则为保证焊缝致密、无气孔、无夹渣所需的填焊空间。其填焊深度和焊缝尺寸均为传递剪力所需。

5.4.2 角焊缝的尺寸应符合下列规定：

1 角焊缝的最小计算长度应为其焊脚尺寸（h）的8倍，且不得小于40mm；焊缝计算长度应为扣除引弧、收弧长度后的焊缝长度；2 角焊缝的有效面积应为焊缝计算长度与计算厚度（h）的乘积。对任何方向的荷载，角焊缝上的应力应视为作用在这一有效面积上；3 断续角焊缝焊段的最小长度应不小于最小计算长度；4 角焊缝最小焊脚尺寸宜按表5.4.2取值；5 当被焊构件中较薄板厚度≥25mm时，宜采用局部开坡口的角焊缝；6 采用角焊缝焊接接头，不宜将厚板焊接到较薄板上。

表5.4.2 角焊缝最小焊脚尺寸  

<table><tr><td>母材厚度t(mm)¹</td><td>角焊缝最小焊脚尺寸²</td></tr><tr><td>t≤6</td><td>3²</td></tr><tr><td>t&lt;t&gt;5</td><td></td></tr><tr><td>t2&lt;t&gt;6</td><td></td></tr><tr><td>t&amp;gt;20</td><td>8</td></tr><tr><td colspan="2">注: 1. 采用不预热的非低氢焊接方法进行焊接时,t等于焊接接头中较厚件厚度,应使用单道焊;采用预热的非低氢焊接方法或低氢焊接方法进行焊接时,t等于焊接接头中较薄件厚度;2. 焊缝尺寸无需超过焊接接头中较薄件厚度的情况除外;3. 承受动荷载的角焊缝最小焊脚尺寸为5mm。</td></tr></table>


</t></t>

【说明】角焊缝最小长度、断续角焊缝最小长度及角焊缝的最小焊脚尺寸规定均为防止因

热输入量过小而使母材热影响区冷却速度过快而形成硬化组织，用低氢焊条时由于减少了氢脆的影响，最小角焊缝尺寸可比非低氢焊条时小一些。

5.4.3 搭接接头角焊缝的尺寸及布置应符合下列规定：

1 传递轴向力的部件，其搭接接头最小搭接长度应为较薄件厚度的5倍，且不小于25mm（图5.4.3- 1）。并应施焊纵向或横向双角焊缝；

![](images/7e1a51a31bec8ecdc26d991a1d486d0b77d50c021404389e930dbf0388ab332c.jpg)  
图5.4.3-1 双角焊缝搭接要求示意

t—t和  $\mathfrak{t}_2$  中较小者；  $\mathrm{h}_{\mathrm{f}}$  一焊脚尺寸，按设计要求

![](images/c75ff1e119544d49148caf59e9a33e633892207979da16cde401029c589a4e8e.jpg)  
图5.4.3-2 纵向角焊缝的最小长度示意

2 单独用纵向角焊缝连接型钢杆件端部时，型钢杆件的宽度W应不大于200mm（图5.4.3- 2），当宽度W大于200mm时，需加横向角焊或中间塞焊；型钢杆件每一侧纵向角焊缝的长度L应不小于W；

3 型钢杆件搭接接头采用围焊时，在转角处应连续施焊。杆件端部搭接角焊缝作绕焊时，绕焊长度应不小于二倍焊脚尺寸，并连续施焊；

4 搭接焊缝沿材料棱边的最大焊脚尺寸，当板厚小于、等于6mm时，应为母材厚度，当板厚大于6mm时，应为母材厚度减去1~2mm（图5.4.3- 3）；

![](images/1b705c76663fb2b16a6c4b1fca020e83dbe562c84cbbf011a78aba6b2b641899.jpg)  
图5.4.4-3 搭接角焊缝沿母材棱边的最大焊脚尺寸示意

5 用搭接焊缝传递荷载的套管接头可以只焊一条角焊缝，其管材搭接长度 L 应不小于 5  $(t_1 + t_2)$ ，且不得小于 25mm。搭接焊缝焊脚尺寸应符合设计要求（图 5.4.3- 4）。

![](images/4918971b260169c5d9fa97105cb054acd450bfea24608afa39e0fe094ee091a1.jpg)  
图5.4.3-4 管材套管连接的搭接焊缝最小长度示意

【说明】搭接接头角焊缝在传递部件受轴向力时，应采用双角焊缝，该规定是为防止接头在荷载作用下张开。

搭接接头最小搭接长度的规定是为防止接头受轴向力时发生偏转。

搭接接头纵向角焊缝连接构件端部时最小焊缝长度的规定及必要时增加横向角焊或塞焊的规定是为防止构件因翘曲而使贴合不好。

断续搭接角焊缝最大纵向间距的规定在构件受拉力时是为有效传递荷载，在受压力时是为保持构件的稳定。

搭接焊缝与材料棱边的最小距离要求是为防止焊接时材料棱边熔。本条各款内容均与AWS D1.1中规定一致。

5.4.4 不同厚度及宽度的材料对接时，应作平缓过渡并符合下列规定：

1 不同厚度的板材或管材对接接头受拉时，其允许厚度差值  $(t_1 - t_2)$  应符合表5.4.4的规定。当超过表5.4.4的规定时应将焊缝焊成斜坡状，其坡度最大允许值应为1：2.5；或将较厚板的一面或两面及管材的内壁或外壁在焊前加工成斜坡，其坡度最大允许值应为1：2.5（图5.4.4）；

表5.4.4不同厚度钢材对接的允许厚度差（mm）  

<table><tr><td>较薄钢材厚度t2</td><td>≥5~9</td><td>10~12</td><td>&amp;gt;12</td></tr><tr><td>允许厚度差t1-t2</td><td>2</td><td>3</td><td>4</td></tr></table>

2 不同宽度的板材对接时，应根据工厂及工地条件采用热切割、机械加工或砂轮打磨的方法使之平缓过渡，其连接处最大允许坡度值应为1：2.5[图5.4.4(e)]。

![](images/ecb73f97dab5a3a421d1b9798c712ca4769adf5ba4435455e3e147f4b37a480d.jpg)  
图5.4.4对接接头部件厚度、宽度不同时的平缓过渡要求示意

【说明】不同厚度及宽度材料对接时的坡度过渡要求参照了现行美国《钢结构焊接规范》AWS D1.1及日本建筑施工标准规范《钢结构工程》JASS 6的规定，即承受的拉应力超过了设计容许拉应力的三分之一时，其坡度最大允许值为1.2.5。

不同宽度材料对接时的坡度过渡与板厚不同时的处理方法相似，都是为了减小材料因截面及外形突变造成的局部应力集中，提高结构使用安全性。

# 5.5 防止板材产生层状撕裂的的节点、选材和工艺措施

5.5.1 在T形、十字形及角接接头中，当翼缘板厚度等于、大于20mm时，为防止翼缘板产生层状撕裂，接头设计时应尽可能避免或减少使母材板厚方向承受较大的焊接收缩应力，并宜采

取下列节点构造设计:

1 在满足焊透深度要求和焊缝致密性条件下, 采用较小的焊接坡口角度及间隙 (图 5.5.1- 1a);

2 在角接接头中, 采用对称坡口或偏向于侧板的坡口 (图 5.5.1- 1b);

3 采用双面坡口对称焊接代替单面坡口非对称焊接 (图 5.5.1- 1c);

4 在 T 形或角接接头中, 板厚方向承受焊接拉应力的板材端头伸出接头焊缝区 (图 5.5.1- 1d);

5 在 T 形、十字形接头中, 采用铸钢或锻钢过渡段, 以对接接头取代 T 形、十字形接头 (图 5.5.1- 1e、f);

![](images/31c40e18d70fe7202201f392be905f6385286582657e8e3adbb005587599c440.jpg)  
图 5.5.1-1 T 形、十字形、角接接头防止层状撕裂的节点构造设计示意

6 改变厚板接头受力方向，以降低厚度方向的应力（图 5.5.1- 2）；

7 承受静载荷的节点，在满足接头强度计算要求的条件下，用部分焊透的对接与角接组合焊缝焊缝代替完全焊透坡口焊缝（图 5.5.1- 3）。

![](images/df4289edd3910f2894a2d9b058d9ad04d2f2fe724127ea6e4130d202006c1816.jpg)  
5.5.1-2 改善厚度方向焊接应力大小的措施

![](images/5f904ac7d9e89fee05ee59e95cd73e41c3dbaf70218f5638898eb64600c6e776.jpg)  
5.5.1-3 采用部分焊透对接与角接组合焊缝代替焊透坡口焊缝

【说明】在 T 形、十字形及角接接头焊接时，易由于焊接收缩应力作用于板厚方向（即垂直于板材纤维的方向）而使板材产生沿轧制带状组织晶间的台阶状层状撕裂。这一现象在国外钢结构焊接工程实践中早已发现，并经过多年试验研究总结出一系列防止层状撕裂的措施，在本规范第 4.0.6 条中已规定了对材料厚度方向性能的要求。本条主要从焊接节点形式的优化设计方面提出要求，其考虑出发点均为减小焊缝截面、减小焊接收缩应力、使焊接收缩力尽可能作用与板材的轧制纤维方向。我国钢结构正处于蓬勃发展的阶段，近年来在重大工程项目中已发生过多起由层状撕裂而引起的工程质量问题，有必要加以重视。为了论述完整并便于查阅，本规范将焊接工艺章中预防层状撕裂的相应焊接工艺措施列入本章中。

5.5.2 焊接结构中母材厚度方向上需承受较大焊接收缩应力时，应选用具有较好厚度方向性

能的钢材。

5.5.3 对于结构中T形接头、十字接头、角接接头，可采用下述加工工艺和措施：

1 在满足接头强度要求的条件下，尽可能选用具有较好熔敷金属塑性性能的焊接材料；避免使用熔敷金属强度过高的焊接材料；2 使用高熔敷率、低氢或超低氢焊接方法和焊接材料进行焊接；3 采用塑性较好的焊材在坡口内母材板面上先堆焊塑性过渡层；4 采用合理的焊接顺序，减少接头的焊接拘束应力。在翼板厚度方向上含有不同厚度腹板的接头中，先焊具有较大熔敷量和收缩的较厚接头，后焊较小厚度的接头；5 在不产生附加应力的前提下，提高接头的预热温度。

# 5.6 构件制作与工地安装焊接构造设计

5.6.1 构件制作焊接节点形式应符合下列要求：

1 桁架和支撑的杆件与节点板的连接节点宜采用图5.6.1- 1的形式；当杆件承受拉力时，焊缝应在搭接杆件节点板的外边缘处提前终止，间距a应不小于  $h_f$

![](images/c630fdc3931be994728c0cce74d38dc2a0711a9b4542c1de66a27db03980fc84.jpg)  
图5.6.1-1 桁架和支撑杆件与节点板连接节点示意

（a）两面侧焊；（b）三面围焊；（c）L型围焊

2 型钢与钢板搭接，其搭接位置应符合图5.6.1- 2的要求；
