Repository: duoleshi/0407-klb-ZG

# 重工施工方案AI智能审核系统(自研)

基于 AI 的工程方案（危大工程专项施工方案）智能审核系统，支持自动识别专业类型、智能匹配知识库规范、生成结构化审核报告。

## 文档导航

- [用户手册](./docs/用户手册.md) - 详细的功能介绍和操作指南
- [常见问题 FAQ](./docs/FAQ.md) - 使用过程中常见问题的解答

## 功能特性

- **智能专业识别** - 自动识别 13 个工程专业类型
  - 基坑工程、模板支撑体系工程、脚手架工程
  - 起重吊装及起重机械安装拆卸工程、拆除爆破工程、暗挖工程
  - 建筑幕墙安装工程、人工挖孔桩工程、钢结构安装工程
  - 水下作业工程、装配式建筑混凝土预制构件安装工程
  - 采用新技术新工艺新材料新设备工程、有限空间作业

- **知识库智能匹配** - 根据方案内容自动匹配相关规范文件
- **强制性标准优先加载** - 优先加载《智能体审核依据》强制性标准
- **多格式 PDF 解析** - 支持文本 PDF 和扫描版 PDF（OCR）
- **结构化审核报告** - 按标准格式输出审核意见
- **审核历史记录** - 保存历史审核记录，支持导出

File: 审核依据 ——法规库专用-已更新/专业法律法规标准规范审核依据/房屋建筑工程/安全类方案审核/2危大工程专项方案/9钢结构安装工程/GB50661-2011《钢结构焊接规范》.md (part 2 of 5)
# 钢结构焊接规范
![](images/8326d58c95eae1cc454055213851b4fccdd9b017e08d3cf58937aaf05869476b.jpg)  
图5.6.1-2 型钢与钢板搭接节点示意

3 搭接接头上的角焊缝应避免在同一搭接接触面上相交（图5.6.1- 3）；

![](images/5984ab3bc68ee38f1a2eaad0da4134532da64378c39afa9bae864910dd40849c.jpg)  
图5.6.1-3 在搭接接触面上避免相交的角焊缝示意

4 要求焊缝与母材等强和承受动荷载的对接接头，其纵横两方向的对接焊缝，宜采用T形交叉。交叉点的距离宜不小于  $200mm$  ，且拼接料的长度和宽度宜不小于  $300mm$  （图5.6.1- 4）。如有特殊要求，施工图应注明焊缝的位置；

![](images/5ec7bb27309daa41fc10e01584876aa2237b906792ea193a3eec0c42800c729f.jpg)  
图5.6.1-4 对接接头T形交叉示意

5 以角焊缝作纵向连接组焊的部件，如在局部荷载作用区采用一定长度的对接与角接组合焊缝来传递载荷，在此长度以外坡口深度应逐步过渡至零，且过渡长度应不小于坡口深度的4倍；

6 焊接组合箱形梁、柱的纵向焊缝，宜采用全焊透或部分焊透的对接焊缝（图5.6.1- 5）。

要求全焊透时，应采用垫板单面焊（图5.6.1- 5b）；

![](images/c487cb838f11536a075f164a5e5c5f474522666c815c2d673990e3095d53cada.jpg)  
图5.6.1-5 箱形组合柱的纵向组装焊缝示意

7 只承受静载荷的焊接组合H形梁、柱的纵向连接焊缝，当腹板厚度大于  $25\mathrm{mm}$  时，宜采用部分焊透或全焊透连接焊缝（图5.6.1- 6）；

![](images/45af8565fe4241e084c26d0249ba235568d35abda9fd3738dc02b3c49771f0a7.jpg)  
图5.6.1-6 角焊缝、全焊透及部分焊透对接与角接组合焊缝示意

（a）角焊缝；（b）全焊透对接与角接组合焊缝；（c）部分焊透对接与角接组合焊缝

8 箱形柱与隔板的焊接，应采用全焊透焊缝（图5.6.1- 7a）；对无法进行手工焊接的焊缝，宜采用电渣焊焊接，且焊缝宜对称布置（图5.6.1- 7b）；

![](images/a666dbb7d35fb8f37aeaa4e1f1b2e1dbd94826a83eea5d165761d48413cbf74e.jpg)  
图5.6.1-7 箱形柱与隔板的焊接接头形式示意

（a）手工电弧焊；（b）电渣焊

9 焊接钢管混凝土组合柱的纵向和横向焊缝，应采用双面或单面全焊透接头形式（图5.6.1- 8）；

![](images/7c4b2dc14dccd573f6561d76444688ac6a0462e85339ecd3b0e135175160e8a1.jpg)  
图5.6.1-8 钢管柱纵缝焊接接头型式示意

（a）全焊透双面焊；（b）全焊透单面焊

10 管一球结构中，对由两个半球焊接而成的空心球，其焊接接头可采用不加肋和加肋两种型式，其构造见图5.6.1- 9。

![](images/99d6f7cb50bc4a9a33a77e4828f2985f48784f1bf672171fb48eeab404ed8c9c.jpg)  
图5.6.1-9 空心球制作焊接接头形式示意

（a）不加肋的空心球；（b）加肋的空心球

【说明】本条各款规定的节点形式中，第1、2、4、6、7、8、9款为生产实践中常用的形式；第3、5款引自美国《钢结构焊接规范》AWSD1.1；其中第5款适用于部分焊接坡口角接与对接组合焊缝焊接的部件中，为传递局部载荷而采用一定长度的全焊透坡口角接与对接组合焊缝的情况；第10款为国家现行标准《网架结构设计与施工规程》JGJ7的规定。其设计原则均为避免焊缝交叉、减小应力集中程度、防止三向应力，以防止焊接裂纹产生，提高结构使用安全性。

5.6.2 工地安装焊接节点形式应符合下列要求：

1 H形框架柱安装拼接接头宜采用螺栓和焊接组合节点或全焊节点（图5.6.2- 1a、b）。采用螺栓和焊接组合节点时，腹板应采用螺栓连接，翼缘板应采用单V形坡口加垫板全焊透焊缝连接（图5.6.2- 1c）。采用全焊节点时，翼缘板应采用单V形坡口加垫板全焊透焊缝，腹板宜采用K形坡口双面部分焊透焊缝，反面不清根；设计要求腹板全焊透时，如腹板厚度不大于

20mm，宜采用单V形坡口加垫板焊接（图5.6.2- 1e），如腹板厚度大于20mm，宜采用K形坡口，反面清根后焊接（图5.6.2- 1d）；

![](images/f011c5e183e5618e36f9527c2d7071821a4b55f22a397a832535442c99a44a95.jpg)  
图5.6.2-1 H形框架柱安装拼接节点及坡口形式示意

（a）（b）图中焊缝背面垫板省略（a）栓焊组合节点；（b）全焊节点形式；（c）翼板焊接坡口；（d）腹板K形焊接坡口；（e）腹板单V形焊接坡口

2 钢管及箱形框架柱安装拼接应采用全焊接头，并根据设计要求采用全焊透焊缝或部分焊透焊缝。全焊透焊缝坡口形式应采用单V形坡口加垫板（图5.6.2- 2）；

![](images/b0e12d668ec9c2974665ae3fda9bd39ad82909dd57b0c948dcfa04aee27e131c.jpg)  
图5.6.2-2 箱形及钢管框架柱安装拼接接头坡口示意

（a）部分焊透焊缝；（b）全焊透焊缝

3 桁架或框架梁中，焊接组合H形、T形或箱形钢梁的安装拼接采用全焊连接时，宜采用翼缘板与腹板拼接截面错位的形式。H形及T形截面组焊型钢错开距离宜不小于200mm。翼缘板与腹板之间的纵向连接焊缝应预留一段焊缝最后焊接，其与翼缘板对接焊缝的距离宜不小于300mm（图5.6.2- 3）。腹板厚度大于20mm时，宜采用X形坡口反面清根双面焊；腹板厚度不大于20mm时，宜根据焊接位置采用V形坡口单面焊并反面清根后封焊，或采用V形坡口加垫板单面焊；

![](images/b1c596ff2555618d6a5ff10989ebfe99b222f04bdf4afe31dcbf29dc57b3e57d.jpg)  
图5.6.2-3 桁架或框架梁安装焊接节点形式示意

（a）H形梁；（b）T形梁；（c）箱形梁

箱形截面构件翼缘板与腹板接口错开距离宜大于  $300mm$  ，其上、下翼缘板及腹板焊接宜采用V形坡口加垫板单面焊。其它要求与H形截面相同；

4 框架柱与梁刚性连接时，应采用下列连接节点形式：

1) 柱上有悬臂梁时，梁的腹板与悬臂梁腹板宜采用高强螺栓连接。梁翼缘板与悬臂梁翼缘板应用V形坡口加垫板单面全焊透焊缝连接（图5.6.2-4a）；

2) 柱上无悬臂梁时，梁的腹板与柱上已焊好的承剪板宜用高强螺栓连接，梁翼缘板应直接与柱身用单边V形坡口加垫板单面全焊透焊缝连接（图5.6.2-4b）；

3) 梁与H型柱弱轴方向刚性连接时，梁的腹板与柱的纵筋板宜用高强螺栓连接。梁的翼缘板与柱的横隔板应用V形坡口加垫板单面全焊透焊缝连接（图5.6.2-4c）。

![](images/616bde6251ffe37ed1352586d8248cdbc11fa52d66bfadde362f6d27d6091f0a.jpg)  
图5.6.2-4 框架柱与梁刚性连接节点形式示意

5 管材与空心球工地安装焊接节点应采用下列形式：

1) 钢管内壁加套管作为单面焊接坡口的垫板时，坡口角度、间隙及焊缝外形要求应符合图5.6.2-5b要求；

2) 钢管内壁不用套管时，宜将管端加工成  $30^{\circ} \sim 60^{\circ}$  折线形坡口，预装配后根据间隙

尺寸要求, 进行管端二次加工 (图 5.6.2- 5c)。要求全焊透时, 应进行专项工艺评定试验和宏观切片检验以确认坡口尺寸和焊接工艺参数。

6 管一管连接的工地安装焊接节点形式应符合下列要求:

1) 管一管对接: 在壁厚不大于 6mm 时, 可用 I 形坡口加垫板单面全焊透焊缝连接 (图 5.6.2-6a); 在壁厚大于 6mm 时, 可用 V 形坡口加垫板单面全焊透焊缝连接 (图 5.6.2-6b);

2) 管一管 T、Y、K 形相贯接头: 应按第 5.3.6 条的要求在节点各区分别采用全焊透焊缝和部分焊透焊缝, 其坡口形状及尺寸应符合图 5.3.6-3、图 5.3.6-4 要求; 设计要求采用角焊缝连接时, 其坡口形状及尺寸应符合图 5.3.6-5 的要求。

![](images/bf1756a0d5d6e2e30dcc6d502dfbab2ce1f9db53b2960e2ba2d49e7fbf5b7eb6.jpg)  
图 5.6.2-5 管一球节点形式及坡口形式与尺寸示意

![](images/18dae387109165c71b96267c4cec92e60724ad2351ac7f1d838242200f7719ad.jpg)  
图5.6.2-6 管一管对接连接节点形式示意

【说明】本条各款中规定的安装节点形式中，第1、2、4款均为与国家有关现行标准一致；第3款桁架或框架梁安装焊接节点为国内一些施工企业常用的节点形式，不仅考虑了避免焊缝立体交叉，还考虑了预留一段纵向焊缝最后施焊，以减小横向焊缝的拘束度，已在国内一些大跨度钢结构中成熟应用；第5款中图5.6.2- 5（c）为不加衬套的球一管安装节点形式，管端在现场二次加工调整钢管长度和坡口间隙，以保证单面焊透。这种节点坡口形状可以避免衬套固定焊接后管长及安装间隙不易调整的缺点在首都机场四机位大跨度网架工程中已成功应用。

# 5.7 承受动载与抗震的焊接构造设计

5.7.1 承受动载需经疲劳验算时，严禁使用塞焊、槽焊、电渣焊和气电立焊接头。

5.7.2 承受动载时塞焊、槽焊、角焊、对接接头应符合下列规定：

1 承受动载不需要进行疲劳验算的构件，采用塞焊、槽焊时，孔或槽的边缘到开孔件邻近边垂直于应力方向的净距离应不小于此部件厚度的5倍，且应不小于孔或槽宽度的2倍；构件端部搭接接头的纵向角焊缝长度应不小于两侧焊缝间的垂直距离B，且在无塞焊、槽焊等其它措施时，距离B不应超过较薄件厚度t的16倍（图5.7.2- 1）；

![](images/f91098c058eff94bf8d17bba8bf6872cf87abf6b0d86cb79628ff867be02194b.jpg)  
图5.7.2-1 承受动载不需进行疲劳验算时构件端部纵向角焊缝长度及距离要求示意B一应不大于16t（中间有塞焊焊缝或槽焊焊缝时除外）。

2 严禁使用焊脚尺寸小于5mm的角焊缝；

3 严禁使用断续坡口焊缝和断续角焊缝；

4 对接与角接组合焊缝和T形接头的全焊透坡口焊缝应用角焊缝加强，加强焊脚尺寸应

大于或等于接头较薄件厚度的二分之一，且不应超过10mm；

5 承受动载需经疲劳验算的接头，当拉应力与焊缝轴线垂直时，严禁采用部分焊透对接焊缝、背面不清根的无衬垫或未经评定认可的非钢衬垫单面焊缝及角焊缝；

6 除横焊位置以外，不得使用L形和J形坡口；

7 不同板厚的对接接头承受动载时，不论受拉应力或剪应力、压应力，均应遵守第5.4.4条的要求做成斜坡过渡。

【说明】本条中各款内容涉及到承受动载时焊接节点的一般规定。如承受动载需经疲劳验算时塞、槽焊的禁用规定，间接承受动载时塞焊、槽焊孔与板边垂直于应力方向的净距离、角焊缝的最小尺寸、部分焊透焊缝、单边V形和单边U形坡口的禁用规定以及不同板厚、板宽对焊接接头的过度坡度的规定均引自美国《钢结构焊接规范》AWS D1.1；角接与对接组合焊缝和T形接头坡口焊缝的加强焊角尺寸要求则给出了最小和最大的限制。应该注意到：部分焊透焊缝、无衬垫单面焊、未经鉴定的非钢衬垫单面焊的禁用条件均为承受与焊缝轴线垂直的动载拉应力；不同板厚对接接头在承受各种动载力（拉、压、剪）时均对接头斜坡过渡有不大于1：2.5的要求。可以看出各款规定比静载时高。

5.7.3 承受动载构件的组焊节点形式应符合下列要求：

1 有对称横截面的部件组合焊接时，应以构件轴线对称布置焊缝，当应力分布不对称时应作相应修正；

2 用多个部件组叠成构件时，应用连续焊缝沿构件纵向将其连接；

3 承受动载荷需经疲劳验算的桁架，其弦杆和腹杆与节点板的搭接焊缝应采用围焊，杆件焊缝之间间隔应不小于50mm。节点板轮廓及局部尺寸应符合图5.7.3- 1的要求；

![](images/dbc154f70a51af62c739b59aa61e27a034726cde921496b431c33984514b903d.jpg)  
图5.7.3-1 桁架弦杆、腹杆与节点板连接形式示意L>b；c≥2hf

4 实腹吊车梁横向加劲板与翼缘板之间的焊缝应避免与吊车梁纵向主焊缝交叉。其焊接节点构造宜采用图 5.7.3- 2 的形式。

![](images/f623ebeb4ddcc76c08d310b72f5942ec2bc12395c371b4d45b0d9ef42df9166a.jpg)  
图5.7.3-2 实腹吊车梁横向加劲肋板连接构造示意

$$
b_{1} \approx \frac{b_{5}}{3} \text{且} \leqslant 40 \text{mm}; b_{2} \approx \frac{b_{5}}{2} \text{且} \leqslant 60 \text{mm}
$$

【说明】本条中第1、2两款引自AWS D1.1；第3、4两款系根据钢结构设计规范中有关要求而制定，其目的是便于制作施工中注意焊缝的设置，更好地保证构件的制作质量。

5.7.4 抗震结构框架柱与梁的刚性连接节点焊接时，应符合下列要求：

1 梁的翼缘板与柱之间的对接与角接组合焊缝的加强焊脚尺寸应大于或等于翼缘板厚的四分之一，但可不大于10mm；

2 梁的下翼缘板与柱之间宜采用L或J形坡口无垫板单面全焊透焊缝，并应在反面清根后封底焊成平缓过渡形状；采用L形坡口加垫板单面全焊透焊缝时，焊接完成后应割除全部长度的垫板及引弧板、引出板，打磨清除未熔合或夹渣等缺欠后，再封底焊成平缓过渡形状；

【说明】本条为抗震结构框架柱与梁的刚性节点焊接要求，其内容引自AWS D1.1。经历了美国洛杉矶大地震和日本坂神大地震后，国外钢结构专家在对震害后柱- 梁节点断裂位置及破坏形式进行了统计并分析其原因，据此对有关规范作了修订，即推荐采用无垫板单面全焊透焊缝（反面清根后封底焊），同时对引弧、引出板及垫板的割除及割后处理提出了较高的要求。

5.7.5 柱连接焊缝引弧板、引出板、垫板割除时应符合以下要求：

引弧板、引出板、垫板均应割去。割除时应沿柱- 梁交接拐角处切割成圆弧过渡，且切割表面不得有大于1mm的缺棱；下翼缘垫板沿长度割除后必须打磨清理接头背面焊缝的焊渣等缺欠，并焊补至焊缝平缓过渡。

5.7.6 梁柱连接处梁腹板的过焊孔应符合以下规定：

1 梁翼板与腹板的组合纵焊缝两端应设置引弧、引出板。腹板上的过焊孔宜在梁纵缝焊接完成后切除引弧、引出板时一起加工完成；

2 下翼缘处腹板过焊孔高度应大于1.5倍腹板厚度，以保证穿越腹板焊接翼缘板时焊缝的致密性。过焊孔边缘与下翼板相交处与柱一梁翼缘焊缝熔合线之间距离应大于10mm，并不得绕过腹板厚度围焊；

3 腹板厚度大于38mm时，过焊孔热切割应预热  $65^{\circ}C$  以上，必要时可将切割表面磨光后进行磁粉或渗透探伤；

4 不推荐采用焊接方法封堵过焊孔。

# 6 焊接工艺评定

# 6.1 一般规定

6.1.1 除非符合本章6.6节规定的免予评定条件，施工单位首次采用的钢材、焊接材料、焊接方法、接头形式、焊接位置、焊后热处理制度以及焊接工艺参数、预热和后热措施等各种参数的组合条件。应在钢结构构件制作及安装施工之前进行焊接工艺评定。

【说明】由于钢结构工程中的焊接节点和焊接接头不可能进行现场实物取样检验，为保证工程焊接质量，必须在构件制作和结构安装施工焊接前进行焊接工艺评定。我国现行标准《钢结构工程施工及验收规范》GB50205对此有明确的要求并已将焊接工艺评定报告列入峻工资料必备文件之一。

本规范参照美国《钢结构焊接规范》AWSD1.1并充分考虑国内钢结构焊接的实际情况，增加了免予评定的相关条款，所谓免予评定就是把符合规范、标准规定的钢材种类、焊接方法、焊接坡口形状和尺寸、焊接位置、匹配焊接材料的组合进行规范化，称之为免予评定的工艺。凡施工企业使用免予评定的工艺进行施工焊接，则可以不进行或不重新进行焊接工艺评定。

6.1.2 焊接工艺评定必须符合工程施工现场的环境条件。

6.1.3 焊接工艺评定应由施工单位根据所承担钢结构的设计节点形式、钢材类型、规格、采用的焊接方法、焊接位置等，制定焊接工艺评定方案，拟定相应的焊接工艺评定指导书，按本规范的规定施焊试件、切取试样并由具有国家技术质量监督部门认证资质的检测单位进行检测试验，测定焊接接头是否具有所要求的使用性能，由该企业或国家认证的检查单位提出焊接工艺评定报告，对拟定的焊接工艺进行评定。

6.1.4 焊接工艺评定的施焊参数，包括热输入、预热、后热制度等应根据被焊材料的焊接性制订。

6.1.5 焊接工艺评定所用设备、仪表的性能应处于正常工作状态，焊接工艺评定所用的钢材、栓钉、焊接材料必须能覆盖实际工程所用材料并符合相应标准要求，具有生产厂出具的质量证明文件。

6.1.6 焊接工艺评定试件应由该工程施工企业中持证的焊接人员施焊。

6.1.7 焊接工艺评定所用的焊接方法、施焊位置分类代号应符合表6.1.7- 1~表6.1.7- 2及图

6.1.7- 1~图6.1.7- 4规定，钢材类别应符合表4.0.5规定，试件接头形式应符合表5.2.1要求。

6.1.8 焊接工艺评定结果不合格时，允许在原焊件上重新加倍取样进行检验。如还不能达到合格标准，应分析原因，制订新的评定方案，按原步骤重新评定，直到合格为止。

6.1.9 对于焊接难度等级为A、B级的钢结构工程，其焊接工艺评定有限期为3年。

6.1.10 焊接工艺评定文件（包括焊接工艺评定报告，焊接工艺评定指导书、评定记录表、评定检验结果表及检验报告）报相关单位审查备案。焊接工艺评定文件宜采用附录C的格式。

表6.1.7-1 焊接方法分类  

<table><tr><td>类别号</td><td>焊接方法</td><td>代号</td></tr><tr><td>1</td><td>焊条手工电弧焊</td><td>SMAW</td></tr><tr><td>2-1</td><td>半自动实心焊丝二氧化碳气体保护焊</td><td>GMAW-CO2</td></tr><tr><td>2-2</td><td>半自动实心焊丝富氩+二氧化碳气体保护焊</td><td>GMAW-Ar</td></tr><tr><td>2-3</td><td>半自动药芯焊丝二氧化碳气体保护焊</td><td>FCAW-G</td></tr><tr><td>3</td><td>半自动药芯焊丝自保护焊</td><td>FCAW-SS</td></tr><tr><td>4</td><td>非熔化极气体保护焊</td><td>GTAW</td></tr><tr><td>5-1</td><td>单丝自动埋弧焊</td><td>SAW-S</td></tr><tr><td>5-2</td><td>多丝自动埋弧焊</td><td>SAW-M</td></tr><tr><td>6-1</td><td>熔嘴电渣焊</td><td>ESW-N</td></tr><tr><td>6-2</td><td>丝极电渣焊</td><td>ESW-W</td></tr><tr><td>6-3</td><td>板极电渣焊</td><td>ESW-P</td></tr><tr><td>7-1</td><td>单丝气电立焊</td><td>EGW-S</td></tr><tr><td>7-2</td><td>多丝气电立焊</td><td>EGW-M</td></tr><tr><td>8-1</td><td>自动实心焊丝二氧化碳气体保护焊</td><td>GMAW-CO2 A</td></tr><tr><td>8-2</td><td>自动实心焊丝80%氩+20%二氧化碳气体保护焊</td><td>GMAW-Ar A</td></tr><tr><td>8-3</td><td>自动药芯焊丝二氧化碳气体保护焊</td><td>FCAW-GA</td></tr><tr><td>8-4</td><td>自动药芯焊丝自保护焊</td><td>FCAW-SA</td></tr><tr><td>9-1</td><td>非穿透栓钉焊</td><td>SW</td></tr><tr><td>9-2</td><td>穿透栓钉焊</td><td>SW-P</td></tr></table>

表6.1.7-2 施焊位置分类  

<table><tr><td rowspan="2" colspan="2">焊接位置</td><td rowspan="2">代号</td><td colspan="2">焊接位置</td><td>代号</td></tr><tr><td rowspan="5">管材</td><td>水平转动平焊</td><td>1G</td></tr><tr><td rowspan="4">板材</td><td>平</td><td></td><td>竖立固定横焊</td><td>2G</td></tr><tr><td>横</td><td>H</td><td>水平固定全位置焊</td><td>5G</td></tr><tr><td>立</td><td>V</td><td>倾斜固定全位置焊</td><td>6G</td></tr><tr><td>仰</td><td>O</td><td>倾斜固定加挡板全位置焊</td><td>6GR</td></tr></table>

![](images/e4302642a25abc964c11557aba835732cc692a59ca248977d2588348f40d0e48.jpg)  
图6.1.7-1 板材对接试件焊接位置示意

![](images/41b898f142b2ac6c047e3ad6ba5842f7c616ef8555766e5f32d3ad539874d244.jpg)  
图6.1.7-2 板材角接试件焊接位置示意

![](images/9e3a759b0cc05ed77736fb7186181beffe8a089b4aa8382424c98101aa009056.jpg)  
(a) 焊接位置 1G

![](images/920fe3721b9759f861fe1066785af6f56eba3731e3b39999d0777c9c90e84511.jpg)  
(b) 焊接位置 2G

管竖立(  $\pm 15^{\circ}$  )焊接时不转动焊缝横焊

![](images/d983e75b48471ce3aa82961001aef5b53fe7ba02de4597aeaa59219408c785fe.jpg)  
(c) 焊接位置 5G

![](images/dde843b0f3daca91a231da0b9fd89b031b0675dae6c379fb3f1243b3a00819ac.jpg)  
图6.1.7-3 管材对接试件焊接位置示意

![](images/ef5b14f3239ad3d2a2fc415533449ad0c78fc8550a72ff8cb4e4de8fd033d315.jpg)  
图6.1.7-4 管一球接头试件示意

1—焊接位置分类按管材对接接头

【说明】6.1.2～6.1.10 焊接工艺评定所用的焊接参数，原则上是根据被焊钢材的焊接性试验结果制订，尤其是热输入、预热温度及后热制度。对于焊接性已经被充分了解，有明确的指导性焊接工艺参数，并已在实践中长期使用的国内、外生产的成熟钢种，一般不需要由施工企业进行焊接性试验。对于国内新开发生产的钢种，或者由国外进口未经使用过的钢种，应由钢厂提供焊接性试验评定资料。否则施工企业应进行焊接性试验，以作为制订焊接工艺评定参数的依据。施工企业进行焊接工艺评定还必须根据施工工程的特点和企业自身的设备、人员条件确定具体焊接工艺，如实记录并与实际施工相一致以保证施工中得以实施。

# 6.2 焊接工艺评定替代规则

6.2.1 不同焊接方法的评定结果不得互相替代。不同焊接方法组合焊接可用相应板厚的单种焊接方法评定结果替代，也可用不同焊接方法组合焊接评定，但弯曲及冲击试样切取位置应包含不同的焊接方法。

6.2.2 不同钢材焊接工艺评定的替代规则应符合下列规定（栓钉焊除外）：

1 不同类别钢材的焊接工艺评定结果不得互相替代；2 I、II类同类别钢材中当强度和冲击功合格等级发生变化时，在相同供货状态下，高级别钢材的焊接工艺评定结果可替代低级别钢材；III、IV类同类别钢材中的焊接工艺评定结果不得相互替代；不同类别的钢材组合焊接时应重新评定，不得用单类钢材的评定结果替代；3 同类别中轧制钢材与铸钢，耐候钢与非耐候钢的焊接工艺评定结果不得互相替代，TMCP钢、调质钢与其它供货状态的钢材焊接工艺评定结果不得互相替代。4 国内与国外钢材的焊接工艺评定结果不得互相替代。6.2.3 接头形式变化时应重新评定，但十字形接头评定结果可替代T形接头评定结果，全焊透或部分焊透的T形或十字形接头对接与角接组合焊缝评定结果可替代角焊缝评定结果。6.2.4 评定合格的试件厚度在工程中适用的厚度范围应符合表6.2.4的规定。

表6.2.4评定合格的试件厚度与工程适用厚度范围  

<table><tr><td rowspan="2">焊接方法类别号</td><td rowspan="2">评定合格试件厚度（t）（mm）</td><td colspan="2">工程适用厚度范围</td></tr><tr><td>板厚最小值</td><td>板厚最大值</td></tr><tr><td rowspan="3">1、2、3、4、5、8</td><td>≤25</td><td>3mm</td><td>2t</td></tr><tr><td>25&lt;t&gt;0.75t</td><td>2t</td><td></td></tr><tr><td>&amp;gt;70</td><td>0.75t</td><td>不限</td></tr><tr><td>6</td><td>≥18</td><td>0.75t 最小 18mm</td><td>1.1t</td></tr><tr><td>7</td><td>≥10</td><td>0.75t 最小 10mm</td><td>1.1t</td></tr><tr><td rowspan="3">9</td><td>173d≤t&amp;lt;12</td><td>t</td><td>2t，且不大于 16</td></tr><tr><td>12≤t&amp;lt;25</td><td>0.75t</td><td>2t</td></tr><tr><td>t≥25</td><td>0.75t</td><td>1.5t</td></tr><tr><td colspan="4">注：d为栓钉直径。</td></tr></table>


</t></t></t></t></t></t></t></t></t></t></t></t></t></t></t></t></t></t></t></t></t></t></t></t></t></t></t></t></t></t></t></t></t></t></t></t></t></t></t></t></t></t></t></t></t></t></t></t></t></t></t>

6.2.5评定合格的管材接头，壁厚覆盖范围应满足6.2.4的规定，直径的覆盖原则应满足下列规定：

1外径  $< 600mm$  的管材，其直径覆盖范围应不小于工艺评定试验管材的外径；2外径  $\geq 600mm$  的管材，其直径覆盖范围大于等于  $600mm$

6.2.6板材对接与外径不小于  $600mm$  的管材相应位置对接的焊接工艺评定可以相互替代。

6.2.7横焊位置评定结果可以替代平焊位置，反之不可（栓钉焊除外）。立、仰焊接位置与其它焊位之间均不可互代。

6.2.8单面焊全焊透接头有垫板与无垫板不可互代；单面焊带垫板和反面清根的双面焊可以互代；不同材质的衬垫不可互代。

6.2.9当栓钉材质不变时，栓钉焊被焊钢材应符合以下替代规则：

1III、IV类钢材的焊接工艺评定试验可以替代I、Ⅱ类钢材的焊接工艺评定试验。2I、Ⅱ类钢材中的栓钉焊接工艺评定试验可以相互替代。3III、IV类中钢材的栓钉焊接工艺评定试验不得相互替代。

# 6.3 重新进行工艺评定的规定

6.3.1焊条手工电弧焊时，下列条件之一发生变化，应重新进行工艺评定：

1焊条熔敷金属抗拉强度级别变化；2 由低氢型焊条改为非低氢型焊条；3 焊条直径增大或减小1mm以上；4 直流焊条的电流极性变化；5 多道焊改为单道焊；6 清焊根改为不清焊根。

6.3.2熔化极气体保护焊时，下列条件之一发生变化，应重新进行工艺评定：

1 实心焊丝与药芯焊丝的相互变换；

2 单一保护气体类别的变化；混合保护气体的混合种类和比例的变化；

3 保护气体流量增加  $25\%$  以上或减少  $10\%$  以上的变化；

4 焊炬手动与机械行走的变换；

5 按焊丝直径规定的电流值、电压值和焊接速度的变化分别超过评定合格值的  $10\%$  、  $7\%$  和  $10\%$  。

6 实心焊丝气体保护焊时熔滴颗粒过渡与短路过渡的变化；

7 焊丝型号变化；

8 焊丝直径的变化；

9 多道焊改为单道焊；

10 清焊根改为不清焊根。

6.3.3 非熔化极气体保护焊时，下列条件之一发生变化，应重新进行工艺评定：

1 保护气体种类的变换；

2 保护气体流量增加  $25\%$  以上或减少  $10\%$  以上的变化；

3 添加焊丝或不添加焊丝的变换；冷态送丝和热态送丝的变换；焊丝类型、强度级别型号变化；

4 焊炬手动与机械行走的变换；

5 按电极直径规定的电流值、电压值和焊接速度的变化分别超过评定合格值的  $25\%$  、  $7\%$  和  $10\%$  ；

6 电流极性变化。

6.3.4 埋弧焊时，下列条件之一发生变化，应重新进行工艺评定：

1 焊丝直径的变化超过  $1\mathrm{mm}$  ；焊丝与焊剂型号变化；

2 多丝焊与单丝焊的变化；

3 添加与不添加冷丝的变化；

4 电流种类和极性的变换；

5 按焊丝直径规定的电流值、电压值和焊接速度变化分别超过评定合格值的  $10\%$  、  $7\%$  和  $15\%$  ；

6 清焊根改为不清焊根。

6.3.5 电渣焊时，下列条件之一发生变化，应重新进行工艺评定：

1 单丝与多丝的变化；板板与丝极的变换；有、无熔嘴的变换；

2 熔嘴截面积变化大于  $30\%$  ，熔嘴牌号的变换；焊丝直径的变化；单、多熔嘴的变化；

焊剂型号的变换；

3 单侧坡口与双侧坡口焊接的变化；4 焊接电流种类和极性变换；5 焊接电源伏安特性为恒压或恒流的变换；6 焊接电流值变化超过  $20\%$  或送丝速度变化超过  $40\%$  ；垂直行进速度变化超过  $20\%$  ；7 焊接电压值变化超过  $10\%$  ；8 偏离垂直位置超过  $10^{\circ}$  ；9 成形水冷滑块与挡板的变换；10 焊剂装入量变化超过  $30\%$  。

6.3.6气电立焊时，下列条件之一发生变化，应重新进行工艺评定：

1 焊丝钢号与直径的变化；2 保护气类别或混合比例的变化；3 保护气流量增加  $25\%$  以上或减少  $10\%$  以上的变化；4 焊丝极性的变换；5 焊接电流变化超过  $15\%$  或送丝速度变化超过  $30\%$  ；焊接电压变化超过  $10\%$  ；6 偏离垂直位置超过  $10^{\circ}$  的变化；7 成形水冷滑块与挡板的变换。

6.3.7栓钉焊时，下列条件之一发生变化，应重新进行工艺评定：

1 栓钉材质改变；2 栓钉标称直径改变；3 瓷环材料改变；4 非穿透焊与穿透焊的变换；5 穿透焊中被穿透板材厚度、镀层量增加与种类的变换；6 栓钉焊接位置偏离平焊位置  $25^{\circ}$  以上的变化或平焊、横焊、仰焊位置的变换；7 栓钉焊接方法（焊条手工电弧焊、气体保护电弧焊、拉弧式栓钉焊与电容储能式栓钉焊）的变换；8 预热温度比评定合格的焊接工艺降低  $20^{\circ}C$  或高出  $50^{\circ}C$  以上时；9 提升高度、伸出长度、焊接时间、电流、电压的变化超过评定合格的各项参数的  $\pm 5\%$  ；10 采用电弧焊时焊接材料改变。

# 6.4 试件和检验试样的制备

6.4.1 试件制备应符合下列要求：

1 选择试件厚度应符合评定试件厚度对工程构件厚度的有效适用范围；

2 试件的母材材质、焊接材料、坡口形状和尺寸和焊接必须符合焊接工艺评定指导书的要求。

3 试件的尺寸应满足所制备试样的取样要求。各种接头形式的试件尺寸、试样取样位置应符合图 6.4.1- 1～图 6.4.1- 8 的要求。

![](images/60288321cf26b1502fb20c1ad8da95061889e73b73ad5c4d20fd950991a03e82.jpg)  
图6.4.1-1 板材对接接头试件及试样取样示意

1—拉力试件；2—背弯试件；3—面弯试件；4—侧弯试件；5—冲击试件；6—备用；7—舍弃。

![](images/8c9fedc86633667a8fc938472830914dfbd0995c3102dd74ad6d295cbb6d26b9.jpg)  
图6.4.1-2 板材角焊缝和T形对接与角接组合焊缝接头试件及宏观试样的取样示意1—宏观酸蚀试样；2—备用；3—舍弃。

![](images/33eb2f1eaba7ed2f3832c1be249ca3391d48d4ff1529ced975c0ae82d5c04336.jpg)  
图6.4.1-3 斜T形接头示意（锐角根部）

![](images/1f6e2c171d6d84564df236e7451158afe7a042d605739c88ece58481f51898ab.jpg)

![](images/749531b5c289b146c9480b01c11685dba4d477d48315c6d27f8dbf9c985b77e6.jpg)  
（b）矩形管T形角接和对接与角接组合焊缝接头及宏观试样图6.4.1-4 管材角焊缝致密性检验取样位置示意

![](images/c80d1fdb3158d0fa0f9f2f59e72b0079543130882fdbed72c7cf6e086e201deb.jpg)  
图6.4.1-5 板材十字形角接（斜角接）及对接与角接组合焊缝接头试件及试样取样示意1—宏观酸蚀试样；2—拉伸试样、冲击试样（要求时）；3——舍弃。

![](images/5399b2101b08939fce320bae26503e9126831e2a9676f6d0900e2b276986a785.jpg)  
图6.4.1-6 管材对接接头试件、试样及取样位置示意

（a）拉力试验为整管时弯曲试样取样位置；（b）不要求冲击试验时；（c）要求冲击试验时

$③⑥⑨①$  一钟点记号，为水平固定位置焊接时的定位

1—拉伸试样；2—面弯试样；3—背弯试样；4—侧弯试样；5—冲击试样。

![](images/35836f21f47372aaf41582d24277bb27206c5064c527fdf0e75b845e6f38825b.jpg)  
图6.4.1-7 矩形管材对接接头试样取样位置示意

1—拉伸试样；2—面弯或侧弯试样、冲击试样（要求时）；3—背弯或侧弯试样、冲击试样（要求时）。

![](images/7b5a56701770418fb7ebf15cb3adf1be03c323a06be266458701391c8e88a464.jpg)  
图6.4.1-8 栓钉焊焊接试件及试样示意

6.4.2 检验试样种类及加工应符合下列要求：

1 不同焊接接头形式和板厚检验试样的取样种类和数量应符合表6.4.2的规定；

表6.4.2 检验类别和试样数量  

<table><tr><td rowspan="3">母材形式</td><td rowspan="3">试件形式</td><td rowspan="3">试件厚度(mm)</td><td rowspan="3">无损探伤</td><td rowspan="3">全断面拉伸</td><td colspan="8">试样数量</td></tr><tr><td rowspan="2">拉伸</td><td rowspan="2">面弯</td><td rowspan="2">背弯</td><td rowspan="2">侧弯</td><td rowspan="2">30°打弯</td><td colspan="2">冲击③</td><td rowspan="2">宏观
酸蚀
及硬
度④
⑤</td></tr><tr><td>焊缝</td><td>热影响
区粗晶
区</td></tr><tr><td>板、管</td><td>对接接头</td><td>&amp;lt;14</td><td>要</td><td>管2①</td><td>2</td><td>2</td><td>2</td><td>—</td><td>—</td><td>3</td><td>3</td><td>—</td></tr></table>

<table><tr><td></td><td></td><td>≥14</td><td>要</td><td>-</td><td>2</td><td>-</td><td>-</td><td>4</td><td>-</td><td>3</td><td>3</td><td>-</td></tr><tr><td>板、管</td><td>板T形、斜T形和管T、K、Y形角接接头</td><td>任意</td><td>要</td><td>-</td><td>-</td><td>-</td><td>-</td><td>-</td><td>-</td><td>-</td><td>-</td><td>板2@、管4</td></tr><tr><td>板</td><td>十字形接头</td><td>≥25</td><td>要</td><td>-</td><td>2</td><td>-</td><td>-</td><td>-</td><td>-</td><td>3</td><td>3</td><td>2</td></tr><tr><td>管-管</td><td>十字形接头</td><td rowspan="2">任意</td><td rowspan="2">要</td><td rowspan="2">2@</td><td rowspan="2">-</td><td rowspan="2">-</td><td rowspan="2">-</td><td rowspan="2">-</td><td rowspan="2">-</td><td rowspan="2">-</td><td rowspan="2">-</td><td>4</td></tr><tr><td>管-球</td><td></td><td>2</td></tr><tr><td>板-焊钉</td><td>栓钉焊接头</td><td>底板≥12</td><td>-</td><td>5</td><td>-</td><td>-</td><td>-</td><td>-</td><td>5</td><td>-</td><td>-</td><td>-</td></tr><tr><td colspan="12">注：①一管材对接全截面拉伸试样适用于外径小于或等于76mm的圆管对接试件，当管径超过该规定时，应按图6.4.1-6或图6.4.1-7截取拉伸试件；
②一管-管、管-球接头全截面拉伸试样适用的管径和壁厚由试验机的能力决定；
③一是否进行冲击试验以及试验条件按设计选用钢材的要求确定；
④一硬度试验根据工程实际情况确定是否需要进行；
⑤一圆管T、K、Y形和十字形相贯接头试件的宏观酸蚀试样应在接头的卸座、侧面及跟部各取一件；矩形管接头全焊透T、K、Y形接头试件的宏观酸蚀应在接头的角部各取一个，详见图6.4.1-4；
⑥一斜T形接头（锐角根部）按图6.4.1-3进行宏观酸蚀检验。</td><td></td></tr></table>

注：当相应标准对母材某项力学性能无要求时，可免做焊接接头的该项力学性能试验。

2对接接头检验试样的加工应符合下列规定：

1)拉伸试样的加工应符合现行国家标准《焊接接头拉伸试验方法》GB2651的规定，根据试验机能力可采用全截面拉伸试样或沿厚度方向分层取样。分层取样时试样厚度应覆盖焊接试件的全厚度。按试验机的能力和要求加工；

2)弯曲试样的加工应符合现行国家标准《焊接接头弯曲及压扁试验方法》GB2653的规定。焊缝余高或垫板应采用机械方法去除至与母材齐平，试样受拉面应保留母材原轧制表面。当板厚大于40mm时应分片切取，试样厚度应覆盖焊接试件的全厚度；

3)冲击试样的加工应符合现行国家标准《焊接接头冲击试验方法》GB2650的规定。其取样位置单面焊时应位于焊缝正面，双面焊时应位于后焊面，与母材原表面的距离不大于2mm；热影响区冲击试样缺口加工位置应符合图6.4.2-1的要求，不同牌号钢材焊接时其接头热影响区冲击试样应取自对冲击性能要求较低的一侧；不同焊接方法组合的焊接接头，冲击试样的取样应能覆盖所有焊接方法焊接的部位（分层取样）；

![](images/9a403589bebc06bafcfebded71603757311ad4e182a670978617ccc968935f28.jpg)  
图6.4.2-1 对接接头冲击试样缺口加工位置示意图

注：热影响区冲击试样根据不同焊接工艺，缺口轴线至试样轴线与熔合线交点的距离  $\mathrm{S = 0.5\sim 1mm}$  （焊接热输入大于  $40\mathrm{kJ / cm}$  的情况除外），并应尽可能使缺口多通过热影响区。

4) 宏观酸蚀试样的加工应符合图6.4.2-2的要求。每块试样应取一个面进行检验，不得将同一切口的两个侧面作为两个检验面。

![](images/b6ddcb5af6db1bbed32ef18d9dadc17792958342d28363a06b632ea128895115.jpg)  
图6.4.2-2 对接接头宏观酸蚀试样尺寸示意

3 T形角接接头宏观酸蚀试样的加工应符合图6.4.2- 3的要求；

![](images/e7fd7f3a88f56f728cc41389cbb562f03d95afd2977b654050348dafb06ed866.jpg)  
图6.4.2-3 角接接头宏观酸蚀试样示意

4 十字形接头检验试样的加工应应符合下列要求：

1) 接头拉伸试样的加工应符合图6.4.2-4的要求；

![](images/2cb5693db4eb7fb97f265f37b778ad4a5d47f3bda60bc909f229d231f5c71b4f.jpg)  
图6.4.2-4十字形接头拉伸试样示意

$\mathfrak{t}_2$  一试验材料厚度；  $\flat-$  根部间隙；  $\mathrm{t}_2< 36\mathrm{mm}$  时  $W = 35mm$  ，  $\mathrm{t}_2\geq 36$  时  $W = 25mm$  ；平行区长度：  $\mathrm{t_1 + 2b + 12}$

2) 接头冲击试样的加工应符合图6.4.2-5的要求；

3) 接头宏观酸蚀试样的加工应符合图6.4.2-6的要求，检验面的选取应符合本条第2款的要求。

![](images/2dd6551f322780b27b029aa97a423c7ba2ac178181a599767282e69f7a90ba4a.jpg)  
图6.4.2-5十字形接头冲击试验的取样位置示意

![](images/cddd8b00cddad61b810b8876bd1924a66ff261da74cea2615545bddb6d1231cf.jpg)  
图6.4.2-6 十字形接头宏观酸蚀试样示意

5 斜T形角接接头、管一球接头、管一管相贯接头的宏观酸蚀试样的加工宜符合图6.4.2- 2的要求。检验面的选取应符合本条第2款的有关规定；

6 所有试样当采用热切割取样时，应根据热切割工艺和试件厚度预留加工余量确保检验结果不受热切割的影响。

# 6.5 试件和试样的试验与检验

6.5.1 试件的外观检验应符合下列要求：

1对接、角接及T形等接头

1)用不小于5倍放大镜检查试件表面，不得有裂纹、未焊满、未熔合、焊瘤、气孔、夹渣等缺欠；

2)焊缝咬边总长度不得超过焊缝两侧长度的  $15\%$  ，咬边深度不得超过  $0.5\mathrm{mm}$

3)焊缝外形尺寸应符合表表8.2.4-1和表8.2.4-2中一级焊缝的要求。试件角变形可以冷矫平后刨去余高，试件长度足够时可以避开焊缝缺欠位置取样。

2 栓钉焊接头外观检验应符合表6.5.1- 1的要求。当采用电弧焊方法进行栓钉焊接时，其焊缝最小焊脚尺寸还应符合表6.5.1- 2的要求。

表6.5.1-1 栓钉焊接接头外观检验合格标准  

<table><tr><td>外观检验项目</td><td>合格标准</td><td>检验方法</td></tr><tr><td>焊缝外形尺寸</td><td>360°范围内焊缝饱满
拉弧式栓钉焊：焊缝高K≥1mm；焊缝宽K≥0.5mm</td><td>目测、钢尺、焊缝量规</td></tr></table>

<table><tr><td></td><td>电弧焊：最小焊脚尺寸应符合表6.5.1-2的规定</td><td></td></tr><tr><td>焊缝缺欠</td><td>无气孔、夹渣、裂纹等缺欠</td><td>目测、放大镜（5倍）</td></tr><tr><td>焊缝咬边</td><td>咬边深度≤0.5mm，且最大长度不得大于1倍的栓钉直
径</td><td>钢尺、焊缝量规</td></tr><tr><td>栓钉焊后高度</td><td>高度偏差≤±2mm</td><td>钢尺</td></tr><tr><td>栓钉焊后倾斜角度</td><td>倾斜角度偏差θ≤5°</td><td>钢尺、量角器</td></tr></table>

表6.5.1-2 采用电弧焊方法的栓钉焊接接头最小焊脚尺寸  

<table><tr><td>栓钉直径(mm)</td><td>角焊缝最小焊脚尺寸(mm)</td></tr><tr><td>10, 13</td><td>6</td></tr><tr><td>16, 19, 22</td><td>8</td></tr><tr><td>25</td><td>10</td></tr></table>

# 6.5.2 试件的无损检测

试件的无损检测应 在外观检验合格后进行，无损检测方法根据设计要求确定。射线探伤应符合现行国家标准《钢熔化焊对接接头射线照相和质量分级》GB3223的规定，焊缝质量不低于BII级；超声波探伤应符合现行国家标准《钢焊缝手工超声波探伤方法和探伤结果分级》GB11345的规定，焊缝质量不低于BII级。

6.5.3 试样的力学性能、硬度及宏观酸蚀试验方法应符合下列规定：

1 拉伸试验方法

1)对接接头拉伸试验应符合现行国家标准《焊接接头拉伸试验方法》GB2651的规定；2)栓钉焊接头拉伸试验应符合图6.5.3-1的要求。

![](images/73e6228ee98dcfa789ab911f22deafd88cdfa2d73841eaa3c81965f6ebd11128.jpg)  
图6.5.3-1 栓钉焊接接头试样拉伸试验方法示意

![](images/f3943c8aa3c0e76f6e1b4d64ed91abbf025d6b2463581e417bac234b4c62114b.jpg)  
图6.5.3-2 栓钉焊接接头试样

弯曲试验方法示意

# 2 弯曲试验方法

1)对接接头弯曲试验应符合现行国家标准《焊接接头弯曲及压扁试验方法》GB2653的规定。弯心直径和冷弯角度应符合表6.5.3的规定。面弯、背弯时试样厚度应为试件

全厚度（  $a< 14mm$  ）；侧弯时试样厚度  $a = 10mm$  ，试样宽度应为试件的全厚度，试件厚度超过  $40mm$  时应按  $20\sim 40mm$  分层取样；

表6.5.3对接接头弯曲试验的弯心直径和冷弯角度  

<table><tr><td>母材类别</td><td>板厚</td><td>弯心直径（mm）</td><td>冷弯角度（°）</td></tr><tr><td rowspan="2">Ⅰ、Ⅱ</td><td>≤40</td><td>3a</td><td rowspan="3">180</td></tr><tr><td>＞40</td><td>4a</td></tr><tr><td>Ⅲ、Ⅳ</td><td>/</td><td>4a</td></tr><tr><td colspan="4">注：a为弯曲试样厚度。</td></tr></table>

2)栓钉焊接头弯曲试验应符合图6.5.3-2的要求。

3冲击试验应符合现行国家标准《焊接接头冲击试验方法》GB2650的规定；

4宏观酸蚀试验应符合现行国家标准《钢的低倍组织及缺陷酸蚀检验法》GB226的规定；

5硬度试验应符合现行国家标准《焊接接头及堆焊金属硬度试验方法》GB2654的规定。采用维氏硬度  $\mathsf{HV}_{10}$  ，硬度测点分布应符合图6.5.3- 3、6.5.3- 4、6.5.3- 5的要求，焊接接头各区域硬度测点为3点，其中部分焊透对接与角接组合焊缝在焊缝区和热影响区测点可为2点，若热影响区狭窄不能并排分布时，该区域测点可平行于焊缝熔合线排列。

![](images/43f2532061e9f04e35949024d7801e7e3e470d9cce5e4c55d93292f3ad18a699.jpg)  
图6.5.3-3 硬度试验测点位置示意图

![](images/bbc272441082b08e1f9ab5fdca7b1fc491baae0aaf80414b142fdc2934e24a53.jpg)  
图6.5.3-4 对接焊缝硬度试验测点分布示意图

![](images/eed915f8b8327a32b8fc4408359555b0c5b766e4fdc56b1d58b38b99cb2f72a0.jpg)  
图6.5.3-5 对接与角接组合焊缝硬度试验测点分布示意图

6.5.4 试样检验合格标准应符合下列规定：

1 接头拉伸试验

1)对接接头母材为同钢号时，每个试样的抗拉强度值应不小于该母材标准中相应规格规定的下限值；对接接头母材为两种钢号组合时，每个试样的抗拉强度应不小于两种母材标准相应规格规定下限值的较低者；厚板分片取样时，可取平均值。

2)十字接头拉伸时，应不断于接头焊缝；

3)栓钉焊接头拉伸时，当拉伸试样的抗拉荷载大于或等于栓钉焊接端力学性能规定的最小抗拉荷载时，则无论断裂发生于何处，均为合格。

# 2 接头弯曲试验

1)对接接头弯曲试验：试样弯至  $180^{\circ}$  后应符合下列规定：

各试样任何方向裂纹及其它缺欠单个长度不大于3mm（边角处非熔渣引起的裂纹不计)；

各试样任何方向不大于3mm的裂纹及其它缺欠的总长不大于7mm；

四个试样各种缺欠总长不大于24mm；

2)栓钉焊接头弯曲试验：试样弯曲至  $30^{\circ}$  后焊接部位无裂纹。

# 3冲击试验

3 冲击试验焊缝中心及热影响区粗晶区各三个试样的冲击功平均值应分别达到母材标准规定或设计要求的最低值，并允许一个试样低于以上规定值，但不得低于规定值的  $70\%$  。

# 4宏观酸蚀试验

4 宏观酸蚀试验试样接头焊缝及热影响区表面不应有肉眼可见的裂纹、未熔合等缺欠，并应测定根部焊透情况及焊脚尺寸、两侧焊脚尺寸差、焊缝余高等。

# 5硬度试验

5 硬度试验I类钢材焊缝及母材热影响区维氏硬度值应不超过HV280，Ⅱ类钢材焊缝及母材热影响区维氏硬度值应不超过HV350，III、IV类钢材焊缝及热影响区硬度应根据工程要求进行评定。

# 6.6 关于免予焊接工艺评定的规定

# 6.6.1 基本规定

6.6.1 基本规定免予评定的焊接工艺必须有该施工单位焊接工程师和单位技术负责人签发“免予评定的焊接工艺”书面文件。“免予评定的焊接工艺”文件宜采用附录C的格式，并应报相关单位审查备案。

# 6.6.2 适用范围

1免予评定的焊接方法及施焊位置应符合表6.6.2- 1的规定。

表6.6.2-1 免予评定的焊接方法及施焊位置  

<table><tr><td>类别号</td><td>焊接方法</td><td>代号</td><td>施焊位置</td></tr><tr><td>1</td><td>手工焊条手工电弧焊</td><td>SMAW</td><td>平、横、立焊、平角焊</td></tr><tr><td>2-1</td><td>半自动实心焊丝二氧化碳气体保护焊（短路过渡除外）</td><td>GMAW-CO2</td><td>平、横、立焊、平角焊</td></tr><tr><td>2-2</td><td>半自动实心焊丝80%氩+20%二氧化碳气体保护焊</td><td>GMAW-Ar</td><td>平、横、立焊、平角焊</td></tr><tr><td>2-3</td><td>半自动真空焊丝二氧化碳气体保护焊</td><td>FCAW-G</td><td>平、横、立焊、平角焊</td></tr><tr><td>5-1</td><td>单丝自动埋弧焊</td><td>SAW（单丝）</td><td>平焊及平角焊</td></tr><tr><td>9-2</td><td>非穿透栓钉焊</td><td>SW</td><td>平焊</td></tr></table>

2免予评定的母材和焊缝金属组合应符合表6.6.2- 2中规定，厚度应不大于  $40mm$  ，钢材的质量等级为A、B级。

表6.6.2-2 免予评定的母材和匹配的焊缝金属要求  

<table><tr><td colspan="5">母材</td><td colspan="4">符合GB标准的焊条（丝）和焊剂-焊丝组合分类等级</td></tr><tr><td>钢材类别</td><td>母材标称的最小屈服强</td><td>GB/T700和GB/T1591标准钢材</td><td>GB/T19879标准钢材</td><td>GB/T699标准钢材</td><td>SMAW</td><td>GMAW</td><td>FCAW-G</td><td>SAW（单丝）</td></tr></table>

<table><tr><td></td><td>度</td><td></td><td></td><td></td><td></td><td></td><td></td><td></td></tr><tr><td>I</td><td>&amp;lt; 235MPa</td><td>Q195
Q215</td><td></td><td></td><td>GB/T5117:
E43XX</td><td>GB/T8110
ER49-X</td><td>GB/T10045:
E43XT-X</td><td>GB/T5293
F4AX-H08A</td></tr><tr><td>I</td><td>≥ 235MPa &amp;lt; 300MPa</td><td>Q235
Q275
Q295</td><td>Q235GJ</td><td>20</td><td>GB/T5117:
E43XX
E50XX</td><td>GB/T8110
ER49-X
ER50-X</td><td>GB/T10045:
E43XT-X
E50XT-X</td><td>GB/T5293:
F4AX-H08A;
GB/T12470:
F48AX-H08MnA</td></tr><tr><td>II</td><td>≥ 300MPa 但 ≤ 355MPa</td><td>Q345</td><td>Q345GJ</td><td>/</td><td>GB/T5117:
E50XX
GB/T5118:
E5015:
E5016-X</td><td>GB/T8110
ER50-X</td><td>GB/T17493:
E50XT-X</td><td>GB/T5293:
F5AX-H08MnA;
GB/T12470:
F48AX-H08MnA
F48AX-H10Mn2
F48AX-H10Mn2A</td></tr></table>

3 免予评定的最低预热温度应符合表6.6.2- 3的规定。

表6.6.2-3 免予评定的结构钢材最低预热/道间温度的规定  

<table><tr><td rowspan="2">钢材类别</td><td rowspan="2">钢材牌号</td><td rowspan="2">设计对焊
材要求</td><td colspan="2">接头最厚部件的板厚t(mm)</td></tr><tr><td>t&amp;lt;20</td><td>20≤t≤40</td></tr><tr><td rowspan="2">I</td><td>Q195、Q215、Q235、Q235GJ</td><td>非低氢型</td><td rowspan="4">≥5℃</td><td>≥40℃</td></tr><tr><td>Q275、20、Q295</td><td>低氢型</td><td>≥20℃</td></tr><tr><td rowspan="2">II</td><td rowspan="2">Q345、Q345GJ</td><td>非低氢型</td><td>≥60℃</td></tr><tr><td>低氢型</td><td>≥40℃</td></tr></table>

注：1. 接头形式为坡口对接，根部焊道，一般拘束度；

2. SMAW、GMAW、FCAW-G热输入约为  $15\sim 25\mathrm{kJ / cm}$  ；SAW-S热输入约为  $15\sim 45\mathrm{kJ / cm}$  
3. 采用低氢型焊材时，熔敷金属扩散氢含量（甘油法）：E4315、4316不大于  $8\mathrm{ml} / 100\mathrm{g}$  E5015、E5016、E5515、E5516不大于  $6\mathrm{ml} / 100\mathrm{g}$  ；药芯焊丝不大于  $6\mathrm{ml} / 100\mathrm{g}$  
4. 焊接接头板焊不同时，应按厚板确定预热温度；焊接接头材质不同时，按高强度、高碳当量的钢材确定预热温度；5.环境温度不低于  $0^\circ \mathrm{C}$  。

4 焊缝尺寸应符合设计要求，同时最小焊脚尺寸还应符合表5.4.2的规定；最大单道焊焊缝尺寸应符合表7.9.4的限制。

5 焊接工艺参数的规定：

1）免予评定的焊接工艺参数应符合表6.6.2-4的规定；

表6.6.2-4 各种焊接方法免予评定的焊接工艺参数范围规定  

<table><tr><td>焊接方法</td><td>焊条或焊丝型号</td><td>焊条或焊丝直径（mm）</td><td>电 流
(A)</td><td>极性</td><td>电压(V)</td><td>焊接速度(cm/min)</td></tr><tr><td rowspan="3">SMAW</td><td rowspan="3">EXX15、[EXX16]、(EXX03)</td><td>3.2</td><td>80~140</td><td rowspan="3">直流反接、[交、直流]、(交流)</td><td>18~26</td><td>8~18</td></tr><tr><td>4.0</td><td>110~210</td><td>20~27</td><td>10~20</td></tr><tr><td>5.0</td><td>160~230</td><td>20~27</td><td>10~20</td></tr></table>

<table><tr><td>GMAW、</td><td>ER-XX</td><td>1.2</td><td>180~320
打底 180~260
填充 220~320
盖面 220~280</td><td>直流反接</td><td>25~38</td><td>25~45</td><td></td></tr><tr><td>FCAW</td><td>EXX1T1</td><td>1.2</td><td>160~320
打底 160~260
填充 220~320
盖面 220~280</td><td>直流反接</td><td>25~38</td><td>30~55</td><td></td></tr><tr><td>SAW</td><td>HXXX</td><td>3.2
4.0
5.0</td><td>400~600
450~700
500~800</td><td>直流反接或交流</td><td>24~40
24~40
34~40</td><td>25~65</td><td></td></tr><tr><td rowspan="2">焊接方法</td><td rowspan="2">栓钉直径(mm)</td><td rowspan="2">焊条或焊丝直径(mm)</td><td colspan="2">电流</td><td rowspan="2">时间(s)</td><td rowspan="2">提升高度(mm)</td><td rowspan="2">伸出长度(mm)</td></tr><tr><td>(A)</td><td>极性</td></tr><tr><td>SW</td><td>13
16</td><td>/</td><td>900~1000
1200~1300</td><td>直流正接</td><td>0.7
0.8</td><td>1~3</td><td>3~4
4~5</td></tr></table>

2）要求完全焊透时，单面焊应加垫板，双面焊时应用气刨、打磨清根；

3）表中参数为平、横焊位置。立焊电流比平、横焊减小约  $10^{\sim}15\%$  SMAW焊接时，焊道最大宽度不超过焊条标称直径的4倍，GMAW、FCAW-G焊接时焊道最大宽度不超过  $20\mathrm{mm}$

4）导电嘴与工件距离：  $40\pm 10\mathrm{mm}(\mathrm{SAW})$  ；  $20\pm 7\mathrm{mm}$  (GMAW);

5）保护气种类：二氧化碳（GMAW-  $\mathtt{CO_2}$  、FCAW-G)；氩气  $80\% +$  二氧化碳  $20\%$  (GMAW-Ar);

6）保护气流量：  $20^{\sim}80\mathrm{L / min}$  （GMAW、FCAW-G);

7）焊丝直径在表中数值范围以外时不适于免予评定。

8）当焊接工艺参数按照表6.6.2-4的规定值变化超过本章6.3节的规定时，其焊接不适于免予评定。

6免予评定的焊接节点构造

免予评定的各类焊接节点构造形式、焊接坡口的形状和尺寸必须符合本规程第5章的要求，并且应符合下列规定：

1）斜角角焊缝两面角  $\Psi >30^{\circ}$  。

2）管材相贯接头局部两面夹角  $\Psi >30^{\circ}$  。

7免予评定的结构荷载特性为静载。

8本条未说明的其他条件包括钢材及坡口表面处理，焊材储存、烘干，引弧板、引出板规定，焊后处理，焊接环境要求，免予评定板厚适用范围以及焊工资格要求等应符合本规范相关章节的规定。

# 7 焊接工艺

# 7.1 母材准备

7.1.1 母材上待焊接的表面和两侧应均匀、光洁，且无毛刺、裂纹和其他对焊缝质量有不利影响的缺欠。待焊接的表面及距焊缝位置50mm范围内不得有影响正常焊接和焊缝质量的氧化皮、锈蚀、油脂、水等杂质。

【说明】接头坡口表面质量是保证焊接质量的重要条件，如果坡口表面及附近表面不干净，焊接时带入各种杂质及碳、氢，是产生焊接热裂纹和冷裂纹的原因。坡口面上存在严重的或疏松的轧制氧化皮或铁锈，其中含有较多的结晶水分子，在焊接完成的焊缝中可能还会产生管状气孔，为此作出严格限制。而坡口表面上薄的轧制氧化皮、薄的防锈涂层或防飞溅涂料、热切割或碳刨产生的薄的氧化皮，由于其对不含有结晶水分子，对焊接裂纹和气孔产生的影响较小，采用多道焊或线能量稍大的焊接方法，产生的气体基本能在焊缝溶池凝固前逸出。鉴于坡口表面状况对焊缝质量影响程度和实际可操作性，本规范给出了相应规定。基本与《美国钢结构规范》AWS D1.1、《加拿大钢结构规范》W59要求相一致。

7.1.2 可采用机加工、热切割、碳弧气刨、铲凿或打磨等方法进行母材焊接接头坡口的加工或缺欠的清除。

7.1.3 采用机械方法加工坡口时，加工表面不应有台阶。采用热切割方法加工的坡口表面质量应符合国家现行标准《热切割、气割质量和尺寸偏差》ZBJ- 59002.3的相应规定；材料厚度小于或等于100mm时，割纹深度最大为0.2mm；材料厚度大于100mm时，割纹深度最大为0.3mm。

7.1.4 超过7.1.3条规定的割纹深度，以及良好坡口表面上偶尔出现的缺口和凹槽，应采用机械加工、打磨清除。

7.1.5 结构钢材坡口表面切割缺陷需要进行焊接修补时，可根据本规范规定制定修补焊接工艺，并记录存档；调质钢及承受周期性荷载的结构钢材坡口表面切割缺陷的修补还需报监理工程师批准后方可进行。

【说明】7.1.3～7.1.5热切割的坡口表面粗糙度因钢材的厚度不同，割纹深度存在差别，但不应影响焊接操作和焊缝熔合。偶尔出现的有限深度的缺口或凹槽，可通过打磨或焊接进行修补。

7.1.6 钢材轧制缺欠的检测和修复应符合下列要求：

1 焊接坡口边缘上钢材的夹层缺欠长度超过25mm时，应采用无损检测方法检测其深度，如深度不大于6mm，应用机械方法清除；如深度大于6mm时，应用机械方法清除后焊接填满；若缺欠深度大于25mm时，应采用超声波测定其尺寸，当单个缺欠面积（a×d）或聚集缺欠的总面积不超过被切割钢材总面积（B×L）的4%时为合格，否则该板不宜使用；

2 钢材内部的夹层缺欠，其尺寸不超过第 1 款的规定且位置离母材坡口表面距离（b）大于或等于 25mm 时不需要修理；如该距离小于 25mm 则应进行修补，其修补方法应符合 7.11 节的规定；

3 夹层缺欠是裂纹时（见图 7.1.6），如裂纹长度（a）和深度（d）均不大于 50mm，其修补方法应符合 7.11 节的规定；如裂纹深度超过 50mm 或累计长度超过板宽的  $20\%$  时，该钢板不宜使用。

![](images/21007b2421f1e3614536febeaaf49ff70a3ef13c63d8140c61fdd9823162735d.jpg)  
图 7.1.6 夹层缺欠示意

【说明】在钢材的切割面上看到的钢材轧制引起的缺陷是由夹渣、高熔点夹杂物、脱氧产物或气孔引起的。浅和短的缺陷可以通过打磨清除；较深和较长的缺陷应采用焊接进行修补；存在严重或较难焊接修复缺陷的钢材不得使用。

# 7.2 焊接材料要求

7.2.1 焊接材料熔敷金属的力学性能应不低于相应母材标准的下限值或满足设计文件要求。

【说明】焊接材料对焊接结构的安全性有着重大的质量影响，其成分、物理性能和工艺性能应符合相应国家标准的规定，施工企业应采取抽样方法进行验证。

7.2.2 焊接材料应储存在干燥、通风良好的地方，由专人保管、烘干、发放和回收，并有详细记录。

【说明】焊接材料的保管要求主要是防止焊接材料锈蚀，防止受潮、变质，甚至脱落，影响正常使用。

7.2.3 低氢型焊条的烘干应符合下列要求：

1 焊条使用前在  $300 \sim 430^{\circ} \mathrm{C}$  温度下烘干  $1.0 \sim 2 \mathrm{~h}$ ，或按厂家提供的焊条使用说明书进行烘干。焊条放入时烘箱的温度不应超过最终烘干温度的一半，烘干时间以烘箱到达最终烘干温度后开始计算；

2 烘干后的低氢焊条应放置于温度不低于  $120^{\circ} \mathrm{C}$  的保温箱中存放、待用；使用时应置于保温筒中，随用随取；

3 焊条烘干后放置时间不应超过 4h，用于III、IV类结构钢的焊条，烘干后放置时间不应超过 2h。重新烘干次数不应超过 2 次。

【说明】低氢型焊条主要用于重要的焊接结构，对低氢焊条的要求更为严格。国外制造商在低氢焊条包装前一般均经过符合扩散氢要求温度的严格烘焙，并进行密封容器包装。如果密封包装完好，包装打开后立即使用，可不必进行烘焙；但包装损坏或打开包装后超过 4 小时后使用，应按本规范规定进行烘焙。

低氢型焊条焊接前进行高温烘焙，去除焊条药皮中的结晶水和吸附水，主要是为了防止焊条药皮中的水分在施焊过程中经电弧热分解而给焊缝金属中带入氢，而氢是焊接延迟裂纹产生的主要因素之一。

低氢焊条的烘焙温度，目前我国规范的温度范围的规定与国外标准存在差异，为便于国际化交流和规范的可比性，本规范作出了适当调整。

焊接调质钢、高强度钢及桥梁结构的焊接接头，氢致延迟裂纹比较敏感，故对焊接材料中氢的来源控制更为严格。

7.2.4 焊剂应符合下述要求：

1 使用前应按制造厂家推荐的温度进行烘焙；已潮湿或结块的焊剂严禁使用；

2 用于III、IV类结构钢的焊剂，烘焙后在大气中放置时间不应超过 4h。

【说明】埋弧焊的焊剂对焊缝金属具有保护和参与合金化作用，焊剂受油、氧化皮及其它物质的污染会造成气孔和影响工艺性能。对焊剂进行防潮处理及进行烘焙处理，是为了减少去焊剂中的结晶水和吸附水，防止焊剂中的水分在施焊过程中经电弧热分解而给焊缝金属中带入氢，而氢是焊接延迟裂纹产生的主要因素之一。如果焊剂经过严格防潮处理和烘焙处理，试验证明埋弧焊熔敷焊缝金属中的可散氢含量均≤8ml/100g，故实际应用中可将埋弧焊认为是一种低氢焊接方法。

7.2.5 焊丝表面和电渣焊的熔化或非熔化导管应无油污、锈蚀。

【说明】实心焊丝和药芯焊丝的表面的油污和锈蚀等影响焊接操作，同时容易造成焊接气孔和增加焊缝中的含氢量，应避免和禁止表面有油污和锈蚀焊丝的使用。

7.2.6 栓钉焊瓷环保存时应有防潮措施。受潮的焊接瓷环使用前应在  $120 \sim 150^{\circ} \mathrm{C}$  烘干 2h。

【说明】栓钉焊接瓷环应确保焊缝挤出后的成型，栓钉焊接瓷环受潮后会对栓钉焊工艺性能以及焊接质量造成影响，因此受潮的焊接瓷环应在焊接前进行烘干。

7.2.7 常用结构钢钢材的焊接材料可按表 7.2.7 的规定选配。

表7.2.7 典型钢材的焊接材料匹配推荐表  

<table><tr><td colspan="5">母材</td><td colspan="4">焊接材料</td></tr><tr><td>GB/T700和GB/T1591标准钢材</td><td>GB/T19879标准钢材</td><td>GB/T714标准钢材</td><td>GB/T 4171和GB/T 4172标准钢材</td><td>GB/T 7659钢材</td><td>SMAW</td><td>GMAW</td><td>FCAW</td><td>SAW</td></tr><tr><td>Q215</td><td>—</td><td>—</td><td>—</td><td>ZG200-400H
ZG230-450H</td><td>GB/T 5117:
E43XX</td><td>GB/T 8110
ER49-X</td><td>GB/T 17493:
E433TX-X</td><td>GB/T 5293
F4XX-H08A</td></tr><tr><td>Q235</td><td rowspan="4">Q235GJ</td><td rowspan="4">Q235q</td><td>Q235N</td><td rowspan="4">ZG275-485H</td><td rowspan="4">GB/T 5117:
E43XX</td><td rowspan="4">GB/T 8110</td><td rowspan="4">GB/T 17493:
E433TX-X</td><td rowspan="4">GB/T 5293:
F4XX-H08A;
GB/T12470;
F48XX-H08MnA</td></tr><tr><td>Q255</td><td>Q295NH</td></tr><tr><td>Q275</td><td rowspan="2">Q295GNH</td></tr><tr><td>Q295</td></tr><tr><td>Q345</td><td>Q345GJ</td><td>Q345q</td><td>Q355NH</td><td>—</td><td>GB/T 5117:
E5015、16</td><td>GB/T 8110</td><td rowspan="2">GB/T 17493:
E502TX-X</td><td rowspan="2">GB/T 12470:
F48XX-H08MnA
F48XX-H10Mn2
F48XX-H10Mn2A</td></tr><tr><td>Q390</td><td>Q390GJ</td><td>Q370q</td><td>Q345GNHL</td><td>—</td><td>GB/T5118:
E5015、16-X
*E5515、16-X</td><td>ER50-X
*ER55-X</td></tr><tr><td>Q420</td><td>Q420GJ</td><td>Q420q</td><td>—</td><td>—</td><td>GB/T 5118:
E5515、16-X
**E6015、16-X</td><td>GB/T8110
ER55-X
**ER62-X</td><td>GB/T 17493:
E552TX-X</td><td>GB/T 12470:
F55XX-H10Mn2A
F55XX-H08MnMoA</td></tr><tr><td>Q460</td><td>Q460GJ</td><td>—</td><td>Q460NH</td><td>—</td><td>GB/T5118:
E5515、16-X
E6015、16-X</td><td>GB/T8110
ER55-X</td><td>GB/T17493:
E552TX-X
E602TX-X</td><td>GB/T 12470:
F55XX-H08MnMoA
F55XX-H08Mn2MoVA</td></tr></table>

注：1.当设计或被焊母材有冲击要求规定时，熔敷金属的冲击功应不低于设计规定或母材规定；2.当所焊接的接头板厚  $\geq 25\mathrm{mm}$  时，焊条电弧焊应采用低氢焊条焊接；3.表中XX、-X、X为对应焊材标准中的焊材类别。\*仅适用于Q345q厚度不大于  $16\mathrm{mm}$  时及Q370q厚度不大于  $35\mathrm{mm}$  时；\*\*仅适用于Q420q厚度不大于  $16\mathrm{mm}$  时。

# 7.3 焊接接头的装配要求

7.3.1焊接坡口尺寸宜符合附录B的规定。组装后坡口尺寸允许偏差应符合表7.3.1规定。

表7.3.1 坡口尺寸组装允许偏差  

<table><tr><td>序号</td><td>项目</td><td>背面不清根</td><td>背面清根</td></tr><tr><td>1</td><td>接头钝边</td><td>±2 mm</td><td>不限制</td></tr><tr><td>2</td><td>无钢衬垫接头根部间隙</td><td>±2 mm</td><td>+ 2 mm
- 3 mm</td></tr><tr><td>3</td><td>带钢衬垫接头根部间隙</td><td>+ 6 mm
- 2 mm</td><td>不适用</td></tr><tr><td>4</td><td>接头坡口角度</td><td>+ 10°
- 5°</td><td>+ 10°
- 5°</td></tr><tr><td>5</td><td>根部半径</td><td>+ 3 mm
- 0 mm</td><td>不限制</td></tr></table>

7.3.2严禁在接头间隙中填塞焊条头、铁块等杂物。

7.3.3坡口组装间隙超过表7.3.1允许偏差规定但不大于较薄板厚度2倍或  $20mm$  （取其较小值）时，可在坡口单侧或两侧堆焊，使其达到规定的坡口尺寸要求。

7.3.4对接接头的错边量严禁超过接头中较薄件厚度的1/10，且不超过3mm。当不等厚部件对接接头的错边量超过3mm时，较厚部件应按不大于1：2.5坡度平缓过渡。

7.3.5T型接头的角焊缝及部分焊透焊缝连接的部件应尽可能密贴，两部件间根部间隙不应超过5mm；当间隙超过5mm时，应在板端表面堆焊并修磨平整使其间隙符合要求。

7.3.6T型接头的角焊缝连接部件的根部间隙大于1.5mm，且小于5mm时，角焊缝的焊脚尺寸应按根部间隙值而增加。

7.3.7对于搭接接头及塞焊、槽焊以及钢衬垫与母材间的连接接头，接触面之间的间隙不应超过1.5mm。

【说明】7.3.1～7.3.7焊接接头的坡口精度和装配精度是保证焊接质量的重要条件，超出要求公差的坡口角度、钝边大小、间隙会影响焊接施工操作，影响焊缝内部焊接质量和接头质量，同时会造成焊接收缩应力过大，易于产生延迟裂缝。

# 7.4 定位焊

7.4.1定位焊必须由持相应合格证的焊工施焊，所用焊接材料应与正式焊缝的焊接材料相当。

7.4.2 定位焊附近的母材表面应符合7.1节规定。

7.4.3定位焊焊缝厚度应不小于3mm，对于厚度大于6mm的正式焊缝，其定位焊缝厚度不宜超过正式焊缝厚度的2/3。

7.4.4定位焊缝的长度应不小于  $40\mathrm{mm}$  ，定位焊缝间距宜为  $300\sim 600mm$

7.4.5 钢衬垫焊接接头的定位焊宜在接头坡口内焊接；定位焊焊接时预热温度应高于正式施焊预热温度  $20 \sim 50^{\circ} \mathrm{C}$ ；定位焊缝与正式焊缝应具有有相同的焊接工艺和焊接质量要求；定位焊焊缝若存在裂纹、气孔、夹渣等缺欠，要完全清除。

7.4.6 对于要求疲劳验算的动荷载结构，应制定专门的定位焊焊接工艺文件。

【说明】7.4.1～7.4.6 定位焊缝因位于坡口或接头焊缝底部且成为低层焊缝的一部分，其焊接质量对整体焊缝质量有直接影响，应从焊前预热要求、焊材选用、焊工资格及施焊工艺要求等方面给予充分重视，避免引发焊缝缺陷而造成焊缝较大的返修。

# 7.5 焊接环境

7.5.1 焊条电弧焊和自保护药芯焊丝电弧焊，其焊接作业区最大风速不宜超过  $8 \mathrm{~m} / \mathrm{s}$  、气体保护电弧焊不宜超过  $2 \mathrm{~m} / \mathrm{s}$ ，否则应采取有效措施以保障焊接电弧区域不受影响。

【说明】试验证明，对于焊条电弧焊，当焊接作业区风速超过  $3 \mathrm{~m} / \mathrm{s}$ ；对于气体保护电弧焊及药芯焊丝气体保护电弧焊，当焊接作业区风速超过  $2 \mathrm{~m} / \mathrm{s}$  时，渣或气体对熔化的焊缝金属的保护环境将遭到破坏，熔化的高温金属被大气中的氧气氧化，空气中的  $\mathrm{N}$  也溶于熔池中，致使焊缝中存在大量的密集气孔。在实际施工过程中应避免在上述风速条件下施焊或设置防风屏障措施以保护焊接区域的最大风速不超过上述规定。

7.5.2 当焊接作业处于下列情况下应严禁焊接：

1 焊接作业区的相对湿度大于  $90 \%$  ；2 焊件表面潮湿或暴露于雨、冰、雪中；3 焊接作业条件不符合《焊接安全作业技术规程》规定要求时。

7.5.3 焊接环境温度不低于  $- 10^{\circ} \mathrm{C}$  。低于  $0^{\circ} \mathrm{C}$  时，应采取加热或防护措施，确保焊接接头和焊接表面各方向大于或等于 2 倍钢板厚度且不小于  $100 \mathrm{~mm}$  范围内的母材温度不低于  $20^{\circ} \mathrm{C}$ ，且在焊接过程中均不应低于这一温度。

7.5.4 当焊接环境温度低于  $- 10^{\circ} \mathrm{C}$  时，必须进行相应焊接环境下的工艺评定试验，评定合格后方可进行焊接，否则严禁焊接。

【说明】7.5.2～7.5.4 焊接作业环境不符合要求时，会对焊接施工造成不利影响。工件潮湿或雨、雪天气操作对任何焊接方法都应避免。因为水分是氢的来源，而氢是导致焊接延迟裂纹产生的重要因素之一。

由于低温使钢材脆化，也使焊接过程中母材热影响区的冷却速度加快，易于产生淬硬组织，对于碳当量相对较高的低合金高强钢的焊接是不利的，尤其是在厚板、接头拘束度大的情况下影响更大，即使是低碳钢也存在冷裂纹的可能性。为此，本规范对低温环境施焊作出了具体规定。

# 7.6 预热和道间温度控制

7.6.1 预热温度和道间温度应根据钢材的化学成分、接头的拘束状态、热输入大小、熔敷金属含氢量水平及所采用的焊接方法等因素综合考虑确定或进行焊接试验以确定实际工程结构施焊时的最低预热温度。

7.6.2 常用结构钢材采用中等热输入焊接时，最低预热温度宜符合表7.6.2的规定。

表7.6.2 常用结构钢材最低预热温度要求  

<table><tr><td rowspan="2">常用钢材牌号</td><td colspan="5">接头最厚部件的板厚t（mm）</td></tr><tr><td>t≤20</td><td>20≤t≤40</td><td>40≤t≤60</td><td>60≤t≤80</td><td>t&amp;gt;80</td></tr><tr><td>Q235、Q295</td><td>/</td><td>/</td><td>40</td><td>50</td><td>80</td></tr><tr><td>Q345</td><td>/</td><td>40</td><td>60</td><td>80</td><td>100</td></tr><tr><td>Q390、Q420</td><td>20</td><td>60</td><td>80</td><td>100</td><td>120</td></tr><tr><td>Q460</td><td>20</td><td>80</td><td>100</td><td>120</td><td>150</td></tr><tr><td colspan="6">注：1．“/”表示可不进行预热；
2．当采用非低氢焊接材料或焊接方法焊接时，预热温度应比该表规定的温度提高20℃；
3．当母材施焊处温度低于0℃时，应将表中母材预热温度增加20℃，且应在焊接过程中保持这一最低道间温度；
4．中等热输入指焊接热输入约为15～25kJ/cm，热输入每增大5kJ/cm，预热温度可降低20℃；
5．焊接接头板厚不同时，应按接头中较厚板的板厚选择最低预热温度和道间温度；
6．焊接接头材质不同时，应按接头中较高高强度、较高碳当量的钢材选择最低预热温度；
7．本表各值不适用于供货状态为调质处理的钢材；控轧控冷（热机械轧制）钢材最低预热温度可下降的数值由试验确定。</td></tr></table>

7.6.3 电渣焊和气电立焊在环境温度为  $0^\circ C$  以上施焊时可不进行预热；但板厚大于60mm时，宜对引弧区域的母材预热且不低于  $50^{\circ}C$  。

7.6.4 焊接过程中，最低道间温度应不低于预热温度；静载结构焊接时，最大道间温度不宜超过  $250^{\circ}C$  ；周期性荷载结构和调质钢焊接时，最大道间温度不宜超过  $230^{\circ}C$  。

7.6.5 预热及道间温度控制应符合下列规定：

1 焊前预热及道间温度的保持宜采用电加热法、火焰加热法和红外线加热法等加热方法进行，并采用专用的测温仪器测量；

2 预热的加热区域应在焊缝坡口两侧，宽度应为焊件施焊处板厚的1.5倍以上，且不小于100mm；预热温度宜在焊件受热面的背面测量，测量点应在离电弧经过前的焊接点各方向不小于75mm处；当采用火焰加热器预热时正面测温应在加热停止后进行。

7.6.6 III、IV类钢材及调质钢的预热温度、道间温度的确定应符合钢厂提供的指导性参数要求。

【说明】7.6.1～7.6.7 最低预热温度和道间温度要求的原则是用以控制焊缝金属及邻近母材的冷却速度。较高的温度可使氢较快扩散且减少冷裂倾向。在给定条件下，未经预热的待焊焊接接头的冷却速度将高于预热的焊接接头。预热温度越高，冷却速度越低。当冷却速度足够缓慢时，将有效的减少硬化和裂纹倾向。

对调质钢而言，不希望较慢的冷却速度。且钢厂也不推荐如此。

规范中虽对最低预热温度和道间温度作出规定，但该数值仅根据常用钢材的实际钢材的化学成分水平、中等结构拘束度、常用的低氢焊接方法和焊接材料以及中等焊接线能量等条件给出的可避免焊接接头出现淬硬或裂缝的最低温度。实践及试验也证明，选择规范规定的最低预热温度和道间温度是可以防止一般拘束度接头焊接时裂纹的产生。而实际焊接时，为产生无裂纹、塑性好的焊接接头，预热和道间温度应高于规范规定的最低值。同时对道间温度的上限作出规定，是为了避免母材的过热而造成接头的脆化而降低接头的性能。

实际焊接时应根据钢材的化学成分、母材的强度等级、母材和焊材的碳当量水平、接头的拘束状态、焊接线能量大小、焊缝金属含氢量水平及所采用的焊接方法等因素综合进行判断或进行焊接试验以确定实际工程结构施焊时的最低预热温度。如果有充分的试验证据证明，选择的预热温度和道间温度足以防止接头焊接时裂纹的产生，可以选择低于表7.6.2规定的最低预热和道间温度。

该规范中同时对预热的加热范围作出了规定，是为了确保接头使焊接接头预热温度均匀，冷却时具有平滑的冷却梯度，避免冷却速度较快。

电渣焊、气电立焊和栓钉焊，焊接线能量较大，焊接速度本身较慢，一般对焊接预热不作要求。

# 7.7 焊后消除应力处理

7.7.1 设计或合同文件对焊后消除应力有要求时，需经疲劳验算的结构中承受拉应力的对接接头或焊缝密集的接点或构件，宜采用电加热器局部退火和加热炉整体退火等方法进行消除应力处理；如仅为稳定结构尺寸，可选用振动法消除应力。

7.7.2 焊后热处理应符合国家现行相关标准的规定。当采用电加热器对焊接构件进行局部消除应力热处理时，尚应符合下列要求：

1 使用配有温度自动控制仪的加热设备，其加热、测温、控温性能应符合使用要求；2 构件焊缝每侧面加热板（带）的宽度至少为钢板厚度的3倍，且应不小于200mm；3 加热板（带）以外构件两侧宜用保温材料适当覆盖；

7.7.3 用锤击法消除中间焊层应力时，应使用圆头手锤或小型振动工具进行，不应对根部焊缝、盖面焊缝或焊缝坡口边缘的母材进行锤击。

7.7.4 用振动法消除应力时，应符合国家现行相关标准的规定。

【说明】7.7.1～7.7.4 目前国内消除焊缝应力主要采用的方法为消除应力热处理和振动消除应力处理两种。消除应力热处理主要用于承受较大拉应力的厚板对接焊缝或承受疲劳应力的厚板或节点复杂、焊缝密集的重要受力构件，主要目的是为了降低焊接残余应力或保持结构尺寸的

稳定。局部消除应力热处理通常用于重要焊接接头的应力消除或减少；振动消除应力虽能达到一定的应力消除目的，但消除应力的效果目前学术界还难以准确界定。如果是为了结构尺寸的稳定，采用振动消除应力方法对构件进行整体处理既可操作也经济。

有些钢材，如某些调质钢、含钒钢和耐大气腐蚀钢，进行消除应力热处理后，其显微组织可能发生不良变化，焊缝金属或热影响区的力学性能会产生恶化，或产生裂纹。应慎重选择消除应力热处理。

同时，应充分考虑消除应力热处理后可能引起的构件变形。

# 7.8 引弧板、引出板和衬垫

7.8.1 引弧板、引出板和钢衬垫板的钢材应符合第4章的规定，其屈服强度不大于被焊钢材标称强度，且焊接性相近；

7.8.2 在焊接接头的端部设置焊缝引弧板、引出板，使焊缝在提供的延长段上引弧和终止。焊条电弧焊和气体保护电弧焊焊缝引弧板、引出板长度应大于25mm，埋弧焊引弧板、引出板长度应大于80mm。

7.8.3 引弧板和引出板宜采用火焰切割、碳弧气刨或机械等方法去除，不得伤及母材并将割口处修磨焊缝端部平整。严禁锤击去除引弧板和引出板。

7.8.4 可采用金属、焊剂、纤维、陶瓷等作为衬垫。

7.8.5 当使用钢衬垫时，应符合下述要求：

1 保证钢衬垫与焊缝金属熔合良好；

2 钢衬垫在整个焊缝长度内应连续；

3 钢衬垫应有足够的厚度以防止烧穿。用于焊条电弧焊、气体保护电弧焊和药芯焊丝电弧焊焊接方法，衬垫板厚度应不小于4mm；用于埋弧焊方法的衬垫板厚度应不小于6mm；用于电渣焊方法的衬垫板厚度应不小于25mm；

4 钢衬垫应与接头母材金属贴合良好，其间隙不应大于1.5mm。

【说明】7.8.1～7.8.5 在焊接接头的端部设置引、熄弧板的目的是让起弧时焊接能量不足而引起焊接裂缝以及熄弧时造成焊缝缩孔和裂缝等焊接缺陷留在非正式焊缝上，以影响正式受力焊缝的焊接质量。

引、熄弧板和衬垫板的材质应为规范规定的可焊性钢材，对焊缝金属性能不产生显著影响。不要求完全与母材同一材质，材料强度等级应不高于所焊母材。原规程规定要求与母材同一材质，在实际工程中应用中难以操作，因使用量不大，也难以采购。特别是对于一些有特殊要求的钢材及强度级别较高的钢材，根本没有钢厂生产如此规格和材质的扁钢条。另外，从技术上讲，引、熄板在焊接后通常除去，衬垫板也不作为焊缝一部分，只要可焊性不比所焊母材差，且对焊缝性

能不产生明显不利影响，不规定采用与母材材质相同。考虑到承受周期性荷载结构的特殊性，桥梁结构的引、熄弧板和衬垫板的钢材应为同一钢材标准条件下不大于所焊钢材强度等级的任何钢材。

对引熄弧板的长度规定是确保焊缝的完整性，对钢衬垫板厚度规定是为防止焊接时烧穿。要求钢衬垫板在焊缝整个长度内连续并拼接熔透，是为了避免未焊的平头对接（I型接头）构成严重缺口，潜在地导致焊缝中横向裂缝并延伸和扩展到母材中。

采用铜块、陶瓷等作为衬垫是因为其熔点较高不易熔化，用以对焊缝强制成型，同时防止烧穿，在大线能量焊接及小的内部空间结构如钢管全焊透焊接中经常会使用。但应注意不应将铜和陶瓷熔入焊缝中，以影响焊缝内部质量。

# 7.9 焊接工艺技术要求

7.9.1焊接施工前，制造商或承包商应制定焊接工艺文件用于指导焊接施工，工艺文件可依据根据第6章规定的焊接工艺评定结果进行制定，也可采用符合免除工艺评定条件的工艺直接编制焊接工艺文件。无论采用何种途径制定的焊接工艺，均应包括但不限于下列要素：

1焊接方法或焊接方法的组合；2母材的规格、牌号、厚度及限制范围；3填充金属的规格、类别和型号；4焊接接头形式、坡口形状、尺寸及其允许偏差；5焊接位置；6焊接电源的种类和极性；7清根处理；8焊接工艺参数（焊接电流、焊接电压、焊接速度、焊层和焊道分布）；9预热温度及道间温度范围；10焊后消除应力处理工艺；11其它必要的规定。

【说明】制造商或承包商用于指导实际焊接操作的焊接工艺文件应根据规范要求或工艺评定结果进行编制，只有符合规范要求或经评定合格的工艺方可确保获得的焊缝满足结构的受力要求并确保获得满意的焊缝质量和合格的焊接接头力学性能。没有在工艺文件指导下进行焊接，会给结构的安全性和稳定性带来较大隐患，应引起足够关注。

7.9.2对于SMAW、GMAW、FCAW和SAW焊接方法，每一道焊缝金属的横截面，无论是深度还是最大宽度，不应超过该道焊缝表面的宽度。见图7.9.2。

![](images/3a2d42728a92e93cd18cf81e56eb2f87a221e3ae5f1d788a9d984508b3b2bbca.jpg)  
图7.9.2 深度和宽度超过焊缝表面宽度的焊道

【说明】焊道形状是影响焊缝裂纹的重要因素。由于母材的冷却作用，熔融的焊缝金属凝固沿母材金属的边缘开始，并向中部发展直至完成这一过程。最后凝固的液态金属位于通过焊缝中心线的平面内。如果焊缝深度大于其表面宽度，则在焊缝中心凝固之前，焊缝表面可能凝固。如果存在此种情况，则作用于仍然热的、半液态的焊缝中央或心部的收缩力会导致中心裂纹并发展。该裂纹可能会扩展而贯穿焊缝纵向全长，在焊缝表面可能看见或看不见。角焊缝有时也会出现上述情况。

7.9.3 除用于坡口焊缝的加强角焊缝外，如果满足设计要求，应采用最小角焊缝尺寸，最小角焊缝尺寸应符合表5.4.2的要求。

【说明】规范规定最小角焊缝尺寸是基于保证足够的焊接线能量，以减少在焊缝金属或热影响区中产生裂纹的可能性，同时与较薄的连接件（厚度）保持合理的比例。如果最小尺寸大于设计尺寸，应采用规范规定的最小角焊缝尺寸。
