Repository: duoleshi/0407-klb-ZG

# 重工施工方案AI智能审核系统(自研)

基于 AI 的工程方案（危大工程专项施工方案）智能审核系统，支持自动识别专业类型、智能匹配知识库规范、生成结构化审核报告。

## 文档导航

- [用户手册](./docs/用户手册.md) - 详细的功能介绍和操作指南
- [常见问题 FAQ](./docs/FAQ.md) - 使用过程中常见问题的解答

## 功能特性

- **智能专业识别** - 自动识别 13 个工程专业类型
  - 基坑工程、模板支撑体系工程、脚手架工程
  - 起重吊装及起重机械安装拆卸工程、拆除爆破工程、暗挖工程
  - 建筑幕墙安装工程、人工挖孔桩工程、钢结构安装工程
  - 水下作业工程、装配式建筑混凝土预制构件安装工程
  - 采用新技术新工艺新材料新设备工程、有限空间作业

- **知识库智能匹配** - 根据方案内容自动匹配相关规范文件
- **强制性标准优先加载** - 优先加载《智能体审核依据》强制性标准
- **多格式 PDF 解析** - 支持文本 PDF 和扫描版 PDF（OCR）
- **结构化审核报告** - 按标准格式输出审核意见
- **审核历史记录** - 保存历史审核记录，支持导出

File: 审核依据 ——法规库专用-已更新/专业法律法规标准规范审核依据/房屋建筑工程/安全类方案审核/2危大工程专项方案/9钢结构安装工程/GB50661-2011《钢结构焊接规范》.md (part 3 of 5)
# 钢结构焊接规范
7.9.4 对于焊条手工电弧焊、半自动实心焊丝气体保护焊、半自动药芯焊丝气体保护或自保护焊和自动埋弧焊焊接方法，最大根部焊道厚度、最大填充焊道厚度、最大单道角焊缝尺寸和最大单道焊焊层宽度宜符合表7.9.4的规定。经焊接工艺评定合格验证除外。

表7.9.4 最大单道焊焊缝尺寸推荐表  

<table><tr><td rowspan="2">焊道类型</td><td rowspan="2">焊接位置</td><td rowspan="2">焊缝类型</td><td colspan="5">焊接方法</td></tr><tr><td>SMAW</td><td>GMAW/FCAW</td><td>单丝</td><td>串联
双丝</td><td>多丝</td></tr><tr><td rowspan="4">根部焊道最大厚度</td><td>平焊</td><td rowspan="4">全部</td><td>10mm</td><td>10mm</td><td rowspan="2" colspan="3">无限制</td></tr><tr><td>横焊</td><td>8mm</td><td>8mm</td></tr><tr><td>立焊</td><td>12mm</td><td>12mm</td><td rowspan="2" colspan="3">不适用</td></tr><tr><td>仰焊</td><td>8mm</td><td>8mm</td></tr><tr><td>填充焊道最大厚度</td><td>全部</td><td>全部</td><td>5mm</td><td>6mm</td><td>6mm</td><td colspan="2">无限制</td></tr></table>

<table><tr><td>单道焊
最大宽度</td><td></td><td></td><td></td><td></td><td></td><td></td><td></td></tr><tr><td rowspan="4">单道角焊缝最焊
脚大尺寸</td><td>平焊</td><td rowspan="4">角焊
缝</td><td>10mm</td><td>12mm</td><td colspan="3">无限制</td></tr><tr><td>横焊</td><td>8mm</td><td>10mm</td><td>8mm</td><td>8mm</td><td>12mm</td></tr><tr><td>立焊</td><td>12mm</td><td>12mm</td><td rowspan="2" colspan="3">不适用</td></tr><tr><td>仰焊</td><td>8mm</td><td>8mm</td></tr><tr><td rowspan="2">单道焊最大焊层
宽度</td><td>所有（立焊除外）
（用于SMAW、GMAW
和FCW）</td><td>坡口
焊缝</td><td colspan="2">如坡口根部间隙＞12mm
或焊层宽度＞16mm，
采用分道焊技术</td><td colspan="3">不适用</td></tr><tr><td>平焊和横焊
（用于SAW）</td><td>坡口
焊缝</td><td colspan="2">不适用</td><td>焊层宽度＞
16mm，
采用分道焊技
术</td><td colspan="2">焊层宽度＞
25mm，
采用分道焊技术</td></tr></table>

【说明】对于SMAW、GMAW、FCAW和SAW焊接方法，对最大根部焊道厚度、最大填充焊道厚度、最大单道角焊缝尺寸和最大单道焊焊层宽度在规范中作出规定和限制是为了确保在焊接过程中焊接的可操作性和焊缝质量的稳定。实践证明，超出上述限制进行焊接操作，焊缝的外观质量和内在质量将产生不利影响。应严格遵守该规定。

7.9.5 多层焊时应连续施焊，每一焊道焊接完成后应及时清理焊渣及表面飞溅物，发现影响焊接质量的缺欠时，应清除后方可再焊。遇有中断施焊的情况，应采取适当的后热、保温措施，再次焊接时重新预热温度应高于初始预热温度；

7.9.6 塞焊和槽焊可采用焊条手工电弧焊、气体保护电弧焊及自保护电弧焊等焊接方法。平焊时，应分层熔敷焊缝，每层熔渣冷却凝固后，必须清除方可重新焊接；立焊和仰焊时，每道焊缝焊完后，应待熔渣冷却并清除后方可施焊后续焊道。

7.9.7 严禁在调质钢上采用塞焊和槽焊焊缝。

# 7.10 焊接变形的控制

7.10.1 在进行构件或组合构件的装配和部件间连接时，以及将部件焊接到构件上时，采用的工艺和顺序应使最终构件的变形和收缩最小。

7.10.2 根据构件上焊缝的布置，可按下列要求采用合理的焊接顺序控制变形：

1 对接接头、T形接头和十字接头，在工件放置条件允许或易于翻身的情况下，宜双面对称焊接；有对称截面的构件，宜对称于构件中和轴焊接；有对称连接杆件的节点，宜对称于节点轴线同时对称焊接；

2 非对称双面坡口焊缝，宜先焊深坡口侧、然后焊满浅坡口侧、最后完成深坡口侧焊缝，特厚板宜增加轮流对称焊接的循环次数；

3 对长焊缝宜采用分段退焊法或与多人对称焊接法同时运用；

4 宜采用跳焊法，避免工件局部热量集中。

7.10.3 构件装配焊接时，应先焊预计有较大收缩量的接头，后焊预计收缩量较小的接头，接头应在尽可能小的拘束状态下焊接。

7.10.4 对于预计有较大收缩或角变形的接头，可通过计算预估焊接收缩和角变形量的数值，在正式焊接前采用预留焊接收缩裕量或预置反变形方法控制收缩和变形。

7.10.5 对于组合构件的每一组件，应在该组件焊到其它组件以前完成拼接；多组件构成的复合构件应采取分部组装焊接，分别矫正变形后再进行总装焊接的方法降低构件的变形。

7.10.6 对于焊缝分布相对于构件的中和轴明显不对称的异形截面的构件，在满足设计计算要求的情况下，可采用增加或减少填充焊缝面积的方法或采用补偿加热的方法使构件的受热平衡，以降低构件的变形。

【说明】7.10.1～7.10.6 焊接变形控制主要目的是保证构件或结构要求的尺寸，但有时焊接变形控制的同时会使焊接应力和焊接裂纹倾向随之增大，应采取合理的工艺措施、装焊顺序、热量平衡等方法来降低或平衡焊接变形，避免刚性固定或强制措施控制变形。本规范给出的一些方法，是实践经验的总结，根据实际结构情况合理的采用，对控制焊接构件的变形是有效的。

# 7.11 返修焊

7.11.1 焊缝金属或母材的缺欠超过相应的质量验收标准时，可采用砂轮打磨、碳弧气刨、铲凿或机械等方法彻底清除。返修焊接之前，应清洁修复区域的表面。对于焊缝尺寸不足、咬边、弧坑未填满等缺陷应进行焊补。

7.11.2 对于不合格的焊缝缺欠，返修或重焊的焊缝应按原检测方法和质量标准进行检测验收。

7.11.3 对焊缝进行返修，宜按下述要求进行：

1 焊瘤、凸起或余高过大：采用砂轮或碳弧气刨清除过量的焊缝金属；

2 焊缝凹陷或弧坑、焊缝尺寸不足、咬边、未熔合、焊缝气孔或夹渣等应在完全清除缺陷后进行补焊；

3 焊缝或母材的裂纹应采用磁粉、渗透或其它无损检测方法确定裂纹的范围及深度，用砂轮打磨或碳弧气刨清除裂纹及其两端各50mm长的完好焊缝或母材，修整表面或磨除气刨渗碳层后，并用渗透或磁粉探伤方法确定裂纹是否彻底清除，再重新进行补焊。对于拘束度较大的焊接接头上焊缝或母材上裂纹的返修，碳弧气刨清除裂纹前，宜在裂纹两端钻止裂孔后再清除裂纹缺陷；

4 焊接返修的预热温度应比相同条件下正常焊接的预热温度提高  $30\sim 50^{\circ}C$  ，并采用低氢焊接方法和焊接材料进行焊接；

5 返修部位应连续焊成。如中断焊接时，应采取后热、保温措施，防止产生裂纹。厚板返修焊宜采用消氢处理；

6 焊接裂纹的返修，应通知专业焊接工程师对裂纹产生的原因进行调查和分析，制定专门的返修工艺方案后按工艺要求进行；

7 承受动荷载结构的裂纹返修以及静载结构同一部位的两次返修后仍不合格时，应对返修焊接工艺进行工艺评定，并经业主或监理工程师认可后方可实施；

8 裂纹返修焊接应填报返修施工记录及返修前后的无损检测报告，作为工程验收及存档资料。

【说明】7.11.1～7.11.3 焊缝金属或部分母材的缺陷超过相应的质量验收标准时，施工单位可以选择是进行修补或除去而重焊不合格焊缝。焊接或母材的缺陷修补前应分析缺陷的性质种类和产生原因。如不是因焊工操作或执行工艺规范不严格造成的缺陷，应从工艺方面进行改进，编制新的工艺或经过试验评定后进行修补，以确保返修成功。多次对同一部位进行返修，会造成母材的热影响区的热应变脆化，对结构的安全有不利影响。

# 7.12 焊件矫正

7.12.1 因焊接而变形超标的构件应采用机械方法或局部加热的方法进行矫正。采用加热矫正时，调质钢的矫正温度严禁超过最高回火温度，其它钢材严禁超过  $800^{\circ}C$  。加热矫正后宜采用自然冷却，低合金钢在矫正温度高于  $650^{\circ}C$  时严禁急冷。

【说明】因焊接而变形的构件允许局部加热矫正构件。但应避免超过使钢的性能起不良影响的规定温度。规范规定的最高矫正温度足够低于金属的转变温度是为了防止材质发生变化。在一定温度之上避免激冷，是为了防止淬硬组织的产生。

# 7.13 焊缝清根

7.13.1 全焊透焊缝的清根应清除根部至正面完整的焊缝金属，清根后的刨槽应形成侧面角不小于  $10^{\circ}$  的单面U形坡口轮廓。

【说明】熔透焊缝的反面清根对于保证焊缝焊透的质量非常重要。清根不彻底或清根后坡口形状不合理容易造成焊缝未焊透和焊接裂纹的产生。

7.13.2 碳弧气刨清根应符合下列规定：

1 碳弧气刨工应经过培训，方可上岗操作；

2 碳弧气刨后表面应光洁，无夹碳、粘渣等缺欠；

3 III、IV类及调质钢在碳弧气刨后，当采用碳弧气刨应使用砂轮打磨刨槽表面，去除渗碳淬硬层及残留熔渣后方可进行焊接。

【说明】碳弧气刨作为缺陷清除和反面清根的主要手段，碳刨操作工艺对焊接的质量有相当大的影响，碳刨时应避免夹碳、夹渣等缺陷的产生。

# 7.14 临时焊缝

7.14.1 临时焊缝的焊接工艺和质量要求与正式焊缝相同。临时焊缝清除时应不伤及母材，并将临时焊缝区域修磨平。对于III、IV类钢材及厚板大于60mm低合金钢，临时焊缝清除后，应采用磁粉或渗透探伤方法对母材进行检测，不允许存在裂纹等缺陷。

7.14.2 需经疲劳验算结构中受拉部件或受拉区域严禁设置临时焊缝。临时焊缝清除和打磨平整后，应采用磁粉或渗透探伤方法对临时焊缝所对应的母材区域进行检测。

【说明】7.14.1～7.14.2 临时焊缝应避免焊接区域的母材产生性能改变和留存焊接缺陷，要求临时焊缝使用的工艺和质量要求与正式焊缝相同。对于Q420、Q460等级钢材及厚板大于40mm低合金钢，临时焊缝清除采用磁粉或着色探伤方法检测，以确保母材中不残留焊接裂纹或母材出现淬硬裂纹，避免裂纹在母材中扩展，对结构安全性产生不利影响。

# 7.15 引弧和熄弧

7.15.1 不应在焊缝区域外的母材上引弧和熄弧。母材的电弧擦伤应打磨光滑；III、IV类钢材还应进行磁粉或渗透检测，不允许存在裂纹等缺陷。

【说明】在非焊接区域母材上进行起弧和熄弧时，由于焊接的起弧热量不足和迅速冷却，可能导致母材的硬化、形成弧坑局部裂缝和气孔，可能成为引发断裂的潜在部位。应避免上述情况产生。

# 7.16 电渣焊和气电立焊

7.16.1 电渣焊和气电立焊的冷却块（或衬垫块）以及导管应与焊缝金属和焊渣相适应并不致引起焊缝缺欠。

7.16.2 电渣焊可以采用熔嘴或非熔嘴进行焊接。当采用熔嘴电渣焊进行焊接时，应防止熔嘴上的药皮受潮和脱落，受潮的熔嘴应经过  $120^{\circ}C$  约1.5h的烘焙后方可使用，药皮脱落和油污的熔化嘴不得使用。

7.16.3 电渣焊和气电立焊在引弧和熄弧时应使用延伸块或板，铜制的延伸块可以重复使用，也可以使用钢制延伸块。电渣焊使用的铜制引熄弧块长度应不小于  $100mm$  ，引弧铜块中引弧槽的深度不小于50mm。引弧槽的截面积应与正式电渣焊接头的截面积大致相当。为便于电渣焊焊接开始时容易起弧，宜在引弧块的底部加入适当的碎焊丝（Φ1mmx1mm）。

7.16.4 为避免电渣焊缝产生裂缝和缩孔，电渣焊用焊丝中的S、P含量应控制在较低的含量，同时应确保焊丝中脱氧元素含量充分以避免焊缝因脱氧不足而造成焊缝气孔的产生。

7.16.5 焊接条件应确保熔化的焊缝与母材和使用的钢衬垫熔合良好。采用水冷衬垫或铜衬垫时，应确保焊趾处不产生咬边。

7.16.6 为使焊缝金属与接头的坡口面完全熔合，焊接必须在积累了足够的热量的状态下开始。如果在焊接接头内任一点停止焊接足够长时间而熔渣或熔池开始凝固时，可以重新开始焊接直至焊缝完成。但重新焊接处应对焊缝每端150mm范围进行超声波检测，并对停弧位置进行记录。7.16.7 电渣焊接头一般采用I型坡口接头，如图7.16.7，接头的坡口间隙b与接头中板厚t之间的关系符合表7.16.7要求。

![](images/71a974a8b95493a338f87f989d7a5a037d4c43cf9ff4fe3930f8c5d09d6e7e83.jpg)  
图7.16.7 电渣焊接头坡口示意图

表7.16.7 电渣焊接头间隙与板厚关系  

<table><tr><td>接头中被焊母材厚度t(mm)</td><td>接头间隙尺寸b(mm)</td></tr><tr><td>t≤32</td><td>25</td></tr><tr><td>32&lt;t&gt;28</td><td></td></tr><tr><td>t&amp;gt;45</td><td>30-32</td></tr></table>


</t></t></t>

7.16.8 在电渣焊和气电立焊的焊接过程中，应特别注意渣池深度和宽度的调整，可采用填加焊剂和改变焊接电压的方法进行，使渣池始终处于适当的深度和宽度，确保焊缝与母材熔合良好。7.16.9 焊接过程中发生电弧中断或焊缝中间存在缺欠，可采用钻孔的方法清除已焊焊缝后重新进行焊接，必要时可刨开面板后采用其它焊接方法进行局部修复焊接，返修后按原检测要求进行探伤检查。

【说明】7.16.1～7.16.9 电渣焊在建筑钢结构上主要用于箱形构件内横隔板的焊接，由于箱体空间的限制，焊工无法进入进行正常焊接。电渣焊不是一种电弧焊焊接方法，其原理是利用电阻热对焊丝熔化建立熔池，再利用熔池的电阻热对填充焊丝和接头母材进行熔化而形成焊接接头。调节规范和焊接填加量以建立合适大小的熔池是确保电渣焊焊缝质量的关键。

电渣焊由于是采用电阻热对周围的母材和填充的焊丝进行熔化而形成焊接接头。焊接热量较大，在引弧时为防止引弧块被熔化而造成溶池建立失败，一般采用铜制引熄弧块，且规定其长度

不小于100mm。另外规范中规定引弧槽的截面与接头的截面大致相同，是考虑到在引弧槽中建立的熔池转换到正式接头时，如果截面积相差较大，将造成正式接头的熔合不良或衬垫板烧穿，导致电渣焊失败。

为避免电渣焊缝产生裂缝和缩孔，应将电渣焊用焊丝中的S、P含量控制在较低的含量，同时应确保焊丝中脱氧元素含量充分以避免焊缝因脱氧不足而造成焊缝气孔的产生。

# 8 焊接质量控制

# 8.1 一般规定

8.1.1 焊接质量控制和检验应分为以下两类：

1 自检：施工单位在制造、安装过程中进行的检验。由施工单位自有或聘用有资质的检测人员进行。

2 监检：由具有检验资质的独立第三方选派具有检测资质的人员进行检验。

【说明】自检是钢结构焊接质量保证体系中的重要步骤，涉及焊接作业的全过程，包括过程质量控制、检验和产品最终检验。自检人员的资质要求除应满足本规范相关的规定外，其无损检测人员数量的要求尚需满足产品所需检测项目每项不少于两名二级及二级以上人员的规定。监检同自检一样是产品质量保证体系的一部分，但需由具有资质的独立第三方来完成。监检的比例需根据设计要求及结构的重要性确定。对于焊接难度等级为A、B级的结构，监检的主要内容是无损检测，而对于焊接难度等级为C、D级的结构其监检内容还应包括过程中的质量控制和检验。见证检验应由具有资质的独立第三方来完成。但见证检验是业主或政府行为，不在产品质量保证范围内。

8.1.2 质量控制和检验的一般程序包括焊前检验、焊中检验和焊后检验，应符合以下规定：

1 焊前检验

1）按设计文件和相关规程、标准的要求对工程中所用钢材、焊接材料的规格、型号（牌号）、材质、外观及质量证明文件进行确认；

2）焊工合格证及认可范围；

3）焊接工艺技术文件及操作规程；

4）坡口形式、尺寸及表面质量；

5）组对后构件的形状、位置、错边量、角变形、间隙等；

6）焊接环境、焊接设备等；

7）定位焊缝的尺寸及质量；

8）焊接材料的烘干、保存及领用；

9）引弧板、引出板和衬垫板的装配质量。

2 焊中检验

1）焊接工艺参数：电流、电压、焊接速度、预热温度、层间温度及后热温度和时间等；

2）多层多道焊焊道缺欠的处理；

3）采用双面焊清根的焊缝，应在清根后进行外观检查及规定的无损检测；

4）多层多道焊中焊层、焊道的布置及焊接顺序等。

3 焊后检验主要包括：

1）焊缝的外观质量与外形尺寸检测；2）焊缝的无损检测；3）焊接工艺规程记录及检验报告的确认。

【说明】本条款强调了过程检验的重要性，对过程检验的程序和内容进行了确定。就焊接产品质量控制而言过程控制比焊后无损检测显得更为重要，特别是对高强钢或特种钢，产品制造过程中工艺参数对产品性能和质量的影响更为直接，产生的不利效果更难于恢复，同时也是用常规无损检测方法无法检测到的。因此正确的过程检验程序和方法是保证产品质量的重要手段。

8.1.3 检查前应根据钢结构所承受的载荷性质、施工详图及技术文件规定的焊缝质量等级要求编制检查和试验计划，由技术负责人批准并报监理工程师备案。检查方案应包括检查批的划分、抽样检查的抽样方法、检查项目、检查方法、检查时机及相应的验收标准等内容。

【说明】焊缝在结构中所处的位置不同，承受荷载不同，破坏后产生的危害程度也不同，因此对焊缝质量的要求理应不同。如果一味提高焊缝的质量要求将造成不必要的浪费。本规范参照美国《钢结构焊接规范》AWSD1.1根据承受荷载不同将焊缝分成动载和静载结构，并提出不同的质量要求。同时要求按设计图及说明文件规定荷载形式和焊缝等级，在检查前按照科学的方法编制检查方案，并由质量工程师批准后实施。设计文件对荷载形式和焊缝等级要求不明确的应依据现行国家标准《钢结构设计规范》GB50017及本规范的相关规定执行，并须经原设计单位签认。

# 8.2 承受静荷载结构焊接质量的检验

8.2.1 抽样方法应符合以下规定：

1 焊缝处数的计数方法：工厂制作焊缝长度小于等于  $1000\mathrm{mm}$  时，每条焊缝为1处；长度大于  $1000\mathrm{mm}$  时，将其划分为每  $300\mathrm{mm}$  为1处；现场安装焊缝每条焊缝为1处；

2 可按下列方法确定检查批：

1)制作焊缝可以同一工区(车间)按一定的焊缝数量组成批；多层框架结构可以每节柱的所有构件组成批；2)安装焊缝可以区段组成批；多层框架结构可以每层(节)的焊缝组成批。

3 批的大小宜为  $300\sim 600$  处；

4 抽样检查除设计指定焊缝外应采用随机取样方式取样。

【说明】在《钢结构工程施工及验收规范》GB50205中部分探伤的要求是对每条焊缝按规定的百分比进行探伤，且每处不小于  $200\mathrm{mm}$  。这样规定虽然对保证每条焊缝质量是有利的，但检查工作量大，检查成本高，特别是结构安装焊缝都不长，大部分焊缝为梁- 柱连接焊缝，每条

焊缝的长度大多在  $250mm\sim 300mm$  之间。以概率论为基础的抽样理论表明，制定合理的抽样方案（包括批的构成、采样规定、统计方法），抽样检查的结果完全可以代表该批的质量，这也是与钢结构设计以概率论为基础相一致的。

为了组成抽样检查中的检查批，首先必须知道焊缝个体的数量。一般情况下，作为检查对象的钢结构安装焊缝长度大多较短，通常将一条焊缝作为一个焊缝个体。在工厂制作构件时，箱形钢柱（梁）的纵焊缝、H形钢柱（梁）的腹板- 翼板组合焊缝较长，此时可将一条焊缝划分为每 $300mm$  为一个检查个体。检查批的构成原则上以同一条件的焊缝个体为对象，检查批的构成一方面要使检查结果具有代表性，另一方面有利于统计分析缺陷产生的原因，便于质量管理。

取样原则上按随机取样方式，随机取样方法有多种，例如将焊缝个体编号，使用随机数表来规定取样部位等。但要强调的是对同一批次抽查焊缝的取样，自检、监检及见证检验所抽查的对象应尽可能避免重复，只有这样才能达到更有效的控制焊缝质量的目的。

8.2.2抽样检查的焊缝数如不合格率小于2%时，该批验收应定为合格；不合格率大于5%时，该批验收应定为不合格；不合格率为  $2\% \sim 5\%$  时，应加倍抽检，且必须在原不合格部位两侧的焊缝延长线各增加一处，如在所有抽检焊缝中不合格率不大于3%时，该批验收应定为合格，大于  $3\%$  时，该批验收应定为不合格。当批量验收不合格时，应对该批余下焊缝的全数进行检查。当检查出一处裂纹缺陷时，应加倍抽查，如在加倍抽检焊缝中未检查出其它裂纹缺陷时，该批验收应定为合格，当检查出多处裂纹缺陷或加倍抽查又发现裂纹缺陷时，应对该批余下焊缝的全数进行检查。

【说明】本条实际上是引入允许不合格率的概念，事实上，在一批检查个数中要达到  $100\%$  合格往往是不切实际的，规定小于抽样数的  $2\%$  为允许不合格率是根据近几年来检验钢结构焊缝的经验适当提高要求确定的，反映了目前我国钢结构焊接施工水平。

# 8.2.3 外观检测应符合以下规定：

1所有焊缝应冷却到环境温度后方可进行外观检测，焊缝外观质量应满足表8.2.3的规定。

表8.2.3 焊缝外观质量要求  

<table><tr><td>焊缝质量
等级
检验项目</td><td>一级</td><td>二级</td><td>三级</td></tr><tr><td>裂纹</td><td colspan="3">不允许</td></tr><tr><td>未焊满</td><td>不允许</td><td>≤0.2+0.02t且≤1mm，每100mm长度焊缝内未焊满累积长度≤25mm</td><td>≤0.2+0.04t且≤2mm，每100mm长度焊缝内未焊满累积长度≤25mm</td></tr></table>

<table><tr><td>根部收缩</td><td>不允许</td><td>≤0.2+0.02t 且≤1mm，长度不限</td><td>≤0.2+0.04t 且≤2mm，长度不限</td></tr><tr><td>咬边</td><td>不允许</td><td>≤0.05t 且≤0.5mm，连续长度≤100mm，且焊缝两侧咬边总长≤10%焊缝全长</td><td>≤0.1t 且≤1mm，长度不限</td></tr><tr><td>电弧擦伤</td><td colspan="2">不允许</td><td>允许存在个别电弧擦伤</td></tr><tr><td>接头不良</td><td>不允许</td><td>缺口深度≤0.05t 且≤0.5mm，每1000mm长度焊缝内不得超过1处</td><td>缺口深度≤0.1t 且≤1mm，每1000mm长度焊缝内不得超过1处</td></tr><tr><td>表面气孔</td><td colspan="2">不允许</td><td>每50mm长度焊缝内允许存在直径&amp;lt;0.4t 且≤3mm的气孔2个；孔距应≥6倍孔径</td></tr><tr><td>表面夹渣</td><td colspan="2">不允许</td><td>深≤0.2t，长≤0.5t 且≤20mm</td></tr></table>

2 外观检测采用目测方式，裂纹的检查应辅以5倍放大镜并在合适的光照条件下进行，必要时可采用磁粉探伤或渗透探伤，尺寸的测量应用量具、卡规。

3 栓钉焊接接头的外观质量应符合表6.5.1- 1或6.5.1- 2的要求。外观质量检验合格后进行打弯抽样检查，合格标准：当栓钉打弯至  $30^{\circ}$  时，焊缝和热影响区不得有肉眼可见的裂纹，检查数量应不小于栓钉总数的1%并不少于10个。

4 电渣焊、气电立焊接头的焊缝外观成形应光滑，不得有未熔合、裂纹等缺陷；当板厚小于  $30\mathrm{mm}$  时，压痕、咬边深度不得大于  $0.5\mathrm{mm}$  ；板厚大于或等于  $30\mathrm{mm}$  时，压痕、咬边深度不得大于  $1.0\mathrm{mm}$  。

【说明】外观检测包括焊缝外观缺陷检查和焊缝几何尺寸测量。由于裂纹很难用肉眼直接观察到，因此应用放大镜观察，并注意应有充足的光线。

8.2.4 焊缝外形尺寸应符合以下规定：

1 焊缝焊脚尺寸应符合表8.2.4- 1的规定；

表8.2.4-1 角焊缝焊脚尺寸允许偏差  

<table><tr><td>序号</td><td>项目</td><td>示意图</td><td>允许偏差（mm）</td></tr><tr><td>1</td><td>一般全焊透的角接与对接组合焊缝</td><td>h1</td><td>h2</td></tr></table>

<table><tr><td>2</td><td>需经疲劳验算的全焊透角接与对接组合焊缝</td><td>t
h
r
h
r
t
h
r
t
h
r
t
h
r
t
h
r
t
h
r
t
h
r
t
h
r
t
h
r
t
h
r
t
h
r
t
h
r
t
h
r
t
h
r
t
h
r
t
h
r
t
h
r
t
h
f</td><td colspan="2">h
f≥(t/2)0
且≤10</td></tr><tr><td>3</td><td>角焊缝及部分焊透的角接与对接组合焊缝</td><td>C
h
r
t
h
r
t
h
r
t
h
r
t
h
r
t
h
r
t
h
r
t
h
r
t
h
r
t
h
r
t
h
r
t
h
r
t
h
r
t
h
r
t
h
r
t
h
r
t
h
w</td><td>h≤6时
0～1.5</td><td>h&amp;gt;6时
0～3.0</td></tr><tr><td colspan="5">注：1.hr&amp;gt;8.0mm的角焊缝其局部焊脚尺寸允许低于设计要求值1.0mm，但总长度不得超过焊缝长度的10%；
2.焊接H形梁腹板与翼缘板的焊缝两端在其两倍翼缘板宽度范围内，焊缝的焊脚尺寸不得低于设计要求值。</td></tr></table>

2 焊缝余高及错边应符合表8.2.4- 2的规定。

表8.2.4-2 焊缝余高和错边允许偏差  

<table><tr><td rowspan="2">序号</td><td rowspan="2">项目</td><td rowspan="2">示 意 图</td><td colspan="2">允许偏差（mm）</td></tr><tr><td>一、二级</td><td>三级</td></tr><tr><td>1</td><td>对接焊缝余高(C)</td><td>B</td><td>B&amp;lt;20时,C为0~3;
B≥20时,C为0~4</td><td>B&amp;lt;20时,C为0~3.5;B
≥20时,C为0~5</td></tr><tr><td>2</td><td>对接焊缝错边(d)</td><td>B</td><td>d&amp;lt;0.1t;
且≤2.0</td><td>d&amp;lt;0.15t;
且≤3.0</td></tr><tr><td>3</td><td>角焊缝余高(C)</td><td>C</td><td colspan="2">h≤6时C为0~1.5;
h&amp;gt;6时C为0~3.0</td></tr></table>

8.2.5 无损检测的基本要求应符合以下规定：

1 无损检测应在外观检测合格后进行。III、IV类钢材及焊接难度等级为C、D级的结构应在焊接完成24h后无损检测结果作为验收依据；当钢材标称屈服强度大于690MPa（调质状态），以焊接完成48h后无损检测结果作为验收依据。

2 焊缝无损检测报告签发人员必须持有相应探伤方法的II级或III级以上资格证书。

3 设计要求全焊透的焊缝，其内部缺欠的检测应符合下列要求。

1) 一级焊缝应进行  $100\%$  的检测，其合格等级应符合本规范 8.2.6 条中 B 级检验的 II 级或 II 级以上要求；

2) 二级焊缝应进行抽检，抽检比例应不小于  $20\%$ ，其合格等级应符合本规范 8.2.6 条中 B 级检测的 III 级或 III 级以上要求。

3) 三级焊缝应根据设计要求进行相关的无损检测。

【说明】如果未进行外观检测而经无损检测合格的焊缝，当焊缝外观质量不合格时，必然要按规定进行返修，而此时还需进行外观检测和无损检测。按本条规定，则可避免不必要的重复。

裂纹可在焊接、焊缝冷却及以后的相当长的一段时间内产生。Ⅰ、Ⅱ类钢材产生焊接延迟裂纹的可能性很小，因此规定在焊缝冷却到室温进行外观检测后即可进行无损检测。Ⅲ、IV类钢材若焊接工艺不当则具有产生焊缝延迟裂纹的可能性，且裂纹延迟时间较长，有些国外规范规定此类钢焊接裂纹的检查应在焊后 48 小时进行。考虑到工厂存放条件、现场安装进度、工序衔接的限制以及随着时间延长，产生延迟裂纹的几率逐渐减小等因素，本规范对Ⅲ、IV类钢材及焊接难度等级为 C、D 级的结构规定以 24h 后无损检测的结果作为验收的依据，对钢材标称屈服强度大于 690MPa（调质状态）的钢材，考虑产生延迟裂纹的可能性更大，故规定以焊后 48h 的无损检测结果作为验收依据。

无损检测是技术性较强的专业技术，按照我国各行业无损检测人员资格考核管理的规定，Ⅰ级人员只能在Ⅱ级或Ⅲ级人员的指导下从事检测工作。因此，规定Ⅰ级人员不能独立签发检测报告。

内部缺陷的检测一般可用超声波探伤和射线探伤。射线探伤具有直观性、一致性好的优点，但其成本高、操作程序复杂、检测周期长，尤其是钢结构中大多为 T 形接头和角接头，射线检测的效果差，且射线探伤对裂纹、未熔合等危害性缺陷的检出率低。超声波探伤则正好相反，操作程序简单、快速，对各种接头形式的适应性好，对裂纹、未熔合的检测灵敏度高，因此世界上很多国家对钢结构内部质量的控制采用超声波探伤。本规范原则规定钢结构焊缝内部缺陷的检测宜采用超声波探伤，如有特殊要求，可在设计图纸或订货合同中另行规定。

本规范将二级焊缝的局部检验定为抽样检验。这一方面是基于钢结构焊缝的特殊性；另一方面，目前我国推行全面质量管理已有多年的经验，采用抽样检测是可行的，在某种程度上更有利于提高产品质量。

# 8.2.6 超声波检测应符合以下规定：

1 对接及角接焊透或局部焊透焊缝检测的检验等级应根据质量要求分为 A、B、C 三级，检验的完善程度 A 级最低，B 级一般，C 级最高，应根据结构的材质、焊接方法、使用条件及承受载荷的不同，合理的选用检验级别。

2对接及角接焊透或局部焊透焊缝检测的检验范围的确定应符合以下规定：

1)A级检验采用一种角度的探头在焊缝的单面单侧进行检验，只对能扫查到的焊缝截面进行探测，一般不要求作横向缺欠的检验。母材厚度大于  $50\mathrm{mm}$  时，不得采用A级检验。

2）B级检验原则上采用一种角度探头在焊缝的单面双侧进行检验，受几何条件限制时，可在焊缝单面、单侧采用两种角度探头（两角度之差大于15度）进行检验。母材厚度大于  $100\mathrm{mm}$  时，采用一种角度探头进行双面双侧检验，受几何条件限制时，可在焊缝单面双侧，采用两种角度探头（两角度之差大于15度）进行检验，检验应覆盖整个焊缝截面。条件允许时应作横向缺欠检验

3）C级检验至少应采用两种角度探头在焊缝的单面双侧进行检验。同时应作两个扫查方向和两种探头角度的横向缺欠检验。母材厚度大于  $100\mathrm{mm}$  时，采用双面双侧检验。其他附加要求是：

a对接焊缝余高应磨平，以便探头在焊缝上作平行扫查b焊缝两侧斜探头扫查经过母材部分应用直探头作检查c焊缝母材厚度大于等于  $100\mathrm{mm}$  ，窄间隙焊缝母材厚度大于等于  $40\mathrm{mm}$  时，一般增加串列式扫查，扫查方法见附录C。

![](images/cb014ac74df9b607ac8731f1082d67225773d5e2ee70f72330eb4e2b32fd75ff.jpg)

3检验灵敏度应符合表8.2.6- 1距离- 波幅曲线的要求

表8.2.6-1 距离-波幅曲线  

<table><tr><td>厚度（mm）</td><td>判废线（dB）</td><td>定量线（dB）</td><td>评定线（dB）</td></tr><tr><td>3.5~150</td><td>Φ3×40</td><td>Φ3×40-6</td><td>Φ3×40-14</td></tr></table>

4缺欠等级评定应符合表8.2.6- 2的规定

5当检测板厚在  $3.5^{\circ}8\mathrm{mm}$  范围时，其超声波检测的技术参数应参照现行国家标准《钢结构超声波探伤及质量分级法》JG/T203执行。

6焊接球节点网架、螺栓球节点网架及圆管T、K、Y节点焊缝的超声波探伤方法及缺陷分级应符合国家现行标准《钢结构超声波探伤及质量分级法》JG/T203的规定。

<table><tr><td rowspan="4">评定等级</td><td colspan="3">检验等级</td></tr><tr><td>A</td><td>B</td><td>C</td></tr><tr><td colspan="3">板厚</td></tr><tr><td>3.5~50</td><td>3.5~150</td><td>3.5~150</td></tr><tr><td>Ⅰ</td><td>2/3T;最小8</td><td>T/3;最小6
最大40</td><td>T/3;最小6
最大40</td></tr><tr><td>Ⅱ</td><td>3/4T;最小8</td><td>2/3T;最小8
最大70</td><td>2/3T;最小8
最大50</td></tr><tr><td>Ⅲ</td><td>&amp;lt;T;最小16</td><td>3/4T;最小12
最大90</td><td>3/4T;最小12
最大75</td></tr><tr><td>IV</td><td colspan="3">超过Ⅲ者</td></tr></table>

7 箱形构件隔板电渣焊焊缝无损检测结果除应符合本章第8.2.5条的相关规定外，还应按附录C进行焊缝焊透宽度、焊缝偏移检测。

8 若对超声波探伤检测结果有疑义时，可采用射线探伤进行检测、验证。

9 下列情况之一宜在焊前用UT对焊接坡口两侧钢板和T形、十字形接头焊缝处的翼板或在焊后进行翼板的层状撕裂检测：

1)发现钢板有夹层缺欠；

2)翼、腹板厚度大于等于  $20\mathrm{mm}$ ，非厚度方向性能钢板以及腹板厚度大于翼缘板的节点，并且垂直于该翼板厚度方向的工作应力较大。

10 超声波检测设备及工艺要求应符合现行国家标准《钢焊缝手工超声波探伤方法和探伤结果分级》GB11345中的规定。

【说明】目前钢结构节点设计大量采用局部熔透对接、角接及纯贴角焊缝的节点形式，除纯贴角焊缝节点形式的焊缝内部质量国内外尚无现行无损检测标准，对于局部熔透对接及角接焊缝均可采用超声波方法进行检测。因此，应与全熔透焊一样对其焊缝的内部质量提出要求。

超声波检测的检验等级分为A、B、C三级，与国家现行标准《钢焊缝手工超声波探伤方法和探伤结果分级》GB11345和《钢结构超声波探伤及质量分级法》JG/T203基本相同，只是对B级的规定做了局部修改。修改的原因是上述两标准在此规定上对建筑钢结构而言存在缺陷，易增加漏检比例。GB11345和JG/T203中规定：B级检验采用一种角度探头在焊缝单面双侧检测。母材厚度大于  $100\mathrm{mm}$  时，双面双侧检测。条件许可应作横向检测。但在钢结构中存在大量无法进行单面双侧检测的节点。为弥补这一缺陷本规范规定：受几何条件限制时，可在焊缝单面、单侧采用两种角度探头（两角度之差大于15度）进行检验。

本条款对承受静荷载结构焊缝的超声波检测灵敏度及评定缺陷的允许长度作了适当调整，放宽了评定尺度。这样做的主要目的：

1 区别对待静载结构与动载结构焊缝的质量评定；

2 尽量减少因不必要的返修造成的浪废及残余应力；

为此规范主编单位进行了大量的试验研究。对国内外相关标准如：《钢焊缝手工超声波探伤方法和探伤结果分级》GB/T11345、《钢制承压设备对接焊接接头超声波检测和分级》JB/T4730、《船舶钢焊缝手工超声波探伤工艺和质量分级》CB/T3559、《铁路钢桥制造规范》TB10212、《公路桥涵施工技术规范》JT041、《起重机械无损检测钢焊缝超声检测》JB/T10559、《钢结构焊接规范》AWSD1.1/D1.1M、《超声波探伤评定验收标准》EN1712、《焊接接头超声波探伤》EN1714、《钢焊缝的超声波探伤方法及检验结果的等级分类方法》JISZ3060等以《钢焊缝手工超声波探伤方法和探伤结果分级》GB/T11345为基础进行了对比试验（其中包理论计算和模拟试验）。通过对试验结果的分析、比较得出如下结论：

《钢焊缝手工超声波探伤方法和探伤结果分级》GB/T11345标准的检测灵敏度及缺陷评定等级在参与对比的标准中处于中等偏严的水平。

在参与对比的标准中EN1712检测灵敏度最低。

在参与对比的标准中《钢结构焊接规范》AWSD1.1和《起重机械无损检测钢焊缝超声检测》JB/T10559标准在  $< 20mm$  范围内允许的单个缺陷长度最大，EN1712标准在  $20\sim 100mm$  范围内允许的单个缺陷长度最大。

参照上述对比结果，对《钢焊缝手工超声波探伤方法和探伤结果分级》GB/T11345标准的检测灵敏度及缺陷评定等级进行了适当的调整，本规范中所采用的检测灵敏度及缺陷评定等级在参与对比的标准中属中等偏松水平。

对于目前在高层钢结构、大跨度桁架结构箱形柱（梁）制造中广泛用到的隔板电渣焊的检验，本规范参照日本《建筑钢结构焊缝超声波探伤》标准以附录的形式给出了探伤方法。

随着钢结构技术进步，对承受板厚方向荷载的厚板（  $\delta \geq 40mm$  ）结构产生层状撕裂的原因认识越来越清晰，对材料的质量要求越来越明确。但近年来一些薄板结构（  $\delta \leq 40mm$  ）出现层状撕裂问题，有的还造成严重的经济损失。针对这一现象本规范提出相应的检测要求，以杜绝类似情况的发生。

# 8.2.7 射线探伤应符合以下规定：

射线探伤应符合现行国家标准《钢熔化焊对接接头射线照相和质量分级》GB/T3323的规定，射线照相的质量等级应符合B级的要求。一级焊缝评定合格等级应为《钢熔化焊对接接头射线照相和质量分级》GB/T3323的II级及II级以上，二级焊缝评定合格等级应为《钢熔化焊对接接头射线照相和质量分级》GB/T3323的III级及III级以上。

【说明】射线探伤作为钢结构内部缺陷检验的一种补充手段，在特殊情况采用，主要用于对

# 接焊缝的检测，按GB3323标准的有关规定执行。

8.2.8 表面检测应符合以下规定

1下列情况之一应进行表面检测：

1)外观检测发现裂纹时，应对该批中同类焊缝进行  $100\%$  的表面检测；

2)外观检测怀疑有裂纹时，应对怀疑的部位进行表面检测；

3)设计图纸规定进行表面检测时；

4)检测人员认为有必要时。

2铁磁性材料应采用磁粉探伤进行表面缺欠检测。确因结构原因或材料原因不能使用磁粉探伤时，方可采用渗透探伤。

8.2.9 磁粉探伤应符合以下规定：

8.2.9 磁粉探伤应符合以下规定：磁粉探伤应符合国家现行标准《焊缝磁粉检验方法和缺陷磁痕的分级》JB/T6061的规定，合格标准应符合本节中外观检测的有关规定。

8.2.10 渗透探伤应符合以下规定：

8.2.10 渗透探伤应符合以下规定：渗透探伤应符合国家现行标准《焊缝渗透检验方法和缺陷迹痕的分级》JB/T6062的规定，合格标准应符合本节中外观检测的有关规定。

【说明】8.2.8～8.2.10 表面检测主要是作为外观检查的一种补充手段，其目的主要是为了检查焊接裂纹，检测结果的评定按外观检验的有关要求验收。一般来说，磁粉探伤的灵敏度要比渗透检测高，特别是在钢结构中，要求作磁粉探伤的焊缝大部分为角焊缝，其中立焊缝的表面不规则，清理困难，渗透探伤效果差，且渗透探伤难度较大，费用高。因此，为了提高表面缺陷检出率，规定铁磁性材料制作的工件应尽可能采用磁粉检测方法进行检测。只有在因结构形状的原因（如探伤空间狭小）或材料的原因（如材质为奥氏体不锈钢）不能采用磁粉探伤时，宜采用渗透探伤。

# 8.3 需疲劳验算结构的焊缝质量检验

8.3.1 外观检测应符合以下规定：

1所有焊缝应冷却到环境温度后进行外观检测。

2外观检测方法同静载结构中外观检测方法。

3焊缝的外观质量应无裂纹、未熔合、夹渣、弧坑未填满及超过表8.3.1- 1规定的缺欠。

表8.3.1-1 焊缝外观质量标准  $(\mathrm{mm})$  

<table><tr><td>项目</td><td>焊缝种类</td><td>质量标准</td></tr><tr><td rowspan="2">气孔</td><td>横向对接焊缝</td><td>不允许</td></tr><tr><td>纵向对接焊缝、主要角焊缝</td><td>直径小于1.0,每米不多于3个,间距不</td></tr></table>

<table><tr><td></td><td></td><td>小于20</td></tr><tr><td rowspan="4">咬边</td><td>受拉杆件横向对接焊缝及竖加劲肋角焊缝
(腹板侧受拉区)</td><td>不允许</td></tr><tr><td>受压杆件横向对接焊缝及竖加劲肋角焊缝
(腹板侧受压区)</td><td>≤0.3</td></tr><tr><td>纵向对接焊缝、主要角焊缝</td><td>≤0.5</td></tr><tr><td>其他焊缝</td><td>≤1.0</td></tr><tr><td rowspan="2">焊脚尺寸</td><td>主要角焊缝</td><td>hl+2.0</td></tr><tr><td>其他角焊缝</td><td>hl+2.0-1.0①</td></tr><tr><td>焊波</td><td>角焊缝</td><td>≤20(任意25mm范围高低差)</td></tr><tr><td rowspan="2">余高</td><td rowspan="2">对接焊缝</td><td>≤3.0(焊缝宽b≤12)</td></tr><tr><td>≤4.0(12&lt;b&gt;≤4b/25(b&amp;gt;25)</td></tr><tr><td rowspan="3">余高铲磨后表面</td><td rowspan="3">横向对接焊缝</td><td>不高于母材0.5</td></tr><tr><td>不低于母材0.3</td></tr><tr><td>粗糙度✓</td></tr><tr><td colspan="3">注:焊条电弧焊角焊缝全长的10%允许hl+3.0-1.0。</td></tr></table>


</b></b></b></b></b></b></b></b></b></b></b></b></b></b></b></b></b></b></b></b></b></b></b></b></b></b></b></b></b></b></b></b></b></b></b></b></b></b></b></b></b></b></b></b></b></b></b></b></b></b></b>

8.3.2 无损检测的基本规定应符合以下规定：

1 无损检测应在外观检查合格后进行。I、II类钢材及焊接难度等级为A、B级的结构的焊缝应以焊接完成24h后检测结果作为验收依据，III、IV类钢及焊接难度等级为C、D级的结构应以焊接完成48h后的检查结果作为验收依据。

2 焊缝无损检测报告签发人员必须持有相应探伤方法的II级或II级以上资格证书。

3 对接焊缝除应用超声波探伤外，尚须用射线抽探其数量的  $10\%$  (并不得少于一个接头)。探伤范围为焊缝两端各  $250\sim 300\mathrm{mm}$ ，焊缝长度大于  $1200\mathrm{mm}$ ，中部加探  $250\sim 300\mathrm{mm}$ 。当发现裂纹或较多其他缺欠时，应扩大该条焊缝探伤范围，必要时可延长至全长。进行射线探伤的焊缝，当发现超标缺欠时应加倍检验。

4 用射线和超声波两种方法检验的焊缝，必须达到各自的质量要求，该焊缝方可认为合格。

8.3.3 超声波检测应符合以下规定：

1 无损检测技术要求可按现行《钢焊缝手工超声波探伤方法和探伤结果分级》GB/T11345执行。

2 检测范围和检验等级应符合表8.3.3- 1的规定。距离一波幅曲线及缺欠等级评定应符合表8.3.3- 2及8.3.3- 3的规定。

表8.3.3-1 焊缝超声波探伤范围和检验等级（mm）  

<table><tr><td>焊缝质量级别</td><td>探伤比例</td><td>探伤部位</td><td>板厚</td><td>检验等级</td></tr><tr><td rowspan="2">一、二级横向对接焊缝</td><td rowspan="2">100%</td><td rowspan="2">全长</td><td>10~46</td><td>B</td></tr><tr><td>＞46~56</td><td>B（双面双侧）</td></tr><tr><td rowspan="2">二级纵向对接焊缝</td><td rowspan="2">100%</td><td rowspan="2">焊缝两端各1000</td><td>10~46</td><td>B</td></tr><tr><td>＞46~56</td><td>B（双面双侧）</td></tr><tr><td rowspan="2">二级角焊缝</td><td rowspan="2">100%</td><td rowspan="2">两端螺栓孔部位并延长500，板梁主梁及纵、横梁跨中加探1000</td><td>10~46</td><td>B</td></tr><tr><td>＞46~56</td><td>B（双面单侧）</td></tr></table>

表8.3.3-2 超声波探伤距离一波幅曲线灵敏度  

<table><tr><td>焊缝质量等级</td><td>板厚</td><td>判废线</td><td>定量线</td><td>评定线</td></tr><tr><td rowspan="2">对接焊缝一、二级</td><td>10~46</td><td>φ3×40-6dB</td><td>φ3×40-14dB</td><td>φ3×40-20dB</td></tr><tr><td>＞46~56</td><td>φ3×40-2dB</td><td>φ3×40-10dB</td><td>φ3×40-16dB</td></tr><tr><td rowspan="2">角焊缝二级</td><td>10~25</td><td>φ1×2</td><td>φ1×2-6dB</td><td>φ1×2-12dB</td></tr><tr><td>＞25~56</td><td>φ1×2+4dB</td><td>φ1×2-4dB</td><td>φ1×2-10dB</td></tr><tr><td colspan="5">注：角焊缝超声探伤采用铁路钢标制作专用柱孔标准试块或与其校准过的其他孔形试块。</td></tr></table>

表8.3.3-3 超声波探伤缺欠等级评定  

<table><tr><td>质量等级</td><td>板厚（mm）</td><td>单个缺欠指示长度</td><td>多个缺欠的累计指示长度</td></tr><tr><td>对接焊缝一级</td><td>10~56</td><td>t/4,最小可为8</td><td>在任意9t,焊缝长度范围不超过t</td></tr><tr><td>对接焊缝二级</td><td>10~56</td><td>t/2,最小可为10</td><td>在任意4.5t焊缝长度范围不超过t</td></tr><tr><td>角焊缝二级</td><td>10~56</td><td>t/2，最小可为10</td><td>—</td></tr><tr><td colspan="4">注：1.母材板厚不同时，按较薄板评定；
2.缺欠指示长度小于8mm时，按5mm计。</td></tr></table>

# 8.3.4 射线检测应符合以下规定：

焊缝的射线检测应符合现行国家标准《钢熔化焊对接接头照相和质量分级》GB/T3323的规定；射线照相质量等级为B级，焊缝内部质量为Ⅱ级。

# 8.3.5 磁粉检测应符合以下规定：

磁粉探伤应符合国家现行标准《焊缝磁粉检验方法和缺陷磁痕的分级》JB/T6061的规定，合格标准应符合本节中外观检验的有关规定。

# 8.3.6 渗透检测应符合以下规定：

渗透探伤应符合国家现行标准《焊缝渗透检验方法和缺陷迹痕的分级》JB/T6062的规定。合格标准应符合本节中外观检测的有关规定。

【说明】8.3.1～8.3.6 承受疲劳荷载结构的焊缝质量检验标准基本采用了国家现行标准《铁路钢桥制造规范》TB 10212 及《公路桥涵施工技术规范》JTJ 041 的内容，只是增加了磁粉和渗透探伤做为检查表面缺陷的手段。

# 9 焊接补强与加固

9.0.1 钢结构焊接补强和加固设计应符合国家现行相关钢结构加固技术标准及建筑抗震设计规范的规定。补强与加固的方案应由设计、施工和业主等共同研究确定。

【说明】我国现有的有关钢结构加固的技术标准为《钢结构检测评定及加固技术规程》YB9257和《钢结构加固技术规范》CECS77。为使原有钢结构焊接补强加固安全可靠，经济合理，施工方便，切合实际，加固方案应由设计、施工、业主等三结合共同研究决定，以便于实践。

9.0.2 编制补强与加固设计方案时，应具备下列技术资料：

1 原结构的设计计算书和竣工图，当缺少竣工图时，应测绘结构的现状图；2 原结构的施工技术档案资料及焊接性资料，必要时应在原结构构件上截取试件进行检测试验；3 原结构或构件的损坏、变形、锈蚀等情况的检测记录及原因分析，并根据损坏、变形、锈蚀等情况确定构件（或零件）的实际有效截面；

4 待加固结构的实际荷载资料。

【说明】原始资料是加固设计必不可少的，是进行设计计算的重要依据。资料越完整，补强加固就越能做到经济合理，安全可靠。

9.0.3 钢结构焊接补强或加固设计，应考虑时效对钢材塑性的不利影响，不应考虑时效后钢材屈服强度的提高值。

9.0.4 对于受气象腐蚀介质作用的钢结构构件，应根据所处腐蚀环境按标准《工业建筑防腐蚀设计规范》GB50046进行分类。当腐蚀削弱平均量超过原构件钢板厚度的  $25\%$  以及腐蚀削弱平均量虽未超过  $25\%$  但剩余厚度小于5mm时，对钢材的强度设计值乘以相应的折减系数。

9.0.5 对于特殊腐蚀环境中钢结构焊接补强和加固问题应作专门研究确定。

【说明】9.0.3～9.0.5 钢材的时效性能系指随时间的推移，钢材的屈服强度增高塑性降低的现象。在对原结构钢材进行试验时应考虑这一影响。在加固设计时，不考虑由于时效硬化而提高的屈服强度，仍按原有钢材的强度进行计算。当塑性显著降低，其延伸率低于许可值时，其加固计算应按弹性阶段进行，即不考虑内力重分布。对于有气相腐蚀介质作用的钢构件，当腐蚀较严重时，除应考虑腐蚀对原有截面的削弱外，根据已有资料，尚应考虑钢材强度的降低，降低幅度与腐蚀介质的强弱有关。腐蚀介质的强弱程度按现行国家标准《工业建筑防腐蚀设计规范》GB50046确定。

9.0.6 钢结构的焊接补强或加固，可按下列两种方式进行：

1 卸载补强或加固：在需补强或加固的位置使结构或构件完全卸载，条件允许时，可将构件拆下进行补强或加固；

2 负荷状态下进行补强或加固：在需补强或加固的位置上未经卸载或仅部分卸载状态下进行结构或构件的补强或加固。

9.0.7 负荷状态下进行补强与加固工作时，应符合下列规定：

1 应卸除作用于待加固结构上的活荷载和可卸除的恒载；

2 根据加固时的实际荷载（包括必要的施工荷载），对结构、构件和连接进行承载力验算，当待加固结构实际有效截面的名义应力与其所用钢材的强度设计值之间的比值  $\beta \leq 0.8$  （对承受静态荷载或间接承受动态荷载的构件），或  $\beta \leq 0.4$  （对承受直接动态荷载的构件）时方可进行补强或加固施工；

3 轻钢结构中的受拉构件严禁在负荷状态下进行补强和加固。

【说明】在负荷状态下进行加固补强时，除必要的施工荷载和难于移动的固定设备或装置外，其它活动荷载都必须卸除。用圆钢、小角钢制成的轻钢结构因杆件截面较小，焊接加固时易使原有构件因焊接加热而丧失承载能力，所以不宜在负荷状态下采用焊接加固。特别是圆钢拉杆，更应严禁在负荷状态下焊接加固，这在过去曾因此而发生事故。对原有结构构件中的应力限制主要参考前苏联的有关经验和国内的几个试验，同时还吸收了国内的钢结构加固工程经验。前苏联于1987年在《改建企业钢结构加固计算建议》中认为所有构件（不论承受静力荷载或是动力荷载）都可按内力重分布原则进行计算，仅对加固时原有构件的名义应力  $\sigma^0$  （即不考虑次应力和残余应力，按弹性阶段计算的应力）与钢材强度设计值f的比值β限制如下：

$\beta = \frac{\sigma^0}{f}\leq 0.2$  特重级动力荷载作用下的结构 $\beta = \frac{\sigma^0}{f}\leq 0.4$  对承受动力荷载，其极限塑性应变值为0.001的结构 $\beta = \frac{\sigma^0}{f}\leq 0.8$  对承受静力荷载，其极限塑性应变值为0.002- 0.004的结构

国内关于在负荷状态下焊接加固的资料不多，但这些资料都提出了加固时原有构件中的应力极限值可以达到（0.6~0.8）f。而且在静态荷载下，都可按内力重分布原则进行计算。本章对在负荷状态下采用焊接加固时，规定对承受静态荷载的构件，原有构件中的名义应力不大于钢材强度设计值的  $80\%$  ，承受动态荷载时，原有构件中的名义应力不大于强度设计值的  $40\%$  。其理由是：

1 前苏联的资料和我国的一些试验和加固工程实践都证明对承受静态荷载的构件取  $\beta \leq 0.8$  是可行的。对承受动态荷载的构件，因本规程不考虑内力重分布，故参考前苏联的经验，适当扩大应用范围，取  $\beta \leq 0.4$  。

2 在工程实际中要完全卸荷或大量卸荷一般都是难以实现的。在钢结构中，钢屋架是长期在高应力状态下工作的，因为大部分屋架所承受的荷载中，恒载大都占屋面总荷载的  $80\%$  左右，

要卸掉这部分荷载（扒掉油毡、拆除大型屋面板）是比较困难的。若应力限制值取强度设计值的 $80\%$ ，则大多数焊接加固工程都可以在负荷状态下进行。

9.0.8 在负荷状态下进行焊接补强或加固时，可根据具体情况采取下列措施：

1 必要的临时支护；2 合理的焊接工艺。

【说明】 $\beta \leq 0.8$  这一限制值虽然安全可靠，但仍然比较高，而且还需要考虑在焊接过程中，焊接产生的高温会使一部分母材的强度和弹性模量在短时间内降低，故在施工过程中仍应根据具体情况采取必要的安全措施，以防万一。

9.0.9 负荷状态下焊接补强或加固施工应符合下列要求：

1 对结构最薄弱的部位或构件应先进行补强或加固；2 加大焊缝厚度时，必须从原焊缝受力较小部位开始施焊。道间温度应不超过  $200^{\circ}C$ ，每道焊缝厚度不宜大于3mm；3 应根据钢材材质，选择相应的焊接材料和焊接方法。应采用合理的焊接顺序，尽可能采用小直径、小电流及多层多道焊接工艺；4 焊接补强或加固的施工环境温度不宜低于  $10^{\circ}C$ 。

【说明】负荷状态下实施焊接补强和加固是一项很艰巨而复杂的工作。由于外部环境和条件差，影响因素多，比新建工程的困难更大，必须认真地进行施工组织设计。本条规定的各项要求是施工中应遵循的最基本事项，是国内外实践经验的总结。按照要求执行，方能做到安全可靠，经济合理。

9.0.10 对有缺损的构件应进行承载力评估。当缺损严重，影响结构的安全时，应立即采取卸载、加固措施或对损坏构件及时更换；对一般缺损，可按下列方法进行焊接修复或补强：

1 对于裂纹，应查明裂纹的起止点，在起止点分别钻直径为  $12\sim 16\mathrm{mm}$  的止裂孔，彻底清除裂纹后并加工成侧边斜面角大于  $10^{\circ}$  的凹槽，当采用碳弧气刨方法时，应磨掉渗碳层。预热温度宜为  $100\sim 150^{\circ}C$ ，并采用低氢焊接方法按全焊透对接焊缝要求进行。对承受动荷载的构件应将补焊焊缝的表面磨平；

2 对于孔洞，宜将孔边修整后采用加盖板的方法补强；

3 构件的变形影响其承载能力或正常使用时，应根据变形的大小采取矫正、加固或更换构件等措施。

【说明】对有缺损的钢构件承载能力的评估可根据国家现行标准《钢结构检测评定及加固技术规程》YB9257进行。关于缺损的修补方法是总结国内外的经验而得的。其中裂纹的修补是根据前苏联及国内的实践经验；用热加工矫正变形的温度限制值是参照美国AWS D1.1的规定。

9.0.11 焊接补强与加固应符合下列要求：

1 原有结构的焊缝缺欠，应根据其对结构安全影响的程度，分别采取卸载或负荷状态下补强与加固；具体焊接工艺应按本规范第7.11的规定执行；

2 角焊缝补强宜采用增加原有焊缝长度（包括增加端焊缝）或增加焊缝有效厚度的方法。当负荷状态下采用加大焊缝厚度的方法补强时，被补强焊缝的长度应不小于50mm；加固后的焊缝应力应符合下式要求：

$$
\sqrt{\sigma_f^2 + \tau_f^2} \leq \eta \bullet f_f^w \tag{9.0.11}
$$

式中of—角焊缝按有效截面（  $h_e\bullet f_w)$  计算垂直于焊缝长度方向的名义应力；Tf—角焊缝按有效截面（  $h_e\bullet f_w)$  计算沿长度方向的名义剪应力；n—焊缝强度折减系数，可按表9.0.11采用； $f_{f}^{w}$  ——角焊缝的抗剪强度设计值。

表9.0.11 焊缝强度折减系数  

<table><tr><td>被加固焊缝的长度 (mm)</td><td>≥600</td><td>300</td><td>200</td><td>100</td><td>50</td></tr><tr><td>1</td><td>1.0</td><td>0.9</td><td>0.8</td><td>0.65</td><td>0.25</td></tr></table>

【说明】焊缝缺陷的修补方法是根据国内实践经验提出的。采用加大焊缝厚度和加长焊缝长度两种方法来加固角焊缝都是行之有效的。国外资料介绍加长角焊缝长度时，对原有焊缝中的应力限值是不超过焊缝的计算强度。但加大角焊缝厚度时，由于焊接时的热影响会使部分焊缝暂时退出工作，从而降低了原有角焊缝的承载能力。所以对在负荷状态下加大角焊缝厚度时，必须对原有角焊缝中的应力加以限制。

我国有关单位的试验资料指出，焊缝加厚时，原有焊缝中的应力应限制在  $0.8f_{f}^{w}$  以内。据前苏联60年代通过试验得出的结论是：加厚焊缝时，焊接接头的最大强度损失一般为  $10\% \sim$ $20\%$  0

根据近年来国内的试验研究在负荷状态下加厚焊缝时，由于施焊时的热作用在温度  $T \geq 600$  ℃区域内的焊缝将退出工作，致使焊缝的平均强度降低。经计算分析并简化后引入了原焊缝在加固时的强度降低系数  $\eta$ ，详见《钢结构加固技术规范》CECS77:96。本规范引用了这条规定。

9.0.12 用于补强或加固的零件宜对称布置。加固焊缝宜对称布置，不宜密集、交叉，在高应力区和应力集中处，不宜布置加固焊缝。

【说明】对称布置主要是使用来补强或加固的零件及焊缝受力均匀，新旧杆件易于共同工作。其它要求是为了避免加固焊缝对原有构件产生不利影响。

9.0.13 用焊接方法补强铆接或普通螺栓接头时，补强焊缝应承担全部计算荷载。

【说明】考虑铆钉或普通螺栓经焊接补强加固后不能与焊缝共同工作，因此规定全部荷载应由焊缝承受，保证补强安全可靠。

9.0.14 摩擦型高强度螺栓连接的构件用焊接方法加固时，两种连接计算承载力的比值应在  $1.0 \sim 1.5$  范围内。

【说明】先栓后焊的高强度螺栓摩擦型连接是可以和焊缝共同工作的，日本、美国、挪威等国以及ISO的钢结构设计规范均允许它们共同受力。这种共同工作也为我国的试验研究所证实。虽然我国钢结构设计规范还未纳入这一内容，但我们考虑在加固这一特定情况下是可以允许的。所以本条作出了可共同工作的原则规定。另外，根据国内的试验研究，加固后两种连接承载力的比例应在  $1.0 \sim 1.5$  范围内。否则荷载将主要由强的连接承担，弱的连接基本不起作用。

# 10 焊工考试

# 10.1 一般规定

10.1.1 凡从事钢结构制作和安装施工的焊工和机械操作工，均应按照本规范进行理论知识考试和操作技能考试，评定合格者，方可从事与评定资格相符的焊接操作。

10.1.2 操作技能考试包括熔化焊手工操作技能基本考试、附加考试、定位焊考试和机械操作技能考试；取得熔化焊手工操作技能基本考试和附加考试资格的焊工，均应认定为具备相应条件下的定位焊操作资格。

【说明】10.1.1～10.1.2 在国家经济建设中，特殊技能操作人员发挥着重要的作用。在钢结构工程施工焊接中，焊工是特殊工种，焊工的操作技能和资格对工程质量起到保证作用，必须充分予以重视。根据目前钢结构的发展水平，对焊工技能的要求与压力容器相比不是低而是各有难点和特殊要求。事实上，一些持有压力容器焊工合格证的焊工，在从事大型、高层、复杂钢结构安装工程中，因不适应其节点施焊特点，而出现较高的返修率。为了适应今后钢结构工程施工对焊工资质培训的需要，本规范针对高层、超高层、大跨度钢结构节点形式复杂、板厚大、焊接操作时有各种障碍等特点及现行国家施工规范对焊缝质量的要求，增加了手工操作技能附加考试。并针对定位焊对坡口根部焊缝质量影响较大，而国内一些钢结构制作企业对定位焊不够重视，往往由铆工或其它工种人员担任定位焊这一情况，增加了定位焊考试。

鉴于我国焊工资格管理的现状，锅炉压力容器、冶金、船舶、水利、电力等行业的焊工资格可与本规范相应项目的基本考试资格互认。

10.1.3 进行资格考试的焊工应根据已经评定合格的焊接工艺参数进行焊接。

【说明】焊工考试是为了考核焊工在采用适合的焊接工艺参数条件下施焊出合格焊缝的能力，故制定本条规定。

10.1.4 焊工资格考试的焊接工艺方法分类宜符合下列规定：

# 1 手工操作技能

手工电弧焊；熔化极气体保护焊（包括实心焊丝及药芯焊丝）；药芯焊丝自保护焊；非熔化极气体保护焊。

# 2 机械操作技能

埋弧焊；熔化极气体保护焊；电渣焊（包括丝极、板极和熔嘴电渣焊）；气电立焊；栓钉焊。

【说明】本规范焊工考试这一章所包括的焊接方法种类基本包括了目前钢结构焊接所需的全部方法，是专用于钢结构施工的焊工考试规范。

10.1.5 焊工考试应由施工企业的焊工技术考试委员会组织和管理，其组成及职责应符合下列要求：

1 企业焊工技术考试委员会应由企业主管经理、技术负责人和技术管理、安全、教育、劳资等部门的代表、焊接主管工程师、中高级检验人员、考试监督人员等组成，实际操作技能考试监督人员应由熟练焊工或焊接技师担任。考试委员会可设办事机构主持日常工作；

2 企业焊工技术考试委员会应经相关行业、专业1级协会认证、授权；

3 企业焊工技术考试委员会的职责应为：确定报考项目及试题；监督考试过程；评定考试结果；核实免试及延长有效期资格；提供试件焊接工艺；建立健全焊工考试档案管理制度；监督、记录焊工生产合格率并纳入焊工档案管理。

10.1.6 焊工应经理论知识考试合格后方可参加操作技能考试。

10.1.7 除另有要求外，考试用试板在焊前、焊后均不得进行包括热处理、锤击、预热、后热在内的任何处理。试板坡口应光洁平整并清除其表面的水、油污、锈蚀等。

10.1.8 焊前试板应打上焊工代码钢印和考试项目标识。水平固定或  $45^{\circ}$  固定的管子试件，应在试件上标注焊接位置的钟点标记。定位焊缝不得在“6点”标记处；焊工在进行管材向下焊试件操作技能考试时，应严格按照钟点标记固定试件位置，且只能从“12点”标记处起弧，“6点”标记处收弧，其他操作应符合本条相关要求。

10.1.9 考试焊工应独立进行各项操作。焊接开始后不得随意更换试板，不得改变焊接方向和焊接位置。

10.1.10 考试用的焊条、焊剂应按规定烘干，随用随取。焊丝必须清除油污、锈蚀等污物。采用手工电弧焊进行定位焊时应使用直径为3.2mm的焊条，其它考试项目焊接材料的规格应符合工艺评定的要求。

10.1.11 单面坡口或双面坡口且要求全焊透的焊缝，可清根和清根后打磨。

10.1.12 考试过程中，不得对道间和表面焊缝进行打磨或修补，但焊后应将焊渣、飞溅等清除干净。

10.1.13 手工操作技能考试的所有试件，第一层焊缝中至少应有一个停弧再焊，并标明断弧位置，作为无损检测的重点；机械操作工考试时，中间不得停弧。

10.1.14 采用不带衬垫试件进行焊接操作技能考试时，必须从单面焊接。

10.1.15 焊接技能操作考试前，由焊工考委会负责编制焊工考试代号，并在焊工考委会成员、监考人员与焊工共同在场确认的情况下，在试件上标注焊工考试代号和考试项目代号。

# 10.2 考试内容及分类

10.2.1 焊工资格考试包括理论知识考试和操作技能考试两部分。

10.2.2 理论知识考试应以焊工必须掌握的基础知识及安全知识为主要内容，并应按申报焊接方法、类别对应出题，内容范围应符合下列规定：

1 焊接安全知识（《焊接与切割安全》GB9448）；

2 焊缝符号识别能力（《焊缝符号表示法》GB324、《气焊、手工电弧焊及气体保护焊焊缝坡口的基本形式和尺寸》GB985、《埋弧焊焊缝的基本形式和尺寸》GB986）；

3 焊缝外形尺寸要求（《钢结构焊缝外形尺寸》JB/T7949）；

4 焊接方法表示代号（《金属焊接及钎焊方法在图样上的表示代号》GB5185）；

5 申报考试焊接方法的特点；焊接工艺参数、操作方法、焊接顺序及其对焊接质量的影响；

6 焊接质量保证、缺欠分级（《焊接质量保证钢熔化焊接头的要求和缺陷分级》GB/T12469）；

7 建筑钢结构的焊接质量要求。应符合有关钢结构施工验收规程、规范的要求；

8 与报考类别相适应的焊接材料型号、牌号及使用、保管要求（《碳钢焊条》GB/T5117、《低合金钢焊条》GB/T5118、《熔化焊用钢丝》GB/T14957、《气体保护焊用碳钢、低合金钢焊丝》GB/T8110、《碳钢药芯焊丝》GB10045、《低合金钢药芯焊丝》GB/T17493、《埋弧焊用碳钢焊丝和焊剂》GB/T5293、《埋弧焊用低合金钢焊丝和焊剂》GB/T12470）；

9 报考类别的钢材型号、牌号标志和主要合金成分、力学性能及焊接性能；

10 焊接设备、装备名称、类别、使用及维护要求，应符合一般常规型号；

11 焊接缺欠分类及定义、形成原因及防止措施的一般知识（《金属熔化焊焊缝缺陷分类》GB6417）；

12 焊接热输入的计算方法及热输入对性能影响的一般关系；

13 焊接应力、变形产生原因、防止措施及热处理的一般知识。

10.2.3 操作技能考试应以检验焊工的操作技能为原则，以检验焊工遵循工艺指令能力及完成致密焊缝能力为主。其分类及适应认可范围应符合表10.2.3规定。

表10.2.3 操作技能考试分类及认可范围  

<table><tr><td>考试分类</td><td>焊接方法分类</td><td>代号</td><td>类别号</td><td>认可范围</td></tr><tr><td rowspan="6">焊工手工操作技能基本考试</td><td>焊条电弧焊</td><td>SMAI</td><td>1</td><td>1</td></tr><tr><td>实心焊丝CO2气体保护焊</td><td>GMAW-CO2</td><td>2-1</td><td>2-1</td></tr><tr><td>实心焊丝80%Ar+20%CO2气体保护焊</td><td>GMAW-Ar</td><td>2-2</td><td>2-1,2-2</td></tr><tr><td>药芯焊丝CO2气体保护焊</td><td>FCAW-G</td><td>2-3</td><td>2-3</td></tr><tr><td>药芯焊丝自保护焊</td><td>FCAW-SS</td><td>3</td><td>3</td></tr><tr><td>非熔化极气体保护焊</td><td>GTAW</td><td>4</td><td>4</td></tr></table>

<table><tr><td rowspan="14">机械操作技能考试</td><td>单丝埋弧焊</td><td>SAW-S</td><td>5-1</td><td>5-1</td></tr><tr><td>多丝埋弧焊</td><td>SAW-M</td><td>5-2</td><td>5-2</td></tr><tr><td>管状熔嘴电渣焊</td><td>ESW-MN</td><td>6-1</td><td>6-1</td></tr><tr><td>丝极电渣焊</td><td>ESW-VE</td><td>6-2</td><td>6-2</td></tr><tr><td>板极电渣焊</td><td>ESW-BE</td><td>6-3</td><td>6-3</td></tr><tr><td>非熔嘴电渣焊</td><td>ESW-N</td><td>6-4</td><td>6-4</td></tr><tr><td>单丝气电立焊</td><td>EGW-S</td><td>7-1</td><td>7-1</td></tr><tr><td>多丝气电立焊</td><td>EGW-M</td><td>7-2</td><td>7-1, 7-2</td></tr><tr><td>实心焊丝CO2气体保护焊</td><td>GMAW-CO2A</td><td>8-1</td><td>8-1</td></tr><tr><td>实心焊丝80%Ar+20%CO2气体保护焊</td><td>GMAW-Ar A</td><td>8-2</td><td>8-2</td></tr><tr><td>药芯焊丝CO2气体保护焊</td><td>FCAW-G A</td><td>8-3</td><td>8-3</td></tr><tr><td>药芯焊丝自保护焊</td><td>FCAW-SS A</td><td>8-4</td><td>8-4</td></tr><tr><td>非穿透栓钉焊</td><td>SW</td><td>9-1</td><td>9-1</td></tr><tr><td>穿透栓钉焊</td><td>SW-P</td><td>9-2</td><td>9-2</td></tr><tr><td colspan="5">注：多极焊考试合格可代替单极焊考试，反之不可。</td></tr></table>

【说明】理论考试及操作技能考试内容参照了国家现行相关规程，作了详尽的规定，增加了规范的可操作性。

# 10.3 手工操作技能基本考试

10.3.1 考试试件钢材类别及考试认可范围应符合表10.3.1规定。

表10.3.1 常用试件钢材类别及考试认可范围  

<table><tr><td>类别代号</td><td>认可范围</td></tr><tr><td>I</td><td>I</td></tr><tr><td>II</td><td>I、II</td></tr><tr><td>III</td><td>I、II、III</td></tr><tr><td>IV</td><td>I、II、III、IV</td></tr></table>

10.3.2 焊接材料分类及认可范围应符合下列规定：

1 药皮焊条及认可范围应符合表10.3.2的规定；

2 专用焊条如打底专用焊条、向下立焊焊条应单独进行考试；

3 气体保护焊气体介质及焊丝种类不做考试分类，并可互相认可，非熔化极气体保护焊钨极种类不作考试分类。

表10.3.2 焊条分类及认可范围  

<table><tr><td rowspan="7">考试用焊条类别
(代号)</td><td colspan="4">认可范围(代号)</td></tr><tr><td>(a)</td><td>(b)</td><td>(c)</td><td>(d)</td></tr><tr><td>E××20</td><td>E××12</td><td>E××15</td><td>E××01</td></tr><tr><td>E××22</td><td>E××13</td><td>E××16</td><td>E××11</td></tr><tr><td>E××27</td><td>E××14</td><td>E××28</td><td></td></tr><tr><td></td><td>E××03</td><td>E××48</td><td></td></tr><tr><td></td><td>E××01</td><td></td><td></td></tr></table>

<table><tr><td>(a) E××20类氧化铁型焊条</td><td>○</td><td>—</td><td>—</td><td>—</td></tr><tr><td>(b) E××12类钛型焊条</td><td>√</td><td>○</td><td>—</td><td>—</td></tr><tr><td>(c) E××15类低氢型焊条</td><td>√</td><td>√</td><td>○</td><td>—</td></tr><tr><td>(d) E××10类纤维素型焊条</td><td>—</td><td>—</td><td>—</td><td>○</td></tr><tr><td colspan="5">注：○为考试焊条类别；√为认可焊条类型。</td></tr></table>

10.3.3 考试试件板材厚度、管材外径的分类及认可范围，应符合表10.3.3- 1和表10.3.3- 2的规定。

表10.3.3-1试件板（壁）厚度与认可范围（  $\mathrm{mm}$  

<table><tr><td>试件板（壁）厚度t</td><td>认可厚度范围</td></tr><tr><td>3≤t&amp;lt;10</td><td>3~1.5t</td></tr><tr><td>10≤t≤25</td><td>3~3t</td></tr><tr><td>t≥25</td><td>≥3</td></tr></table>

表10.3.3-2 试件管外径与认可范围（  $\mathrm{mm}$  

<table><tr><td>试件管外径D</td><td>认可外径范围</td></tr><tr><td>D≤60</td><td>不限</td></tr><tr><td>D&amp;gt;60</td><td>≥D</td></tr></table>

10.3.4焊缝类型和焊接位置的分类及认可范围应符合表10.3.4的规定。

表10.3.4焊缝类型和焊接位置认可范围  

<table><tr><td colspan="2">资格考试</td><td colspan="4">认可焊缝类型和焊接位置</td></tr><tr><td>焊缝类型
③</td><td>板①或管位置
②</td><td>板坡口焊缝④</td><td>板角焊缝</td><td>管坡口焊缝④</td><td>管角焊缝</td></tr><tr><td>板坡口焊缝</td><td>F
H
V
0
V和0</td><td>F
F,H
F,H,V
F,0
所有位置</td><td>F
F,H
F,H,V
F,0
所有位置</td><td>1G③⑥
(1G,2G)⑤⑥
1G
所有位置⑤⑥以及部分焊透圆形、矩形管T、Y及K形节点</td><td>1G,2G
1G,2G
1G,2G
1G
所有位置</td></tr><tr><td>管坡口焊缝</td><td>1G
2G
5G
6G
2G和5G
6GR</td><td>F
F,H
F,V,0
所有位置
所有位置
所有位置</td><td>F,H
F,H
F,V,0
所有位置
所有位置
所有位置</td><td>1G⑥
(1G,2G)⑥
(1G,2G,5G)⑥
所有位置⑥
所有位置⑥
所有位置⑦以及圆形、矩形管T、Y及K形相贯接头焊缝</td><td>1G,2G
1G,2G
1G,2G,5G
所有位置
所有位置</td></tr></table>

注： $①$  一见图6.1.6- 1\~2； $(2)$  一见图6.1.6- 3； $(3)$  一坡口焊焊缝的考试也可作为相应位置角焊缝的考试； $(\underline{\mathbf{A}})$  一全焊透坡口焊缝的考试也认可部分焊透坡口焊缝的考试； $(5)$  一对管材时只作为认可直径大于  $600mm$  并带有垫板或清根的管坡口焊缝的考试； $(\widehat{\theta})$  一不得作为T、Y及K形节点相贯接头焊缝的认可； $(\Xi)$  一不得作为单面焊而又无垫板对接焊的全焊透接头的认可。

10.3.5 各种焊接位置加垫板的试件可用不加垫板的坡口全焊透焊缝考试来代替，但不能反之（双面焊除外）。背面加垫板的考试试件代号应为D，不加垫板可省略。

10.3.6 手工操作技能基本考试代号省略，附加考试代号为建附。

10.3.7 手工操作技能基本考试和附加考试试件标记应符合下列规定：

![](images/f9402a617c66d25487dddaf351c968707e256b143ce3fb2a7b1990d2805cf459.jpg)

标记示例：管材水平滚动对接、手工电弧焊、I类钢材、（a）类焊材、不带垫板的手工操作技能基本考试表示为1G11（a）。

10.3.8 试板试管尺寸及坡口形式应符合下列规定：

1 试板尺寸及坡口形式应符合图10.3.8- 1和表10.3.8- 1要求；2 试管对接尺寸及坡口形式应符合图10.3.8- 2和表10.3.8- 2要求。

![](images/25cead9fe2154753a2301a428c9051a091a528327bf979fd60081f52c409517a.jpg)  
图10.3.8-1 板材对接试件形式示意

![](images/532f054d7fbc118b299bd86e95fafacf20e135612949e9227c33a1d380871380.jpg)  
图10.3.8-2 管材对接试件形式示意

表10.3.8-1 板材对接试件和坡口尺寸  

<table><tr><td rowspan="3">试件厚度t(mm)</td><td rowspan="3">试件长度L(mm)</td><td rowspan="3">试件宽度B(mm)</td><td rowspan="3">垫板尺寸B1×t1(mm)</td><td colspan="6">坡  口  尺  寸</td></tr><tr><td colspan="2">角度α(°)</td><td colspan="2">间隙b(mm)</td><td colspan="2">钝边p(mm)</td></tr><tr><td>不带垫板</td><td>带垫板</td><td>不带垫板</td><td>带垫板</td><td>不带垫板</td><td>带垫板</td></tr><tr><td>8≤t&amp;lt;25</td><td>≥250</td><td>≥110</td><td rowspan="2">50×6</td><td>60±2.5</td><td>45±2.5</td><td>1~2</td><td>6±1</td><td>≤2</td><td>≤1</td></tr><tr><td>≥25</td><td>≥250</td><td>≥120</td><td>60±2.5</td><td>45±2.5</td><td>1~2</td><td>6±1</td><td>≤2</td><td>≤1</td></tr></table>

表10.3.8-2 管材对接试件和坡口尺寸（不加垫板单面焊）  

<table><tr><td>管径D(mm)</td><td>壁厚t(mm)</td><td>试件长度L(mm)</td><td>V形坡口角度α(°)</td><td>间隙b(mm)</td><td>钝边p(mm)</td></tr><tr><td>≤60</td><td>3～6</td><td>≥240</td><td>≤70</td><td>2～3</td><td>≤2</td></tr><tr><td>≥108</td><td>&amp;lt;10</td><td>≥240</td><td>≤70</td><td>2～3</td><td>≤2</td></tr></table>

10.3.9取样数量、位置及试样制备应符合下列规定：

1取样数量应符合表10.3.9- 1的规定；

表10.3.9-1 板材、管材考试试件检验项目、试板（管）尺寸  

<table><tr><td rowspan="2">考试焊缝种类</td><td rowspan="2">考 位 试 置 试 代 件 号</td><td rowspan="2">试板厚度或试管外径t或D)（mm）</td><td colspan="5">考试检验项目</td><td rowspan="2">试板（管）尺寸长×宽×块数（长×壁厚×段数）（mm）</td></tr><tr><td>外观</td><td>面弯</td><td>背弯</td><td>侧弯</td><td>射线或超声波</td></tr><tr><td rowspan="2">板材坡口焊缝</td><td rowspan="2">F、H、V、0、V+0</td><td>8≤t&amp;lt;25</td><td>要</td><td>t≤142</td><td>t≤142</td><td>t&amp;gt;144</td><td>要</td><td>8≤t&amp;lt;25时200×110×2</td></tr><tr><td>t≥25</td><td>要</td><td>/</td><td>/</td><td>2</td><td>要</td><td>t≥25时250×120×2</td></tr><tr><td rowspan="8">管材坡口焊缝</td><td rowspan="2">1G</td><td>D≤60</td><td>要</td><td>1</td><td>1</td><td>/</td><td>要</td><td>120×(4～6)×2</td></tr><tr><td>D≥108</td><td>要</td><td>1</td><td>1</td><td>或2</td><td>要</td><td>120×(8～10)×2</td></tr><tr><td rowspan="2">2G</td><td>D≤60</td><td>要</td><td>1</td><td>1</td><td>/</td><td>要</td><td>120×(4～6)×2</td></tr><tr><td>D≥108</td><td>要</td><td>1</td><td>1</td><td>或2</td><td>要</td><td>120×(8～10)×2</td></tr><tr><td rowspan="2">5G</td><td>D≤60</td><td>要</td><td>2</td><td>2</td><td>或4</td><td>要</td><td>120×(4～6)×2</td></tr><tr><td>D≥108</td><td>要</td><td>2</td><td>2</td><td>或4</td><td>要</td><td>120×(8～10)×2</td></tr><tr><td rowspan="2">6G</td><td>D≤60</td><td>要</td><td>2</td><td>2</td><td>或4</td><td>要</td><td>120×(4～6)×2</td></tr><tr><td>D≥108</td><td>要</td><td>2</td><td>2</td><td>或4</td><td>要</td><td>120×(8～10)×2</td></tr><tr><td rowspan="2"></td><td rowspan="2">6GR</td><td>D≤60</td><td>要</td><td>2</td><td>2</td><td>或4</td><td>要</td><td>120×(4～6)×2</td></tr><tr><td>D≥108</td><td>要</td><td>2</td><td>2</td><td>或4</td><td>要</td><td>120×(8～10)×2</td></tr><tr><td rowspan="2">&lt;fcel&gt;</td><td rowspan="2">&lt;fcel&gt;</td><td>&lt;fcel&gt;</td><td>&lt;fcel&gt;</td><td>&lt;fcel&gt;</td><td>&lt;fcel&gt;</td><td>&lt;fcel&gt;</td><td>&lt;ecel&gt;</td><td></td></tr><tr><td>&lt;fcel&gt;</td><td>&lt;fcel&gt;</td><td>&lt;fcel&gt;</td><td>&lt;fcel&gt;</td><td>&lt;fcel&gt;</td><td>&lt;fcel&gt;</td><td>&lt;nl&gt;</td></tr><tr><td colspan="9">&lt;lcel&gt;</td></tr></table>

2 板材试件、管材试件的取样位置应符合图10.3.9- 1、图10.3.9- 2的要求；

3 冷弯试样制备应符合现行国家标准《焊接接头机械性能试验取样法》GB 2649 中的有关规定。

![](images/3590fca295d96b2f43c28aa9501aa770d23abcd284c18098e298f25519a9034e.jpg)  
图10.3.9-1 板材试件取样位置示意

1—面弯；2—背弯；3—舍弃；4—侧弯

![](images/2ec0b34560a6a04a99b16a158242ddf72f6320dbe506b4d86da16df8ad55c4dc.jpg)  
图10.3.9-2 各种焊接位置管材试件取样位置示意

1—面弯；2—背弯；3—侧弯

【说明】10.3.1～10.3.9 参照国家现行通用标准《钢熔化焊手焊工资格考试方法》GB/T 15169，美国《钢结构焊接规范》AWS D1.1，日本工业标准《手工焊的考核方法及评定标准》JIS Z3801及《半自动焊的考核方法及评定标准》JIS Z3841，对焊工手工操作技能基本考试的各项分类、适应认可范围、考试方法、检验方法作了全面、详尽的规定。考虑到工程实际需要和焊工现有水平，在手工操作技能基本考试中，焊缝类型均采用坡口焊缝，将一般角焊缝只放在定位

焊考试中，而角对接形式则放到手工操作技能附加考试中。

10.3.10 检验方法及合格标准

1 焊缝外观检查宜用5倍放大镜目测，表面质量合格后方可进行其它项目的检验。其表面质量应符合下列要求：

1)焊缝外观尺寸应符合表10.3.10的规定；

表10.3.10 焊缝外形尺寸要求（mm）  

<table><tr><td rowspan="2">试件种类</td><td colspan="2">焊缝条高</td><td colspan="2">焊缝高低差①</td><td colspan="2">焊缝宽度</td></tr><tr><td>F、1G位置</td><td>其它位置</td><td>F、1G位置</td><td>其它位置</td><td>比坡口增宽</td><td>每侧增宽</td></tr><tr><td>板材</td><td>0～3</td><td>0～4</td><td>≤2</td><td>≤3</td><td>2～4</td><td>1～2</td></tr><tr><td>管材</td><td>0～2</td><td>0～3</td><td>≤1.5</td><td>≤2.5</td><td>2～3</td><td>1～2</td></tr></table>

注：  $①$  一在焊缝25mm长度范围内。

2)焊缝边缘应圆滑平缓过渡到母材；焊缝表面不得有裂纹、夹渣、气孔、未熔合和焊瘤；咬边和表面凹陷深度应不大于  $0.5\mathrm{mm}$  。对接焊缝两侧咬边总长应不大于焊缝全长的  $10\%$  且不大于  $25\mathrm{mm}$

3)焊后试板的角变形0应不大于  $3^{\circ}$  （见图10.3.10）；

![](images/40d08c8da3639c9b8b52808e90aece283ce8c20b7bbb00a7125eccf031417d9d.jpg)  
图10.3.10 试板的角变形示意

4）焊缝错边量应不大于  $10\%$  板厚且不大于2mm。

2 射线及超声波探伤：射线探伤应不低于现行国家标准《钢熔化焊对接接头射线照相和质量分级》GB3323规定的Ⅱ级要求；超声波探伤应符合现行国家标准《钢焊缝手工超声波探伤方法和探伤结果分级》GB11345规定的B1级要求；

3 冷弯检验

1)弯曲条件：弯心直径应符合本规范6.5.3的规定；

2)试验方法：应符合现行国家标准《焊接接头弯曲及压扁试验方法》GB2653的规定；对直径不大于  $60\mathrm{mm}$  的管材试件，可进行压扁试验；

3)合格标准：试件拉伸面任意方向上不得有长度大于3mm的裂纹或其它缺欠，且单个试件裂纹及其它缺欠总长不得大于7mm。

【说明】本条在考试检验的合格标准方面（主要是焊缝外形尺寸，冷弯试验和焊缝无损检验结果要求），通过对我国现行通用标准和美、日先进国家标准的有关规定进行分析、对比，根据钢结构特点及质量要求，制订了合理的规定。在无损检测方面，允许根据板厚及设备能力，选择射线或超声波探伤方法。

# 10.4 手工操作技能附加考试

10.4.1 手工操作技能附加考试应符合下列一般规定：

1 凡从事高层、超高层钢结构及其它大型钢结构构件制作及安装焊接的焊工，应根据钢结构的焊接节点形式、采用的焊接方法和焊工所承担的焊接工作范围及操作位置要求，由工程承包企业决定附加考试类别，并报监理工程师认可；

2 凡申报参加附加考试的焊工必须已取得相应的手工操作基本技能资格证书。

【说明】高层、超高层钢结构及其它大型钢结构具有焊接节点复杂、操作难度大等特点，我国多年的施工经验证明，一些持有基本考试合格证书的焊工，在从事上述工程的焊接时，往往出现较高的不合格率。为了保证焊接质量，参照日本建筑钢结构焊工的资格考试规定，制定本条规定。

考虑我国焊工资格管理的现状，分别有冶金、电力、船舶、锅炉压力容器等行业有相对独立且比较完善的焊工考试规程和管理体系，对于已经取得基本考试资格的焊工，可免于相应项目的基本考试。

10.4.2 附加考试的焊接方法和内容应符合下列规定：

1 焊接方法分类及考试合格后的认可范围应符合表10.2.3的规定；2 试件形式及尺寸应符合图10.4.2- 1～10.4.2- 4的要求，其认可范围只限于本类；

![](images/f78e27e67822d64da2ce4ff8333604f5c369f094669534817b18752ad394d5af.jpg)  
图10.4.2-1 搭接角焊缝试件形式、尺寸和试样取样位置示意

1—角焊缝中间部分可以任意位置焊接，加工弯曲试样前应将中间焊缝余高用机械方法加工至与母材平齐，垫板应刨去但不得低于母材表面；

2—垫板应与母材完全贴紧；  $3 - 5.5\leq h_{\mathrm{f}}\leq 9\mathrm{mm}$

![](images/236bfd0ae0b47252c385b2b76e547593bc16d489616e37fba560399679cbfc3e.jpg)  
立焊位置（V）：焊接操作在距地  $50\mathrm{cm}$  左右的高度处固定焊

![](images/8c6c7386534a238fa954973ce8b9fa7ff5b57b40d36d7f89de80c54d5d2cf60d.jpg)  
横焊位置（H）：焊接操作在地面进行
