Repository: duoleshi/0407-klb-ZG

# 重工施工方案AI智能审核系统(自研)

基于 AI 的工程方案（危大工程专项施工方案）智能审核系统，支持自动识别专业类型、智能匹配知识库规范、生成结构化审核报告。

## 文档导航

- [用户手册](./docs/用户手册.md) - 详细的功能介绍和操作指南
- [常见问题 FAQ](./docs/FAQ.md) - 使用过程中常见问题的解答

## 功能特性

- **智能专业识别** - 自动识别 13 个工程专业类型
  - 基坑工程、模板支撑体系工程、脚手架工程
  - 起重吊装及起重机械安装拆卸工程、拆除爆破工程、暗挖工程
  - 建筑幕墙安装工程、人工挖孔桩工程、钢结构安装工程
  - 水下作业工程、装配式建筑混凝土预制构件安装工程
  - 采用新技术新工艺新材料新设备工程、有限空间作业

- **知识库智能匹配** - 根据方案内容自动匹配相关规范文件
- **强制性标准优先加载** - 优先加载《智能体审核依据》强制性标准
- **多格式 PDF 解析** - 支持文本 PDF 和扫描版 PDF（OCR）
- **结构化审核报告** - 按标准格式输出审核意见
- **审核历史记录** - 保存历史审核记录，支持导出

File: 方案审核依据/专业法律法规标准规范审核依据/房屋建筑工程/安全类方案审核/2危大工程专项方案/1基坑工程/DBJ_T15-22-2021广东省《锤击式预应力混凝土管桩工程技术规程》.md (part 2 of 5)
# 锤击式预应力混凝土管桩工程技术规程
4桩帽上部直接接触打桩锤的部位应设置锤垫，锤垫应用坚纹硬木、钢丝绳和高分子聚合物等制作，其厚度应为  $150\mathrm{mm}\sim 220\mathrm{mm}$  ，打桩前应进行检查、校正或更换。

5.3.3送桩器及其衬垫设置应符合下列规定：

1送桩器器身宜做成圆筒形，并应有足够的强度、刚度和耐打性，上下两端面应平整，且与送桩器中心轴线相垂直。送桩器长度应满足送桩深度的要求，器身弯曲度不得大于1/1000；

2送桩器下端应设置套筒，套筒深度应为  $300\mathrm{mm}\sim 350\mathrm{mm}$  ，内径应比管桩外径大  $20\mathrm{mm}\sim 30\mathrm{mm}$

3不得使用只在送桩器下端面中间设置小圆柱体的插销式送桩器；也不得使用下端面不设任何限位装置的圆柱形送桩器；

4送桩作业时，送桩器套筒内应设置硬纸板或废旧夹板等衬垫，衬垫经锤击压实后的厚度不宜小于60mm。

5.3.4沉桩施工应符合下列规定：

1第一节管桩起吊就位插入地面后应认真检查桩位及桩身垂直度偏差。桩位偏差不得大于  $20\mathrm{mm}$  。垂直度偏差不得大于  $0.5\%$

2当管桩沉入地表土后就遇上厚度较大的淤泥层或松软的回填土时，柴油锤应采用不点火空锤的方

式施打。液压锤应采用落距为  $200\mathrm{mm}\sim 300\mathrm{mm}$  的方式施打；

3 管桩施打过程中，宜重锤低击，应保持桩锤、桩帽和桩身的中心线在同一条直线上，并随时检查桩身的垂直度。当桩身垂直度偏差超过  $0.8\%$  时，应找出原因并作纠正处理；沉桩后，严禁用移动桩架的方法进行纠偏；

4 在深厚的黏土、粉质黏土层、砂土中施打管桩，沉桩、接桩、送桩宜连续进行，尽量减少中间休歇时间，且尽可能避免在接近设计深度时进行接桩；

5 桩的接头标高位置宜适当错开，处于同一接头标高的桩数不宜大于总桩数的  $50\%$

6 桩径不小于  $700\mathrm{mm}$  的管桩或施工过程中管桩内孔充满水或淤泥时，桩顶应设置排气（水）孔；

7 当在深厚的黏土、粉质黏土层、砂土中施打管桩出现沉桩困难时，宜结合试打桩经验、场地条件、施工设备等选取可靠的沉桩措施。采用液压锤施工时，应控制重锤冲程，冲程不宜大于  $1\mathrm{m}$  。必要时宜采用引孔、高压射水或其它可靠的措施辅助沉桩，亦可采用水泥土中插入管桩或植入法沉桩；

8 倾斜桩沉桩过程中，桩架应与桩的设计倾斜度保持一致。

5.3.5 管桩桩尖规格及构造宜符合附录E的规定。焊接所采用的焊机、焊条、电流、工艺、质量等要求应符合行业标准《钢结构焊接规范》GB50661的规定。

5.3.6 遇下列特殊情况之一时应暂停沉桩。应与设计、监理等有关人员研究处理后方可继续施工：

1 沉桩贯入度突变；2 沉桩入土深度与设计要求差异大；3 实际沉桩情况与地质报告中的土层性质明显不符；4 桩头混凝土剥落、破碎，或桩身混凝土出现裂缝或破碎；5 桩身突然倾斜；6 地面明显隆起、邻桩上浮或位移过大；7 沉桩过程出现异常声响；8 压桩不到位，或总锤击数超过规定值。

5.3.7 送桩应符合下列规定：

1 当地表以下有较厚的淤泥土层时，送桩深度不宜大于  $2\mathrm{m}$  。当准备复打时，送桩深度不宜大于  $1\mathrm{m}$  2 当桩顶打至接近地面需要送桩时，应测出桩的垂直度并检查桩头质量，合格后应立即送桩；3 送桩的最后贯入度应参考同一条件的桩不送桩时的最后贯入度予以修正；4 当地表以下无淤泥土层，桩端持力层顶面埋深标高基本一致，且持力层厚度不少于  $4\mathrm{m}$  ，或持力层上面有较厚的全风化岩层、硬塑～坚硬粘土层或中密～密实砂土层时，送桩深度可适当加大，但不宜大于  $6\mathrm{m}$  。

5.3.8 当桩端持力层为遇水易软化的风化岩（土）层时，宜采用一体化桩尖。若设计要求进行管桩内孔封底混凝土施工时，封底混凝土施工应符合下列规定：

1 桩尖应为封口型，桩尖焊接时焊缝应连续饱满不渗水；2 第一节管桩打入土（岩）层后，宜立即人工向管桩内孔底部灌注高  $1.5\sim 2.0\mathrm{m}$  的C20细石混凝土，

或者待收锤后经灯光照射或孔内摄像检查管桩内壁基本完好后立即灌注封底混凝土。

# 5.4 振动锤沉桩

5.4.1 振动法施工适用于软土、淤泥质土、可塑性黏性土、粉土和砂土，其它土层应通过试验确定适用性或采取辅助措施。当施工场地对噪音和振动等影响敏感时，应限制使用。

5.4.2 振动锤沉桩宜采用电驱振动锤和液压振动锤，振动锤功率及频率大小应根据地质条件、管桩型号、入土深度、施工场地条件、周边环境要求和当地工程经验等因素确定。

5.4.4 振动沉桩采用的桩机机座和桩架的型号，应与锤型相匹配。可采用挖掘机改装成机械手，进行一体化施工。

5.4.4 振动锤沉桩施工前，应做好下列准备工作：

1 应对管桩进行质量检验、外观检验和焊接部位的检验；2 应根据现场情况和地质条件对振动锤进行选型；3 管桩存放场地宜平整处理；4 管桩的运输、存放时，应按插桩顺序堆码；5 应根据地层情况确定桩尖情况并加工制作。

5.4.5 振动法施工应设置包括打桩定位轴线、安装导向架、预制桩吊运就位、管桩插打等关键工序。导向架的安装应符合下列规定：

1 导向架可采用单边式、夹紧式、整体式等结构形式；2 应根据场地条件、预制桩直径及长度确定导向架的结构形式；3 宜采用夹紧式导向架；4 导桩与预制桩之间应设置导梁，宜采用型钢或格构式，并应有足够的刚度。

5.4.6 振动法施工应符合下列要求：

1 应整体起吊振动锤和管桩，严禁采用振动锤拖拉管桩就位；2 振动沉桩应连续作业，减少中间停机时间，振动捶打、拔桩时，应保持桩体持续贯入或拔出，贯入速率应根据地层情况、周边环境、管桩规格和工程经验等综合确定；3 沉桩过程如发生沉桩突然加速、桩头破损、桩身倾斜、移位等异常情况，应停机检查，找出原因；4 应根据现场环境状况采取防振动、噪声措施。

5.4.7 振动法施工过程的质量控制应符合下列要求：

1 施打前应设置测量观测点，控制其施打的定位；2 施工时确保定位准确，保持机架平稳，保证振动法沉桩施工质量；3 振动沉桩前，测设的基线、控制点必须核查准确；施工过程中要及时检查，并根据施工具体情况进行校核，另外，桩身中心线宜与偏振力中心相重合，防止偏心振动；4 垂直度应控制在  $1\%$  桩长以内；施打中应检查其位置和垂直度；当不满足要求时应纠正或重新施

打；

5当沉桩困难或土层中有孤石、片石或其它障碍物时，应与设计协商采取其它措施；

6收锤标准应以桩长控制为主。当桩长达不到设计标高时，以最后30s电流值控制，电流值的取值根据试桩或地方经验确定。

# 5.5 收锤

5.5.1收锤标准应根据工程地质条件、桩的承载性状、单桩承载力特征值、桩规格及入土深度、打桩锤性能规格及冲击能量、桩端持力层性状及桩尖进入持力层深度、最后贯入度等因素综合确定。

5.5.2每阵10击的贯入度不宜小于  $20\mathrm{mm}$  。当持力层为较薄的强风化岩层且下卧层为中、微风化岩层时，最后贯入度不应小于  $15\mathrm{mm} / 10$  击，此时宜量测一阵锤的贯入度，若达到收锤标准即可收锤。

5.5.3采用液压锤施工并以贯入度控制时，接近控制沉桩深度时应减少重锤冲程，冲程不宜大于  $70\mathrm{cm}$  0

5.5.4收锤标准应根据地基土层状况和静载试验桩或者试打桩，结合邻近工程或相近桩基条件的打桩经验并经试打桩验证后确定。并应符合下列规定：

1对软土桩基或复合地基中的摩擦桩和桩尖处土层为中密砂层的桩基，可采取桩尖标高指标为主，以贯入度指标为辅制定收锤标准。

2桩尖位于坚硬、硬塑的粘性土、碎石土、中密以上砂土或风化岩等土层时以贯入度为主，桩尖标高做参考。

3最后贯入度控制值应根据地基条件、桩型和锤型并结合设计要求，通过打入试验和承载力试验确定。

4贯入度已达到设计要求而桩尖标高未达到时，应继续锤击3阵，且每阵10击的贯入度不宜小于 $20\mathrm{mm}$  0

5当地质条件变化较复杂时，可以采用桩的总锤击数控制标准和最后1米的锤击数控制标准作为判定停锤的辅助标准，UHC桩、PHC桩及PC桩的总锤击数不宜超过3000、2500和2000，最后1米锤击数不宜超过350、300和250。

6如控制指标已符合要求，而其他的指标与设计要求相差较大时，应会同有关单位研究处理。

5.5.5打桩的最后贯入度量测应符合下列条件：

1桩头和桩身完好；

2桩锤、桩帽、桩身及送桩器中心线重合；

3桩帽及送桩器套筒内衬垫厚度符合本规程规定；

4打桩结束前即完成测定，不得间隔较长时间后才量测。

5.5.6打桩自动记录仪可自动测量并记录最后贯入度；人工测量最后贯入度时，宜用一段长约  $40\mathrm{cm}$  的钢卷尺片段沿桩长用胶布粘贴在管桩桩身或送桩器身上，再用经纬仪测出每10击的沉桩量即为每一阵贯入度。同时应按  $5\% \sim 10\%$  的工程桩数量测绘收锤回弹曲线。

# 5.6 接桩与截桩

5.6.1 管桩施工应避免在桩尖接近密实砂土、碎石、卵石等硬土层时进行接桩。

5.6.2 管桩的接长可采用桩顶端板圆周坡口槽焊接或机械连接。焊接宜采用二氧化碳气体保护电弧焊；当天气晴朗无风或采取可靠的技术措施后，也可采用手工电弧焊。

5.6.3 焊接接桩除应符合现行国家标准《钢结构工程施工质量验收标准》GB50205和《钢结构焊接规范》GB50661中二级焊缝的规定外，尚应符合下列要求：

1入土部分桩段的桩头宜高出地面  $1.0\mathrm{m}$

2下节桩的桩头处宜设置导向箍或其他导向措施。接桩时，上、下节桩段应保持顺直，错位不超过 $2\mathrm{mm}$  ；逐节接桩时，节点弯曲矢高不得大于1/1000桩长，且不得大于  $20\mathrm{mm}$

3上、下节桩接头端板坡口应洁净、干燥，且焊接处应刷至露出金属光泽；

4手工焊接时宜先在坡口圆周上对称点焊  $4\sim 6$  点，待上、下节桩固定后拆除导向箍再分层焊接，焊接宜对称进行；

5焊接层数不得少于2层，内层焊碴应清理干净后方能施焊外层，焊缝应饱满连续；

6手工电弧焊接时，第一层宜用  $\Phi 3.2\mathrm{mm}$  电焊条施焊，保证根部焊透。第二层可用粗焊条，宜采用E43型系列焊条；采用二氧化碳气体保护焊时，焊丝宜采用ER50- 6型；

7桩接头焊好后应进行外观检查，检查合格后必须经自然冷却，方可继续沉桩。自然冷却时间应不少于5分钟，采用二氧化碳气体保护焊时不应少于3分钟。严禁浇水冷却，或不冷却就继续沉桩；

8钢桩尖宜在工厂内焊接；当在工地焊接时，宜在堆放现场焊接。严禁桩起吊后点焊、仰焊；

9桩身接头焊接外露部分应作防锈处理；

10 雨天焊接时，应采取防雨措施。

5.6.4 机械连接方式接桩时应符合下列规定：

1下节桩段的桩头宜高出地面  $0.8\mathrm{m}\sim 1.0\mathrm{m}$  2接桩前应检查上、下节桩端制作的尺寸偏差及连接件；3接桩前应清理上、下节桩的端板和连接孔内残留物；4桩间间隙及连接件孔洞应加环氧树脂密封胶或沥青密封；5当地基土、地下水具有中、强腐蚀性时应按设计要求进行封闭围焊；6应符合相应机械连接方式操作要求的规定，固定正确牢固。

5.6.5 管桩截桩应采用锯桩器，严禁采用大锤横向敲击截桩或强行扳拉截桩。

# 6 质量检测和工程验收

# 6.1 进场质量检验

6.1.1管桩质量检查和检测应按单位工程进行抽检，也可根据工程具体情况按现行国家标准《建筑工程施工质量验收统一标准》GB50300的有关规定划分为若干分项工程/检验批分别确定抽检数量，并应符合下列规定：

1同一单位工程，采用不同桩型的管桩时，宜按不同桩型划分为若干分项工程；2同一单位工程，采用不同厂家生产的不同批次管桩时，应按不同厂家不同批次划分为若干检验批。

6.1.2管桩的进场质量检验应包含以下内容：

1规格、型号的核查；2尺寸偏差、外观质量的抽检；3端板或机械连接部件的抽检；4结构钢筋的抽检；5防腐蚀性能的抽检；6堆放及桩身破损情况的检查等。

6.1.3管桩进场后，应按设计图纸、施工组织设计以及本规程第3章的有关要求，对照产品合格证、运货单及管桩外壁的标志，对其规格、型号以及种类逐条进行检查。

6.1.4管桩进场后，应按本规程表6.1.4- 1和表6.1.4- 2的要求，对管桩的尺寸偏差和外观质量进行抽检。抽检数量不得少于  $2\%$  的桩节数且不得少于2节。当抽检结果出现一根桩节不符合质量要求时，应加倍抽检，若仍有不合格的桩节，该批管桩不得使用。

表6.1.4-1 管桩的尺寸允许偏差与检查方法  

<table><tr><td>序号</td><td colspan="2">项目</td><td>允许偏差值（mm）</td><td>检查工具与检查方法</td><td>测量工具分度值（mm）</td></tr><tr><td>1</td><td colspan="2">长度L</td><td>±0.5%L</td><td>用钢卷尺测量，精确至1mm。</td><td>1</td></tr><tr><td>2</td><td colspan="2">端部倾斜</td><td>≤0.5%d</td><td>将直角靠尺的一边紧靠桩身，另一边与端板紧靠，测其最大间隙处，精确至1mm。</td><td>0.5</td></tr><tr><td rowspan="2">3</td><td rowspan="2">外径d</td><td>≤700</td><td>+5 -2</td><td rowspan="2">用卡尺或钢直尺在同一断面测定相互垂直的两直径，取其平均值，精确至1mm。</td><td rowspan="2">1</td></tr><tr><td>&amp;gt;700</td><td>+7 -4</td></tr><tr><td>4</td><td colspan="2">壁厚t</td><td>+200</td><td>用钢直尺在同一断面相互垂直的两直径上测定四处壁厚，取其平均值，精确至1mm。</td><td>0.5</td></tr><tr><td>5</td><td colspan="2">保护层厚度</td><td>+50</td><td>用深度游标卡尺在管桩的中间同一圆周垂直方向的四处不同部位测量，精确至0.1mm。</td><td>0.05</td></tr></table>

<table><tr><td>序号</td><td colspan="2">项目</td><td>允许偏差值（mm）</td><td>检查工具与检查方法</td><td>测量工具分度值（mm）</td></tr><tr><td>6</td><td colspan="2">桩身弯曲度</td><td>≤L/1000</td><td>将拉线紧靠桩的两端部，用钢直尺测量其弯曲处的最大距离，精确至1mm。</td><td>0.5</td></tr><tr><td rowspan="4">7</td><td rowspan="4">端板</td><td>端面平面度</td><td>0.5</td><td>将钢直尺立起横放在端板上，然后慢慢旋转360°，用塞尺测量最大间隙，精确至0.1mm。</td><td>0.02</td></tr><tr><td>外径</td><td>0 -1</td><td rowspan="2">用钢卷尺在两个互相垂直的方向上进行测量，取其平均值，精确至1mm。</td><td rowspan="2">1</td></tr><tr><td>内径</td><td>0 -2</td></tr><tr><td>厚度</td><td>正偏差不限
负偏差为0</td><td>用游标卡尺在互相垂直的两直径处量测端板厚度，取其平均值，精确至0.5mm。</td><td>0.05</td></tr></table>

注：表内尺寸以管桩设计图纸为基准。

表6.1.4-2 管桩的外观质量要求  

<table><tr><td>序号</td><td colspan="2">项目</td><td>外观质量要求</td></tr><tr><td>1</td><td colspan="2">粘皮和麻面</td><td>局部粘皮和麻面累计面积不应大于桩总外表面积的0.5%；每处粘皮和麻面的深度不应大于5mm，且应修补。</td></tr><tr><td>2</td><td colspan="2">桩身合缝漏浆</td><td>漏浆深度不应大于5mm，每处漏浆长度不应大于300mm，累计长度不应大于管桩长度的10%，或对称漏浆的搭接长度不应大于100mm，且应修补。</td></tr><tr><td>3</td><td colspan="2">局部磕损</td><td>局部磕损深度不应大于5mm，每处面积不得大于50cm²，且应修补。</td></tr><tr><td>4</td><td colspan="2">内外表面露筋</td><td>不允许</td></tr><tr><td>5</td><td colspan="2">表面裂缝</td><td>不得出现环向和纵向裂缝，但龟裂、水纹和内壁浮浆层中的收缩裂纹不在此限。</td></tr><tr><td>6</td><td colspan="2">桩端面平整度</td><td>管桩端面混凝土和预应力钢筋镦头不得高出端板平面。</td></tr><tr><td>7</td><td colspan="2">断筋、脱头</td><td>不允许</td></tr><tr><td>8</td><td colspan="2">桩套箍凹陷</td><td>凹陷深度不应大于10mm。</td></tr><tr><td>9</td><td colspan="2">内表面混凝土塌落</td><td>不允许</td></tr><tr><td rowspan="2">10</td><td rowspan="2">接头、桩套箍与桩身结合面</td><td>漏浆</td><td>漏浆深度不应大于5mm，漏浆长度不应大于周长的1/6，且应修补。</td></tr><tr><td>空洞和蜂窝</td><td>不允许</td></tr></table>

6.1.5当采取焊接接头时，应按本规程第4章的要求和行业标准《先张法预应力混凝土管桩用端板》JC/T947的有关规定抽检桩套箍和端板的质量，应重点检查端板的材质、厚度和电焊坡口尺寸，并应满足以下要求：

1端板厚度的抽检数量不得少于  $2\%$  的桩节数，且不得少于2节；2电焊坡口尺寸检查应逐条进行；3凡端板厚度或电焊坡口尺寸不合格的桩不得使用。

6.1.6当采用机械连接时，应符合以下规定：

1抽检数量不得少于  $2\%$  的桩节数，且不得少于2节；2若发现连接部件的材质、部件数量及尺寸有不符合要求者，该批桩不得使用。

6.1.7 结构钢筋、钢棒的抽检应包括预应力钢棒和纵向钢筋的数量和直径，螺旋筋的直径、间距和加密区的长度，以及钢筋的混凝土保护层厚度，每个工地抽检桩节数不应少于2节，检测结果应符合设计要求或现行国家标准《先张法预应力混凝土管桩》GB/T13476的有关规定。同一检验批中，当发现有不合格的管桩，该检验批的管桩不得使用。

6.1.8 管桩进场后叠堆时，应按本规程第5.2.3的有关要求检查堆放的场地条件、垫木材质、尺寸及位置、堆放层数等，防止管桩受损。

6.1.9 对管桩的拖拉和起吊应进行旁站监理，当管桩起吊就位前，应检查管桩是否存在裂缝，不得使用有裂缝的管桩。

6.1.10 桩身混凝土强度等级的检查应对照产品合格证书。当对桩身混凝土强度存在异议时，可对管桩桩身混凝土强度进行抽检，检测方法宜采用钻芯法或管桩全截面抗压试验方法，并应符合下列规定：

1 钻芯法检测及结果评价宜符合现行国家标准《钻芯检测离心高强混凝土抗压强度试验方法》GB/T19496的有关规定，芯样直径宜为  $70\mathrm{mm}\sim 100\mathrm{mm}$ ，且不得小于  $70\mathrm{mm}$ 。

2 管桩全截面抗压试验应符合现行行业标准《预应力混凝土管桩技术标准》JGJ/T406的规定。当对钻芯法的检测结果评价有争议时，可采用管桩全截面抗压试验进行评价。

6.1.11 常用桩尖或特殊桩尖的检查和检测，应按设计要求进行。生产厂家应提供桩尖钢材化学成分和力学性能的测试报告。桩尖的规格、构造的检查和验收应按本规程附录E或设计的要求进行，检测方法除量测各尺寸外，可随机抽取  $5\%$  的桩尖进行重量的检查。若单个桩尖重量达不到规定理论重量的  $90\%$ ，该桩尖即为不合格。不合格数量超过3个时应逐个检查，不合格者不得使用。

6.1.12 管桩混凝土及桩身防腐蚀检验应按本规程第3.1节的有关要求进行，同时应符合现行国家或行业标准的有关规定。

# 6.2 施工过程质量控制与检测

6.2.1 施工过程质量控制和检测应包含以下内容：

1 桩位的复测；2 打桩机具的检查；3 桩身垂直度检测；4 桩接头施工质量监控；5 收锤监控；6 打桩记录的监督和检查；7 打桩对周围环境影响的监测；8 基坑开挖和截桩头的监控等。

6.2.2 桩位经施工单位放线定位后，监理人员应根据本规程第 5.1.5 条的有关要求对桩位进行复核。在打桩过程中，应随时注意桩位标记的保护，防止桩位标记发生错乱和移位。对于大承台群桩基础四周边缘的基桩，宜根据本规程第 5.1.14 条的规定，待承台内其他桩全部打完后再重新测定桩位并施打。

6.2.3 打桩机具的检查应按下列要求进行：

1 根据本规程第 5.3.1 条的规定检查打桩架及打桩锤是否适用和匹配，检查施工现场配备的施工机具是否满足施工要求；

2 根据本规程第 5.3.2 条的规定，检查桩帽筒体的结构和尺寸，桩垫和锤垫的材质和厚度；

3 根据本规程第 5.3.3 条的规定，检查送桩器的构造和尺寸以及送桩器端部所设置的衬垫厚度；

4 打桩机上配备打桩自动记录仪时，应检查打桩自动记录仪是否运作正常；

6.2.4 桩身垂直度检测应按符合下列规定：

1 应首先检查第一节桩定位时的垂直度，可用吊线锤法；当垂直度偏差不大于  $0.5\%$  时，方可进行施打；

2 在施打过程中，应根据本规程第 5.3 节的有关规定，随时保持桩锤、桩帽和桩身的中心线在同一直线上；

3 送桩前，应再次根据本规程第 5.3 节的有关规定检查桩身的垂直度；

4 管桩基础承台施工前，应对工程桩桩身垂直度进行检查，垂直度偏差为  $\pm 1\%$

6.2.5 桩接头连接质量控制应符合下列规定：

1 焊接接头应按本规程第 5.6 节的规定执行。应检查电焊工上岗资质证件；检查焊条的质量和直径；再次检查电焊坡口的尺寸；记录焊接所用的时间；检查焊缝的质量；记录焊完后的停歇时间等；

2 机械接头应按本规程 5.6 节的规定执行。除应检查接头零部件的数量、尺寸及质量外，尚应检查接头连接后的质量等；

3 桩尖经检查合格后方可使用。桩尖与管桩的焊接工艺及质量控制应按本规程第 5.3.9 条的有关规定执行。

6.2.6 收锤监控应符合下列规定：

1 根据本规程第 5.3 节的有关规定，合理确定打桩收锤的控制标准；

2 根据本规程第 5.5 节的规定，人工测量最后贯入度或测绘出收锤回弹曲线；若用打桩自动记录仪，应测出最后贯入度和最后  $1\mathrm{m}$  沉桩锤击数等测试数据；

3 当最后贯入度发生异常时，应立即停止施打并分析原因；

4 当打桩过程中遇到沉桩困难、锤击数过多时，应根据本规程第 5.5.4 条的规定，检查桩的总锤击数和最后  $1\mathrm{m}$  沉桩锤击数，若超过时应暂停施打并分析原因，提出合理解决办法；

5 根据本规程第 5.5 节的规定，旁站监理应进行送桩的深度和最后贯入度等收锤控制指标的测量。

6.2.7 打桩记录的审核应按规定进行，应检查打桩记录表是否齐全、真实、清楚，并且应满足当地法规要求。

6.2.8打桩过程对周围环境影响的监测应符合下列规定：

1应根据本规程第5.1节的规定和施工组织设计（施工方案）的安排，监控打桩顺序；

2若用引孔打桩法施工，应按本规程第5.1节的规定进行监理；

3打桩振动和挤土可能危及四周的建筑物、道路、市政设施等，打桩时应密切注意四周建（构）筑物和工地现场土体的变化，除应按本规程第5.1节的规定作出相应的安全技术措施外，尚应及时观测其变形情况；

4大面积群桩基础或挤土效应明显的桩基工程，应设置观测点，定时观测基桩的上浮量及桩顶偏位值等。

6.2.9打桩收锤后，应按本规程第5.1节的规定检查基桩管口及送桩遗留孔洞的封盖情况。

6.2.10管桩支护结构监测，除应满足设计要求外尚应符合下列规定：

1安全监测应覆盖管桩支护结构施工、土方开挖、基坑工程使用与维护直至基坑回填的全过程；2宜对管桩的裂缝进行监测；3宜对管桩芯桩钢筋与冠梁的连接处外观进行检查。

# 6.3 成桩质量检测

6.3.1成桩质量检测的内容应包括以下内容：

1桩身垂直度；2截桩后的桩顶标高；3桩顶平面位置；4桩身完整性；5桩基承载力。

6.3.2成桩桩身垂直度检查应符合下列规定：

1逐根进行检查；2检查方法应按本规程第5.1节的规定执行；3桩基工程和复合地基中的管桩桩身垂直度允许偏差为  $1\%$  重4支护工程中的管桩桩身垂直度允许偏差为  $0.5\%$

6.3.3截桩后桩顶的实际标高与设计标高的允许偏差应满足  $+10\mathrm{mm}$  ，可用水准仪进行检测。

6.3.4管桩桩顶平面位置的允许偏差除应符合现行国家标准《建筑地基基础工程施工质量验收标准》GB50202的有关规定外，尚应符合表6.3.4的规定，可用全站仪进行检测。

表6.3.4 管桩桩顶平面位置的允许偏差  

<table><tr><td>项目</td><td>允许偏差（mm）</td></tr><tr><td>单排或双排桩条形桩基</td><td></td></tr></table>

<table><tr><td>①垂直于条形桩基纵向轴的桩
②平行于条形桩基纵向轴的桩</td><td>100
150</td></tr><tr><td>承台桩数为1～3根的桩</td><td>100</td></tr><tr><td>承台桩数为4～16根的桩
①周边桩
②中间桩</td><td>100
d/3或150两者中较大者</td></tr><tr><td>承台桩数多于16根的桩
①周边桩
②中间桩</td><td>d/3或150两者中较大者
d/2</td></tr></table>

注：1.支护桩桩位允许偏差为  $50\mathrm{mm}$  ，预埋件位置的偏差为  $20\mathrm{mm}$  2.复合地基的桩位允许偏差为  $100\mathrm{mm}$  3.植入法施工的桩，桩位允许偏差为  $10\mathrm{mm}$  0

6.3.5 成桩后桩身完整性和单桩竖向抗压承载力检测应符合现行广东省标准《建筑地基基础检测规范》DBJ/T15- 60的有关规定。

6.3.6 对于管桩复合地基，除应按本规程第6.3.5条对管桩进行检测外，还应进行复合地基平板载荷试验，复合地基平板载荷试验的检测数量和检测方法应符合现行行业标准《建筑地基检测技术规范》JGJ340的有关规定。

6.3.7 设计等级为甲级、乙级的桩基工程的竖向承载力应在施工前采用单桩静载试验确定，在同一条件下的试桩数量不应少于3根。单桩静载试验的开始时间除持力层为遇水易软化的风化岩时不得少于25天和持力层为粉土层时不得少于10天外，其余情况不得早于7天，并应符合下列规定：

1 试桩的规格、长度及地质条件应具有代表性；2 试桩应选在地质勘探孔附近；3 试桩施工条件应与工程桩一致。

6.3.8 混凝土预制桩的桩身完整性检测应符合下列规定：

1 条件允许时，宜采用孔内摄像法；

2 采用低应变法时，地基基础设计等级为甲级的桩基工程抽检桩数不应少于总桩数的  $30\%$  ，其余桩基工程中抽检桩数不应少于总桩数的  $20\%$  ，且每个承台下的抽检桩数不少于1根。

3 采用低应变法时，复合地基中抽检桩数不应少于总桩数的  $10\%$  ，且不得少于5根；

4 采用低应变法时，支护工程中管桩的抽检桩数不应少于总桩数的  $10\%$  ，且不得少于10根；

5 当低应变法有效检测深度不满足要求时，尚应采用高应变法进行抽检，抽检桩数不应少于总桩数的  $5\%$  ，且不得少于5根；对已采用孔内摄像法进行桩身完整性检查、检查桩数超过工程桩总数的  $20\%$  ，且未发现明显质量缺陷的预应力管桩工程，抽检桩数可减少至总桩数的  $1\%$  。

6.3.9 单桩竖向抗压承载力验收检测应符合下列规定：

1 采用静载试验时，抽检桩数不应少于总桩数的  $1\%$  ，且不得少于3根；当总桩数小于50根时，抽检桩数不得少于2根；

2 采用高应变法时，抽检桩数不应少于总桩数的  $5\%$  ，且不得少于5根；

3 管桩复合地基中管桩的抽检桩数为总桩数的  $0.5\%$  ，且不得少于3根；

4 当符合下列条件之一时，单桩竖向抗压承载力应采用静载试验进行检测：

1）地基基础设计等级为甲级和地质条件较为复杂的乙级桩基工程；

2）场地地质条件为岩溶的桩基工程（岩溶地区的摩擦型桩除外）；

3）非岩溶地区上覆土层为淤泥等软弱土层，其下直接为中风化岩或微风化岩、或中风化岩面上只有较薄的强风化岩；

4）施工过程中产生挤土上浮或偏位的桩基工程；

5）采用引孔法辅助施工的桩基工程；

6）对水泥土桩中插入管桩的桩基工程；

7）采用预钻孔后植入管桩的桩基工程。

6.3.10 同条件下总桩数超过1000根的大型单位桩基工程的抽检桩数可按下列规定确定：当采用高应变动测法时，每增多1000根桩时检测桩数可减少0.5个百分点，但抽检数量不得少于总桩数的  $3\%$  ；采用

3%；采用静载荷试验时，每增多1000根桩时检测桩数可减少0.1个百分点，但抽检数量不得少于总桩数的  $0.7\%$

6.3.11 设计阶段的静载试验桩和施工开始时采用高应变动测法进行打桩过程监测的试打桩，若桩身未破坏且单桩竖向抗压承载力大于等于2倍单桩竖向抗压承载力特征值，试打桩数的1/2可计入同方法验收抽检数量。

6.3.12 在施工工程抗拔桩前，应进行试桩抗拔试验。施工完成应进行抗拔力检验，抗拔桩抽检数量不少于总数的  $1\%$  ，且不少于3根。

6.3.13 当设计需要进行成桩的单桩水平承载力或单桩竖向抗拔承载力的检测时，抽检数量应不少于同条件下总桩数的  $1\%$  ，且不得少于3根。

6.3.14 锤击沉桩过程中出现贯入度突变时，应停止锤击沉桩施工，按现行行业标准《建筑基桩检测技术规范》JGJ106规定的方法，对出现贯入度突变的基桩进行检测，并在相同施工工艺和相似地基条件下，与未出现贯入度突变的基桩进行对比检测或监测，查明贯入度突变的原因。

6.3.15 试打桩阶段未进行打桩过程监测的长桩、超长桩，当其穿越深厚软土层时，宜按现行行业标准《建筑基桩检测技术规范》JGJ106规定的方法，在工程桩锤击施工阶段进行打桩过程监测。

6.3.16 下列桩基工程应在承台完成以后的施工期间及使用期间进行沉降变形观测直到沉降达到稳定标准：

1 桩基设计等级为甲级的桩基工程；2 地质条件较复杂的桩基设计等级为乙级的桩基工程；3 桩端持力层为遇水易软化的风化岩层的桩基工程；4 设计施工工艺采用植入法或中掘法的桩基工程；5 采用管桩复合地基。

# 6.4 工程验收

6.4.1 管桩工程验收程序应符合下列规定：

1 当桩顶标高与施工现场标高基本一致时，可待全部管桩施打完毕后一次性验收；2 当需要送桩时，在送桩前应进行中间检查，合格后方可送桩；3 全部管桩施打完毕并开挖到设计标高后再进行竣工验收。

6.4.2 管桩工程验收时应具备下列资料：

1 管桩出厂合格证、产品说明书、混凝土强度报告、钢筋混凝土预埋件原材料检验报告、抗弯和抗剪性能报告、机械连接部件出厂合格证、进场检验相关资料等；

2 桩基设计文件和施工图，包括施工图纸会审纪录、设计变更通知书；

3 桩位测量放线图，包括工程基线复核签证单；

4 岩土工程勘察报告；

5 经批准的施工组织设计或施工方案，包括实施中的变更资料；

6 打桩施工记录汇总，包括桩位编号图；

7 工地用桩检查资料，包括桩端板和桩尖的尺寸和材质抽检，预应力钢筋和螺旋筋抽检、接头焊缝验收记录等汇总资料；

8 打桩工程竣工图（桩位实测偏位情况，补桩、试桩位置等）；

9 成桩质量检查报告（桩顶标高、桩顶平面位置、垂直度偏差检测结果、管桩混凝土强度检测报告、桩身完整性检测报告等）；

10 单桩（复合地基）承载力检测报告；

11 监测资料；

12 质量事故处理记录；

13 施工技术措施记录等；

14 分项验收合格表。

6.4.3 管桩工程验收尚应符合现行国家标准《建筑地基基础工程施工质量验收标准》GB50202的有关规定。

# 附录A管桩结构形式

A.0.1管桩结构形式（图A.0.1-1~图A.0.1-2）。

1UHC管桩、PHC管桩、PC管桩的结构形式（图A.0.1- 1）；

![](images/b030251356bbd5d1e50932ea26694b2328f4a1779633d382c53a02445c1ef57d.jpg)  
图A.0.1-1管桩（UHC、PHC、PC）结构形式

t—壁厚；l—桩长；  $d$  —管桩外径；  $l_{1}$  —桩端加密区长度；  $l_{2}$  —非加密区长度；

2PRC管桩的结构形式（图A.0.1- 2）；

![](images/ebc4e0b24dab06aa15bd24927208ae951cf26a0b1961511475d694a56e21da79.jpg)  
图A.0.1-2管桩（PRC）结构形式

t—壁厚；l—桩长；  $d$  —外径；  $l_{1}$  —桩端加密区长度；  $l_{2}$  —非加密区长度；

![](images/c369c1af774a29d74ae45312169a63ff007e62c4cad29d0e3fd210a942e90e09.jpg)  
图A.0.1-3PRC管桩（I型）图A.0.1-4PRC管桩（II型）

3SC桩的结构形式（图A.0.1- 3）；

![](images/5171172c15d7260a6705784f463b7b94b96914c7632deac78142a8f4097e4ce4.jpg)

t—壁厚；l—桩长；  $d$  —外径；  $l_{1}$  —锚固筋长度；  $t_{s}$  —钢管厚度；

按产品采用的钢管材质牌号，SC桩分三种型号：采用Q235B的为I型，采用Q355B的为Ⅱ型，采用Q500B的为III型。如SC桩的钢管材质为Q355B、公称直径  $800\mathrm{mm}$  、壁厚  $110\mathrm{mm}$  、钢管壁厚  $12\mathrm{mm}$  、单节长度  $15\mathrm{m}$  的SC桩，其标记为：  $\mathrm{SC - II - 800 - 110 - 12 - 15}$  。

A.0.2受压管桩与承台连接构造（图A.0.2）及填芯混凝土内配筋（表A.0.2）。

![](images/043edf90ea58059e7b303a3eb569c37a41d4e41e8441d2436ef269502cc68df3.jpg)  
图A.0.2受压管桩与承台连接构造图

1—承台或底板；2—管桩；3—垫层；4—灌芯混凝土内纵筋；5—灌芯混凝土内箍筋；6—微膨胀混凝土灌芯；7—支托钢板及吊筋；  $d_{\mathrm{e}}^{\prime}$  一填芯钢筋直径（mm）

表A.0.2填芯混凝土内配筋表  

<table><tr><td rowspan="2">管桩外径d（mm）</td><td colspan="2">灌芯混凝土内配筋</td></tr><tr><td>灌芯混凝土内纵筋</td><td>灌芯混凝土内箍筋</td></tr><tr><td>300</td><td>4Φ 14</td><td>Φ 6@200</td></tr><tr><td>400</td><td>4Φ 16</td><td>Φ 6@200</td></tr><tr><td>500</td><td>6Φ 16</td><td>Φ 8@200</td></tr></table>

<table><tr><td>600</td><td>6Φ 18</td><td>Φ 8@200</td></tr><tr><td>700</td><td>6Φ 18</td><td>Φ 8@200</td></tr><tr><td>800</td><td>6Φ 20</td><td>Φ 8@150</td></tr><tr><td>1000</td><td>8Φ 20</td><td>Φ 8@150</td></tr><tr><td>1200</td><td>10Φ 20</td><td>Φ 8@150</td></tr></table>

A.0.3 不截桩受拉管桩与承台连接构造（图A.0.3-1）和截桩受拉管桩与承台连接构造（图A.0.3-2）。

![](images/3f4eb783e1d07ad401525b69ba28b0538af609d9aeba89da1909ac711ea598b0.jpg)  
图A.0.3-1 不截桩受拉管桩与承台连接构造图

1—锚固钢筋；2—锚板；3—端板；4—承台或底板；5—管桩；6—托板；7—垫层；8—微膨胀灌芯混凝土

![](images/a8fd66a20cbaedddd8dba428c3db06b55870e1cad07c1acb3d1ddb771d1a8c62.jpg)  
图A.0.3-2 截桩受拉管桩与承台连接构造图

1—承台或底板；2—管桩；3—垫层；4—灌芯混凝土内纵筋；5—灌芯混凝土内箍筋；6—灌芯混凝土；7—支托钢板

# 附录B 管桩力学性能

表B.1 PHC管桩桩身配筋及相关参数表  

<table><tr><td>规格
(代号-外径-壁厚)</td><td>型号</td><td>单节
长度L
5+(m)</td><td>主筋数量与
直径(mm)</td><td>螺旋
筋直
径
(mm)</td><td>混凝土
有效预
压应力
σpc
(MPa)</td><td>预应力钢
棒分布圆
周直径
Dp
(mm)</td><td>桩身受弯
承载力设
计值[M]
(kN·m)</td><td>桩身受剪
承载力设
计值[V]
(kN)</td><td>桩身轴心
受拉承载
力设计值
[N]
(kN)</td><td>桩身轴心受压
承载力设计值
(未考虑压屈
影响) [R]
(kN)</td><td>按标准组合
计算的抗裂
弯矩Mk
(kN·m)</td><td>按标准组
合计算的
抗裂拉力
Nc≤(kN)</td><td>理论
重量
(kg/m)</td></tr><tr><td rowspan="3">PHC300(70)</td><td>A</td><td>11</td><td>6φD7.1</td><td rowspan="3">4</td><td>4.15</td><td rowspan="3">230</td><td>26</td><td>80</td><td>204</td><td rowspan="3">1271</td><td>25</td><td>214</td><td rowspan="3">132</td></tr><tr><td>AB</td><td>11</td><td>6φD9.0</td><td>6.37</td><td>39</td><td>94</td><td>326</td><td>31</td><td>333</td></tr><tr><td>B</td><td>12</td><td>8φD9.0</td><td>8.19</td><td>50</td><td>104</td><td>435</td><td>36</td><td>432</td></tr><tr><td rowspan="4">PHC400(95)</td><td>A</td><td>12</td><td>7φD9.0</td><td rowspan="4">4</td><td>4.40</td><td rowspan="4">308</td><td>64</td><td>146</td><td>381</td><td rowspan="4">2288</td><td>60</td><td>399</td><td rowspan="4">237</td></tr><tr><td>AB</td><td>13</td><td>7φD10.7</td><td>5.87</td><td>87</td><td>164</td><td>536</td><td>70</td><td>550</td></tr><tr><td>B</td><td>14</td><td>10φD10.7</td><td>8.03</td><td>117</td><td>187</td><td>765</td><td>84</td><td>762</td></tr><tr><td>C</td><td>15</td><td>13φD10.7</td><td>10.01</td><td>143</td><td>205</td><td>995</td><td>97</td><td>961</td></tr><tr><td rowspan="4">PHC500(100)</td><td>A</td><td>14</td><td>11φD9.0</td><td rowspan="4">5</td><td>4.84</td><td rowspan="4">406</td><td>131</td><td>206</td><td>598</td><td rowspan="4">3158</td><td>118</td><td>623</td><td rowspan="4">327</td></tr><tr><td>AB</td><td>15</td><td>11φD10.7</td><td>6.59</td><td>176</td><td>233</td><td>842</td><td>138</td><td>855</td></tr><tr><td>B</td><td>16</td><td>11φD12.6</td><td>8.75</td><td>230</td><td>262</td><td>1169</td><td>164</td><td>1151</td></tr><tr><td>C</td><td>17</td><td>13φD12.6</td><td>10.06</td><td>261</td><td>278</td><td>1381</td><td>180</td><td>1333</td></tr><tr><td rowspan="4">PHC500(125)</td><td>A</td><td>13</td><td>12φD9.0</td><td rowspan="4">5</td><td>4.53</td><td rowspan="4">406</td><td>135</td><td>243</td><td>653</td><td rowspan="4">3701</td><td>123</td><td>683</td><td rowspan="4">383</td></tr><tr><td>AB</td><td>14</td><td>12φD10.7</td><td>6.18</td><td>184</td><td>273</td><td>918</td><td>144</td><td>939</td></tr><tr><td>B</td><td>15</td><td>12φD12.6</td><td>8.24</td><td>242</td><td>308</td><td>1275</td><td>170</td><td>1266</td></tr><tr><td>C</td><td>16</td><td>15φD12.6</td><td>9.93</td><td>288</td><td>333</td><td>1594</td><td>193</td><td>1542</td></tr><tr><td rowspan="3">PHC600(110)</td><td>A</td><td>15</td><td>14φD9.0</td><td rowspan="3">5</td><td>4.60</td><td rowspan="3">506</td><td>205</td><td>270</td><td>762</td><td rowspan="3">4255</td><td>191</td><td>796</td><td rowspan="3">440</td></tr><tr><td>AB</td><td>16</td><td>14φD10.7</td><td>6.26</td><td>278</td><td>305</td><td>1071</td><td>224</td><td>1094</td></tr><tr><td>B</td><td>18</td><td>14φD12.6</td><td>8.34</td><td>365</td><td>343</td><td>1488</td><td>265</td><td>1474</td></tr></table>

<table><tr><td>规格
(代号-外径-壁厚)</td><td>型号</td><td>单节长度L5-(m)</td><td>主筋数量与直径(mm)</td><td>螺旋筋直径(mm)</td><td>混凝土有效预压应力σpc(MPa)</td><td>预应力钢棒分布圆周直径Dp(mm)</td><td>桩身受弯承载力设计值[M] (kN·m)</td><td>桩身受剪承载力设计值[V] (kN)</td><td>桩身轴心受拉承载力设计值[N] (kN)</td><td>桩身轴心受压承载力设计值(未考虑压层影响)[R] (kN)</td><td>按标准组合计算的抗裂弯矩Mk(kN·m)</td><td>按标准组合计算的抗裂拉力Nk≤(kN)</td><td>理论重量(kg/m)</td></tr><tr><td></td><td>C</td><td>19</td><td>17φD12.6</td><td></td><td>9.81</td><td></td><td>423</td><td>368</td><td>1806</td><td></td><td>295</td><td>1750</td><td></td></tr><tr><td rowspan="4">PHC600(130)</td><td>A</td><td>15</td><td>16φD9.0</td><td rowspan="4">5</td><td>4.63</td><td rowspan="4">506</td><td>225</td><td>312</td><td>870</td><td rowspan="4">4824</td><td>205</td><td>909</td><td rowspan="4">499</td></tr><tr><td>AB</td><td>16</td><td>16φD10.7</td><td>6.31</td><td>306</td><td>352</td><td>1224</td><td>240</td><td>1249</td></tr><tr><td>B</td><td>17</td><td>16φD12.6</td><td>8.40</td><td>402</td><td>396</td><td>1700</td><td>285</td><td>1683</td></tr><tr><td>C</td><td>19</td><td>20φD12.6</td><td>10.12</td><td>477</td><td>429</td><td>2125</td><td>323</td><td>2050</td></tr><tr><td rowspan="4">PHC700(110)</td><td>A</td><td>17</td><td>12φD10.7</td><td rowspan="4">6</td><td>4.60</td><td rowspan="4">590</td><td>296</td><td>322</td><td>918</td><td rowspan="4">5124</td><td>282</td><td>959</td><td rowspan="4">530</td></tr><tr><td>AB</td><td>18</td><td>24φD9.0</td><td>6.33</td><td>405</td><td>365</td><td>1306</td><td>331</td><td>1332</td></tr><tr><td>B</td><td>20</td><td>24φD10.7</td><td>8.52</td><td>536</td><td>413</td><td>1836</td><td>395</td><td>1815</td></tr><tr><td>C</td><td>22</td><td>24φD12.6</td><td>11.16</td><td>682</td><td>464</td><td>2550</td><td>475</td><td>2418</td></tr><tr><td rowspan="4">PHC700(130)</td><td>A</td><td>16</td><td>13φD10.7</td><td rowspan="4">6</td><td>4.48</td><td rowspan="4">590</td><td>313</td><td>366</td><td>995</td><td rowspan="4">5850</td><td>299</td><td>1042</td><td rowspan="4">605</td></tr><tr><td>AB</td><td>18</td><td>26φD9.0</td><td>6.04</td><td>429</td><td>413</td><td>1414</td><td>350</td><td>1449</td></tr><tr><td>B</td><td>19</td><td>26φD10.7</td><td>8.14</td><td>571</td><td>467</td><td>1989</td><td>417</td><td>1977</td></tr><tr><td>C</td><td>21</td><td>26φD12.6</td><td>10.70</td><td>731</td><td>525</td><td>2763</td><td>501</td><td>2640</td></tr><tr><td rowspan="4">PHC800(110)</td><td>A</td><td>19</td><td>15φD10.7</td><td rowspan="4">6</td><td>4.89</td><td rowspan="4">690</td><td>431</td><td>384</td><td>1148</td><td rowspan="4">5992</td><td>402</td><td>1194</td><td rowspan="4">620</td></tr><tr><td>AB</td><td>20</td><td>15φD12.6</td><td>6.58</td><td>575</td><td>431</td><td>1594</td><td>469</td><td>1620</td></tr><tr><td>B</td><td>22</td><td>30φD10.7</td><td>9.01</td><td>772</td><td>491</td><td>2295</td><td>568</td><td>2252</td></tr><tr><td>C</td><td>24</td><td>30φD12.6</td><td>11.76</td><td>976</td><td>551</td><td>3188</td><td>685</td><td>2993</td></tr><tr><td rowspan="3">PHC800(130)</td><td>A</td><td>18</td><td>16φD10.7</td><td rowspan="3">6</td><td>4.57</td><td rowspan="3">690</td><td>450</td><td>433</td><td>1224</td><td rowspan="3">6876</td><td>427</td><td>1279</td><td rowspan="3">711</td></tr><tr><td>AB</td><td>19</td><td>16φD12.6</td><td>6.16</td><td>604</td><td>485</td><td>1700</td><td>496</td><td>1739</td></tr><tr><td>B</td><td>21</td><td>32φD10.7</td><td>8.47</td><td>818</td><td>553</td><td>2448</td><td>599</td><td>2422</td></tr></table>

<table><tr><td>规格
(代号-外径-壁厚)</td><td>型号</td><td>单节
长度L
5-(m)</td><td>主筋数量与
直径(mm)</td><td>螺旋
筋直
径
(mm)</td><td>混凝土
有效预
压应力
σpc
(MPa)</td><td>预应力钢
棒分布圆
周直径
Dp
(mm)</td><td>桩身受弯
承载力设
计值[M]
(kN·m)</td><td>桩身受剪
承载力设
计值[V]
(kN)</td><td>桩身轴心
受拉承载
力设计值
[N]
(kN)</td><td>桩身轴心受压
承载力设计值
(未考虑压屈
影响) [R]
(kN)</td><td>按标准组合
计算的抗裂
弯矩Mk
(kN·m)</td><td>按标准组
合计算的
抗裂拉力
Nc≤(kN)</td><td>理论
重量
(kg/m)</td></tr><tr><td></td><td>C</td><td>23</td><td>32φD12.6</td><td></td><td>11.10</td><td></td><td>1042</td><td>622</td><td>3400</td><td></td><td>721</td><td>3228</td><td></td></tr><tr><td rowspan="4">PHC1000(130)</td><td>A</td><td>21</td><td>32φP9.0</td><td rowspan="3">6</td><td>4.97</td><td rowspan="4">880</td><td>823</td><td>574</td><td>1741</td><td rowspan="4">8929</td><td>766</td><td>1809</td><td rowspan="4">924</td></tr><tr><td>AB</td><td>23</td><td>32φD10.7</td><td>6.75</td><td>1110</td><td>648</td><td>2448</td><td>901</td><td>2483</td></tr><tr><td>B</td><td>25</td><td>32φD12.6</td><td>8.97</td><td>1448</td><td>729</td><td>3400</td><td>1071</td><td>3338</td></tr><tr><td>C</td><td>26</td><td>32φD14.0</td><td>8</td><td>10.65</td><td>1687</td><td>785</td><td>4189</td><td>1205</td><td>4006</td></tr><tr><td rowspan="4">PHC1200(150)</td><td>A</td><td>23</td><td>30φD10.7</td><td rowspan="3">6</td><td>4.73</td><td rowspan="4">1060</td><td>1316</td><td>783</td><td>2295</td><td rowspan="4">12434</td><td>1262</td><td>2393</td><td rowspan="4">1286</td></tr><tr><td>AB</td><td>25</td><td>30φD12.6</td><td>6.36</td><td>1762</td><td>880</td><td>3188</td><td>1469</td><td>3251</td></tr><tr><td>B</td><td>27</td><td>45φD12.6</td><td>9.04</td><td>2451</td><td>1017</td><td>4781</td><td>1817</td><td>4689</td></tr><tr><td>C</td><td>29</td><td>45φD14.0</td><td>8</td><td>10.73</td><td>2854</td><td>1096</td><td>5891</td><td>2045</td><td>5626</td></tr><tr><td rowspan="4">PHC1400(150)</td><td>A</td><td>25</td><td>25φD12.6</td><td rowspan="2">7</td><td>4.61</td><td rowspan="4">1260</td><td>1818</td><td>920</td><td>2656</td><td rowspan="4">14803</td><td>1793</td><td>2775</td><td rowspan="4">1532</td></tr><tr><td>AB</td><td>27</td><td>50φD10.7</td><td>6.41</td><td>2514</td><td>1046</td><td>3825</td><td>2121</td><td>3898</td></tr><tr><td>B</td><td>30</td><td>50φD12.6</td><td rowspan="2">8</td><td>8.53</td><td>3292</td><td>1177</td><td>5313</td><td>2516</td><td>5251</td></tr><tr><td>C</td><td>31</td><td>50φD14.0</td><td>10.15</td><td>3850</td><td>1268</td><td>6545</td><td>2826</td><td>6310</td></tr></table>

注：PHC管桩的混凝土强度等级为C80。

表B.2PC管桩桩身配筋及相关参数表  

<table><tr><td>规格
(代号-外径-壁厚)</td><td>型号</td><td>单节
长度L
5~(m)</td><td>主筋数量与
直径(mm)</td><td>螺旋筋
直径
(mm)</td><td>混凝土有
效预压应
力σpc
(MPa)</td><td>预应力钢
棒分布圆
周直径
Dp
(mm)</td><td>桩身受弯
承载力设
计值[M]
(kN·m)</td><td>桩身受剪
承载力设
计值[V]
(kN)</td><td>桩身轴心受
拉承载力设
计值[N]
(kN)</td><td>桩身轴心受压
承载力设计值
(未考虑压屈
影响) [R]
(kN)</td><td>按标准组合
计算的抗裂
弯矩Mk
(kN·m)</td><td>按标准组合
计算的抗裂
拉力
N≤(kN)</td><td>理论
重量
(kg/m)</td></tr><tr><td rowspan="3">PC300(70)</td><td>A</td><td>11</td><td>6φD7.1</td><td rowspan="3">4</td><td>4.14</td><td rowspan="3">230</td><td>25</td><td>76</td><td>204</td><td rowspan="3">974</td><td>24</td><td>214</td><td rowspan="3">132</td></tr><tr><td>AB</td><td>11</td><td>6φD9.0</td><td>6.35</td><td>38</td><td>89</td><td>326</td><td>30</td><td>332</td></tr><tr><td>B</td><td>12</td><td>8φD9.0</td><td>8.15</td><td>48</td><td>99</td><td>435</td><td>35</td><td>431</td></tr><tr><td rowspan="4">PC400(95)</td><td>A</td><td>12</td><td>7φD9.0</td><td rowspan="4">4</td><td>4.29</td><td rowspan="4">308</td><td>63</td><td>138</td><td>381</td><td rowspan="4">1752</td><td>59</td><td>399</td><td rowspan="4">237</td></tr><tr><td>AB</td><td>13</td><td>7φD10.7</td><td>5.85</td><td>85</td><td>156</td><td>536</td><td>69</td><td>549</td></tr><tr><td>B</td><td>14</td><td>11φD10.7</td><td>8.66</td><td>120</td><td>184</td><td>842</td><td>87</td><td>827</td></tr><tr><td>C</td><td>15</td><td>13φD10.7</td><td>9.94</td><td>134</td><td>195</td><td>995</td><td>96</td><td>958</td></tr><tr><td rowspan="4">PC500(100)</td><td>A</td><td>14</td><td>11φD9.0</td><td rowspan="4">5</td><td>4.83</td><td rowspan="4">406</td><td>128</td><td>195</td><td>598</td><td rowspan="4">2419</td><td>115</td><td>622</td><td rowspan="4">327</td></tr><tr><td>AB</td><td>15</td><td>11φD10.7</td><td>6.56</td><td>170</td><td>221</td><td>842</td><td>136</td><td>854</td></tr><tr><td>B</td><td>16</td><td>11φD12.6</td><td>8.70</td><td>218</td><td>249</td><td>1169</td><td>161</td><td>1148</td></tr><tr><td>C</td><td>17</td><td>14φD12.6</td><td>10.61</td><td>256</td><td>271</td><td>1488</td><td>185</td><td>1417</td></tr><tr><td rowspan="4">PC500(125)</td><td>A</td><td>13</td><td>12φD9.0</td><td rowspan="4">5</td><td>4.52</td><td rowspan="4">406</td><td>133</td><td>230</td><td>653</td><td rowspan="4">2835</td><td>121</td><td>682</td><td rowspan="4">383</td></tr><tr><td>AB</td><td>14</td><td>12φD10.7</td><td>6.16</td><td>178</td><td>260</td><td>918</td><td>141</td><td>937</td></tr><tr><td>B</td><td>15</td><td>12φD12.6</td><td>8.19</td><td>231</td><td>292</td><td>1275</td><td>168</td><td>1263</td></tr><tr><td>C</td><td>16</td><td>15φD12.6</td><td>9.87</td><td>270</td><td>317</td><td>1594</td><td>190</td><td>1537</td></tr><tr><td rowspan="4">PC600(110)</td><td>A</td><td>15</td><td>14φD9.0</td><td rowspan="4">5</td><td>4.58</td><td rowspan="4">506</td><td>201</td><td>256</td><td>762</td><td rowspan="4">3260</td><td>187</td><td>795</td><td rowspan="4">440</td></tr><tr><td>AB</td><td>16</td><td>14φD10.7</td><td>6.24</td><td>269</td><td>289</td><td>1071</td><td>220</td><td>1092</td></tr><tr><td>B</td><td>18</td><td>14φD12.6</td><td>8.29</td><td>347</td><td>326</td><td>1488</td><td>261</td><td>1471</td></tr><tr><td>C</td><td>19</td><td>19φD12.6</td><td>10.67</td><td>426</td><td>363</td><td>2019</td><td>310</td><td>1922</td></tr><tr><td rowspan="2">PC600(130)</td><td>A</td><td>15</td><td>16φD9.0</td><td rowspan="2">5</td><td>4.62</td><td rowspan="2">506</td><td>221</td><td>296</td><td>870</td><td rowspan="2">3695</td><td>201</td><td>908</td><td rowspan="2">499</td></tr><tr><td>AB</td><td>16</td><td>16φD10.7</td><td>6.28</td><td>297</td><td>334</td><td>1224</td><td>236</td><td>1247</td></tr></table>

<table><tr><td>规格
(代号-外径-壁厚)</td><td>型号</td><td>单节长度L5~(m)</td><td>主筋数量与直径(mm)</td><td>螺旋筋直径(mm)</td><td>混凝土有效预压应力σpc(MPa)</td><td>预应力钢棒分布圆周直径Dp(mm)</td><td>桩身受弯承载力设计值[M] (kN·m)</td><td>桩身受剪承载力设计值[V] (kN)</td><td>桩身轴心受拉承载力设计值[N] (kN)</td><td>桩身轴心受压承载力设计值(未考虑压屈影响) [R] (kN)</td><td>按标准组合计算的抗裂弯矩Mk(kN·m)</td><td>按标准组合计算的抗裂拉力Nk≤(kN)</td><td>理论重量(kg/m)</td></tr><tr><td rowspan="2"></td><td>B</td><td>17</td><td>16φD12.6</td><td></td><td>8.35</td><td></td><td>383</td><td>377</td><td>1700</td><td></td><td>281</td><td>1679</td><td></td></tr><tr><td>C</td><td>18</td><td>21φD12.6</td><td></td><td>10.45</td><td></td><td>461</td><td>415</td><td>2231</td><td></td><td>328</td><td>2132</td><td></td></tr><tr><td rowspan="4">PC700(110)</td><td>A</td><td>17</td><td>13φD10.7</td><td rowspan="4">6</td><td>4.94</td><td></td><td>312</td><td>314</td><td>995</td><td></td><td>286</td><td>1033</td><td></td></tr><tr><td>AB</td><td>18</td><td>26φD9.0</td><td>6.77</td><td rowspan="3">590</td><td>419</td><td>357</td><td>1414</td><td rowspan="3">3925</td><td>339</td><td>1431</td><td rowspan="3">530</td></tr><tr><td>B</td><td>20</td><td>26φD10.7</td><td>9.06</td><td>538</td><td>404</td><td>1989</td><td>407</td><td>1943</td></tr><tr><td>C</td><td>22</td><td>26φD12.6</td><td>11.80</td><td>660</td><td>453</td><td>2763</td><td>491</td><td>2580</td></tr><tr><td rowspan="4">PC700(130)</td><td>A</td><td>16</td><td>14φD10.7</td><td rowspan="4">6</td><td>4.68</td><td></td><td>328</td><td>355</td><td>1071</td><td></td><td>302</td><td>1116</td><td></td></tr><tr><td>AB</td><td>17</td><td>28φD9.0</td><td>6.43</td><td rowspan="3">590</td><td>443</td><td>403</td><td>1523</td><td rowspan="3">4481</td><td>357</td><td>1548</td><td rowspan="3">605</td></tr><tr><td>B</td><td>19</td><td>28φD10.7</td><td>8.63</td><td>574</td><td>456</td><td>2142</td><td>428</td><td>2107</td></tr><tr><td>C</td><td>21</td><td>28φD12.6</td><td>11.27</td><td>710</td><td>513</td><td>2975</td><td>516</td><td>2803</td></tr><tr><td rowspan="4">PC800(110)</td><td>A</td><td>18</td><td>16φD10.7</td><td rowspan="4">6</td><td>5.17</td><td></td><td>446</td><td>372</td><td>1224</td><td></td><td>406</td><td>1267</td><td></td></tr><tr><td>AB</td><td>20</td><td>16φD12.6</td><td>6.93</td><td rowspan="3">690</td><td>585</td><td>419</td><td>1700</td><td rowspan="3">4590</td><td>477</td><td>1716</td><td rowspan="3">620</td></tr><tr><td>B</td><td>22</td><td>32φD10.7</td><td>9.45</td><td>762</td><td>478</td><td>2448</td><td>581</td><td>2377</td></tr><tr><td>C</td><td>24</td><td>32φD12.6</td><td>12.27</td><td>928</td><td>536</td><td>3400</td><td>702</td><td>3149</td></tr><tr><td rowspan="4">PC800(130)</td><td>A</td><td>18</td><td>17φD10.7</td><td rowspan="4">6</td><td>4.82</td><td></td><td>467</td><td>419</td><td>1301</td><td></td><td>430</td><td>1352</td><td></td></tr><tr><td>AB</td><td>19</td><td>17φD12.6</td><td>6.48</td><td rowspan="3">690</td><td>616</td><td>471</td><td>1806</td><td rowspan="3">5267</td><td>503</td><td>1835</td><td rowspan="3">711</td></tr><tr><td>B</td><td>21</td><td>34φD10.7</td><td>8.86</td><td>811</td><td>538</td><td>2601</td><td>610</td><td>2549</td></tr><tr><td>C</td><td>23</td><td>34φD12.6</td><td>11.56</td><td>999</td><td>604</td><td>3613</td><td>737</td><td>3387</td></tr><tr><td>PC1000(130)</td><td>A</td><td>21</td><td>24φD10.7</td><td>6</td><td>5.20</td><td>880</td><td>844</td><td>555</td><td>1836</td><td>6840</td><td>770</td><td>1899</td><td>924</td></tr></table>

<table><tr><td>规格
(代号-外径-壁厚)</td><td>型号</td><td>单节长度L5~(m)</td><td>主筋数量与直径(mm)</td><td>螺旋筋直径(mm)</td><td>混凝土有效预压应力σpc(MPa)</td><td>预应力钢棒分布圆周直径Dp(mm)</td><td>桩身受弯承载力设计值[M] (kN·m)</td><td>桩身受剪承载力设计值[V] (kN)</td><td>桩身轴心受拉承载力设计值[N] (kN)</td><td>桩身轴心受压承载力设计值(未考虑压屈影响) [R] (kN)</td><td>按标准组合计算的抗裂弯矩Mk(kN·m)</td><td>按标准组合计算的抗裂拉力Nk≤(kN)</td><td>理论重量(kg/m)</td></tr><tr><td rowspan="3"></td><td>AB</td><td>23</td><td>24φD12.6</td><td></td><td>6.97</td><td></td><td>1107</td><td>624</td><td>2550</td><td></td><td>904</td><td>2572</td><td rowspan="3"></td></tr><tr><td>B</td><td>25</td><td>32φD12.6</td><td></td><td>8.91</td><td></td><td>1368</td><td>693</td><td>3400</td><td></td><td>1056</td><td>3330</td></tr><tr><td>C</td><td>26</td><td>40φD14.0</td><td>8</td><td>12.58</td><td></td><td>1781</td><td>806</td><td>5236</td><td></td><td>1356</td><td>4822</td></tr><tr><td rowspan="4">PC1200(150)</td><td>A</td><td>23</td><td>32φD10.7</td><td rowspan="3">6</td><td>5.00</td><td rowspan="4">1060</td><td>1366</td><td>760</td><td>2448</td><td rowspan="4">9525</td><td>1274</td><td>2539</td><td rowspan="4">1286</td></tr><tr><td>AB</td><td>24</td><td>32φD12.6</td><td>6.71</td><td>1797</td><td>855</td><td>3400</td><td>1492</td><td>3442</td></tr><tr><td>B</td><td>27</td><td>48φD12.6</td><td>9.48</td><td>2417</td><td>990</td><td>5100</td><td>1858</td><td>4950</td></tr><tr><td>C</td><td>29</td><td>50φD14.0</td><td>8</td><td>11.58</td><td>2818</td><td>1081</td><td>6545</td><td>2146</td><td>6135</td></tr><tr><td rowspan="4">PC1400(150)</td><td>A</td><td>25</td><td>25φD12.6</td><td rowspan="2">7</td><td>4.59</td><td rowspan="4">1260</td><td>1785</td><td>872</td><td>2656</td><td rowspan="4">10432</td><td>1758</td><td>2771</td><td rowspan="4">1532</td></tr><tr><td>AB</td><td>27</td><td>50φD10.7</td><td>6.38</td><td>2433</td><td>993</td><td>3825</td><td>2085</td><td>3891</td></tr><tr><td>B</td><td>29</td><td>50φD12.6</td><td rowspan="2">8</td><td>8.48</td><td>3124</td><td>1119</td><td>5313</td><td>2479</td><td>5237</td></tr><tr><td>C</td><td>31</td><td>50φD14.0</td><td>10.08</td><td>3595</td><td>1205</td><td>6545</td><td>2788</td><td>6291</td></tr></table>

注：PC管桩的混凝土强度等级为C60。

表B.3-1PRC管桩桩身配筋及相关参数表（I型）  

<table><tr><td>规 格
(代号-外径-壁厚)</td><td>型号</td><td>单节长度L5-(m)</td><td>预应力钢棒数量与直径(mm)</td><td>非预应力钢筋数量与直径(mm)</td><td>螺旋筋直径(mm)</td><td>混凝土有效预压应力σpc(MPa)</td><td>纵向主筋分布圆周直径Dp(mm)</td><td>换算截面抵抗矩W0(mm3×106)</td><td>桩身受弯承载力设计值[M](kN·m)</td><td>桩身斜受剪承载力设计值[V](kN)</td><td>桩身轴心受拉承载力设计值[N](kN)</td><td>桩身轴心受压承载力设计值(未考虑压屈影响)[R](kN)</td><td>按标准组合计算的抗裂弯矩Mk≤(kN·m)</td><td>按标准组合计算的抗裂拉力Nk≤(kN)</td><td>理论重量(kg/m)</td></tr><tr><td rowspan="4">PRC I 500(100)</td><td>AB</td><td>15</td><td>11φP10.7</td><td>11φ12</td><td rowspan="4">5</td><td>6.64</td><td rowspan="4">406</td><td>11.029</td><td>258</td><td>262</td><td>842</td><td rowspan="4">3158</td><td>142</td><td>863</td><td rowspan="4">327</td></tr><tr><td>B</td><td>16</td><td>14φP10.7</td><td>14φ12</td><td>8.22</td><td>11.124</td><td>313</td><td>279</td><td>1071</td><td>161</td><td>1076</td></tr><tr><td>C</td><td>17</td><td>12φP12.6</td><td>12φ12</td><td>9.50</td><td>11.208</td><td>330</td><td>219</td><td>1275</td><td>176</td><td>1255</td></tr><tr><td>D</td><td>18</td><td>16φP12.6</td><td>16φ12</td><td>12.10</td><td>11.384</td><td>403</td><td>314</td><td>1700</td><td>207</td><td>1611</td></tr><tr><td rowspan="4">PRC I 500(125)</td><td>AB</td><td>14</td><td>12φP10.7</td><td>12φ12</td><td rowspan="4">5</td><td>6.23</td><td rowspan="4">406</td><td>11.884</td><td>271</td><td>296</td><td>918</td><td rowspan="4">3701</td><td>148</td><td>946</td><td rowspan="4">383</td></tr><tr><td>B</td><td>16</td><td>12φD12.6</td><td>12C12</td><td>8.30</td><td>12.032</td><td>328</td><td>323</td><td>1275</td><td>175</td><td>1276</td></tr><tr><td>C</td><td>16</td><td>14φD12.6</td><td>14C12</td><td>9.46</td><td>12.120</td><td>369</td><td>337</td><td>1488</td><td>190</td><td>1464</td></tr><tr><td>D</td><td>17</td><td>18φP12.6</td><td>18φ12</td><td>11.63</td><td>12.295</td><td>442</td><td>361</td><td>1913</td><td>219</td><td>1824</td></tr><tr><td rowspan="4">PRC I 600(110)</td><td>AB</td><td>17</td><td>14φP10.7</td><td>14φ12</td><td rowspan="4">5</td><td>6.31</td><td rowspan="4">506</td><td>18.367</td><td>407</td><td>336</td><td>1071</td><td rowspan="3">4255</td><td>230</td><td>1103</td><td rowspan="3">440</td></tr><tr><td>B</td><td>18</td><td>14φD12.6</td><td>14C12</td><td>8.41</td><td>18.590</td><td>491</td><td>366</td><td>1488</td><td>272</td><td>1486</td></tr><tr><td>C</td><td>19</td><td>16φD12.6</td><td>16C12</td><td>9.42</td><td>18.704</td><td>543</td><td>379</td><td>1700</td><td>292</td><td>1675</td></tr><tr><td>D</td><td>20</td><td>20φP12.6</td><td>20φ12</td><td>11.30</td><td>18.931</td><td>637</td><td>403</td><td>2125</td><td rowspan="5">4824</td><td>332</td><td>2036</td><td rowspan="5">499</td></tr><tr><td rowspan="4">PRC I 600(130)</td><td>AB</td><td>16</td><td>16φP10.7</td><td>16φ12</td><td rowspan="4">5</td><td>6.36</td><td rowspan="4">506</td><td>19.674</td><td>451</td><td>375</td><td>1224</td><td>247</td><td>1260</td></tr><tr><td>B</td><td>18</td><td>16φP12.6</td><td>16C12</td><td>8.47</td><td>19.929</td><td>544</td><td>410</td><td>1700</td><td>293</td><td>1697</td></tr><tr><td>C</td><td>19</td><td>20φD12.6</td><td>20C12</td><td>10.21</td><td>20.156</td><td>644</td><td>436</td><td>2125</td><td>331</td><td>2070</td></tr><tr><td>D</td><td>20</td><td>20φP14.0</td><td>20φ14</td><td>12.10</td><td>20.420</td><td>762</td><td>462</td><td>2618</td><td>374</td><td>2482</td></tr><tr><td rowspan="2">PRC I 700(110)</td><td>AB</td><td>19</td><td>18φP10.7</td><td>18φ12</td><td rowspan="2">6</td><td>6.70</td><td rowspan="2">590</td><td>27.088</td><td>618</td><td>448</td><td>1377</td><td rowspan="2">5124</td><td>350</td><td>1411</td><td rowspan="2">530</td></tr><tr><td>B</td><td>20</td><td>22φP10.7</td><td>22φ12</td><td>7.99</td><td>27.278</td><td>726</td><td>470</td><td>1683</td><td>388</td><td>1697</td></tr></table>

<table><tr><td>规 格
