Repository: duoleshi/0407-klb-ZG

# 重工施工方案AI智能审核系统(自研)

基于 AI 的工程方案（危大工程专项施工方案）智能审核系统，支持自动识别专业类型、智能匹配知识库规范、生成结构化审核报告。

## 文档导航

- [用户手册](./docs/用户手册.md) - 详细的功能介绍和操作指南
- [常见问题 FAQ](./docs/FAQ.md) - 使用过程中常见问题的解答

## 功能特性

- **智能专业识别** - 自动识别 13 个工程专业类型
  - 基坑工程、模板支撑体系工程、脚手架工程
  - 起重吊装及起重机械安装拆卸工程、拆除爆破工程、暗挖工程
  - 建筑幕墙安装工程、人工挖孔桩工程、钢结构安装工程
  - 水下作业工程、装配式建筑混凝土预制构件安装工程
  - 采用新技术新工艺新材料新设备工程、有限空间作业

- **知识库智能匹配** - 根据方案内容自动匹配相关规范文件
- **强制性标准优先加载** - 优先加载《智能体审核依据》强制性标准
- **多格式 PDF 解析** - 支持文本 PDF 和扫描版 PDF（OCR）
- **结构化审核报告** - 按标准格式输出审核意见
- **审核历史记录** - 保存历史审核记录，支持导出

File: 方案审核依据/专业法律法规标准规范审核依据/房屋建筑工程/安全类方案审核/2危大工程专项方案/1基坑工程/DBJ_T15-22-2021广东省《锤击式预应力混凝土管桩工程技术规程》.md (part 5 of 5)
# 锤击式预应力混凝土管桩工程技术规程
经过多年的广泛应用，采用传统柴油锤的预应力管桩沉桩方式具有丰富的成桩数据及可靠的承载力，尽管锤击施工时会对环境造成一定的影响，但随着沉桩设备的发展进步，如液压锤的使用，以及振动锤沉桩、植入法沉桩等沉桩方式的应用成熟，采用锤击式施工的管桩基础工程依然存在广阔的应用领域。设计人员选用管桩桩型时应考虑噪声、振动、挤土和油烟等污染的环保问题，在环保法规不允许打桩的地方不应选择柴油锤进行锤击式管桩施工。在允许打桩的地方进行打桩，施工单位在施工前编制施工组织设计（施工方案）时应考虑环保问题，应采取必要的措施将打桩引起的环境污染减低到国家法规允许的范围内，将打桩可能引起的影响及灾害减低到最低程度。

本条文沿用原规程的部分陈述，将原条文中的管桩基础设计与施工改为管桩工程，泛指管桩工程范畴。管桩经过30多年的发展，近年来随着新工艺装备的出现，以及绿色发展理念的普及，加快了行业的进步，我省在管桩产量和生产企业数量上都是我国的产能大省，为开拓管桩的应用领域，近年来我省在管桩新技术取得一定进展：（1）混合配筋管桩（简称PRC），提高了管桩的延性、抗弯能力和耐久性，使管桩在8度及以上抗震设防区以及支护工程得以大量应用，拓宽管桩在建筑、水利、交通、市政等工程领域；（2）施工机械和植入工法技术的发展，解决管桩在复杂地质条件下的沉桩问题；（3）管桩混凝土强度等级提升至C105及以上的超高强混凝土管桩（简称UHC管桩）大幅度提高单桩承载力特征值，减少桩的数量和承台面积，降低桩基础工程造价，使管桩在桩基础工程中更具明显的优势；（4）混凝土材料的发展，解决管桩在中、强腐蚀性环境下的应用和超过50年设计年限的建筑物的基础耐久性等难题。

在预应力管桩技术的发展及应用方面，本次修编以国家《先张法预应力混凝土管桩》GB/T13476- 2009为基础，结合广东省标准《建筑地基基础设计规范》DBJ15- 31- 2019，吸收近年来的工程实践和技术创新成果，加以总结和提升，增加的新产品、新技术、新工法均有可靠的检测依据和成功工程案例支撑，以达到传承与创新结合的目的。

1.0.2本条注明规程的适用范围，明确建筑工程中锤击贯入法施工的管桩工程都适用本规范，随着管桩的力学性能的提高，特别是抗弯、抗剪性能的提高，一直以来在工业与民用建筑工程中大量应用的管桩，在市政桥梁、港口与航道等工程领域的高桩承台上也得到广泛应用，因此本次修订取消原标准只适用于低承台管桩基础的限定。

1.0.3本条强调管桩应用应考虑的各种主要因素，特别是施工方法选择应考虑因地制宜、环境保护等技

术条件。认真勘察、优化设计、精心施工、严格监控，是保证管桩做到安全适用、经济合理、质量可控的前提。

# 3 基本规定

# 3.1 管桩的规格、构造与性能

3.1.2 省内预制混凝土桩中，管桩的使用占比在  $80\%$  以上，但主要集中在混凝土等级在 C80 及以下的 PHC 和 PC 桩。相比之下，国外 C80 以上高强混凝土技术已应用较为成熟，欧、美、日本等发达国家对 C80 以上的超高强混凝土都做了相关规定，采用标准圆柱体抗压强度来评判，而我国通常采用标准立方体抗压强度作为基准评判。日本对应用最广泛的桩基材料的管桩，针对 C80 以上的管桩制定了产品标准，其管桩按桩身混凝土强度分为 C80、C85、C105、C123 四个等级，有完备的应用标准及生产工艺标准。近年来随着混凝土工艺的发展，国内 C100 及以上等级的混凝土研制已经比较成熟，超高强混凝土管桩的应用工程逐年增长，据不完全统计，每年国内超高强混凝土管桩的应用超过 100 万米。以建华建材、三和为代表的管桩企业对超高强混凝土的各项力学材料性能和管桩性能进行大量的实验验证，提出基于工程应用的技术参数。根据已有文献的抗压强度标准值数据、抗拉强度标准值及弹性模量与 GB50010 给出的计算公式所计算的结果进行比对，如图 1~3 所示。

根据已有文献的抗压强度标准值数据、抗拉强度标准值及弹性模量与GB50010给出的计算公式所计算的结果进行比对，如图  $1\sim 3$  所示。

![](images/b5b918b7ec5bacd3788be7b8e6b0b255b5e616c27a0651e28e9f3ac03d0baf66.jpg)  
图 1 抗压强度试验数据与 GB50010 计算结果比对

![](images/0b0ddfdf768a7e8813ffa1533167836f563e94d4ea083077c86c7f9014e2dcdd.jpg)  
图 2 抗拉强度试验数据与 GB50010 计算结果比对

从图 3.1.1- 1 可知，已有文献的试验数据及编制组进行验证性的试验数据表明，轴心抗压强度试验值均高于《混凝土结构设计规范》GB50010- 2010 的计算值。根据 GB50010 的公式计算结果，对于超过 C80 混凝土的轴心抗压强度，所得的结果是偏安全的。

从图 3.1.1- 2 可知，对于 C80 以上的超高强混凝土的抗拉强度，已有文献的轴心抗拉强度与立方体抗压强度大部分的比值在  $1 / 18 \sim 1 / 28$  区间，编制组进行验证性的试验数据的轴心抗拉强度与立方体抗压强度的比值在  $1 / 20 \sim 1 / 28$  区间，若根据 GB50010 的公式进行计算，其计算结果均与现有的试验数据

偏差较大，不符合实际情况。根据试验数据及实际应用，对于超高强的混凝土轴心抗拉强度，取其立方体抗压强度的1/28是偏安全的。

![](images/1a29a931381bb4f9102a51698618ebe7554bb6352791eb7a1db5713bcf9101e3.jpg)  
图3 弹性模量试验数据与GB50010计算结果比对

从图3.1.1- 3可知，对于C80以上的混凝土弹性模量，已有文献的试验数据和编制组进行的试验数据表明，试验结果均大于GB50010的计算结果，超高强混凝土的弹性模量根据GB50010的计算结果是偏安全的。

根据验证成果，对于C80管桩，其桩身混凝土性能参数可按照GB50010提供的性能参数表直接选用。而对于混凝土强度等级为C105和C125的管桩，轴心抗压强度极限值和混凝土的弹性模量，可采用GB50010的计算公式进行计算。所得到的结果是安全的。而轴心抗拉强度可直接选取1/28倍的立方体抗压强度，得到的结果也是安全的。因此，C80以上管桩的桩身混凝土轴心抗压极限强度  $\mathrm{f}_{\mathrm{ck}}$  、轴心抗拉极限强度  $\mathrm{f}_{\mathrm{tk}}$  、弹性模量E的取值建议如下表1所示：

表1C80及以上管桩桩身混凝土极限强度、弹性模量  

<table><tr><td>混凝土强度等级</td><td>fck</td><td>fik</td><td>Ec</td></tr><tr><td>C80</td><td>50.2</td><td>3.11</td><td>3.80×104</td></tr><tr><td>C105</td><td>63.4</td><td>3.75</td><td>3.95×104</td></tr><tr><td>C125</td><td>72.4</td><td>4.46</td><td>4.04×104</td></tr></table>

$f_{ck}$  一混凝土轴心抗压标准值(MPa)；  $f_{tk}$  一混凝土轴心抗拉标准值(MPa)；  $Ec$  一混凝土的弹性模量(MPa)；

管桩桩身混凝土强度等级分为C60、C80、C105、C125四个等级。管桩按混凝土强度等级分为预应力超高强混凝土管桩（简称UHC管桩）、预应力高强混凝土管桩（简称PHC管桩）和预应力混凝土管桩（简称PC管桩）。

SC管桩是采用牌号为Q235B、Q355B或Q500B的钢板（钢带）经卷曲成型焊接制成的钢管内浇注混凝土，经离心成型，混凝土抗压强度不低于80MPa，具有承受较大竖向荷载和水平荷载的新型基桩制品。钢材拉压强度高、弹塑性好、但易失稳屈曲，而混凝土抗压强度高、抗拉能力弱。离心钢管混凝土充分发挥二者的优点，钢管借助内壁混凝土增强其稳定性，混凝土借助钢管的环向约束作用，处于三向应力状态，抗压强度大幅度提高。这种新型的管桩充分利用钢材和混凝土两种材料的特性，其抗锤击能力比PHC桩好，又能穿透较厚的较硬土层，而桩材的生产成本又较钢管桩（SP桩）或钢管混凝土灌注桩（SCP桩）节省，不但有钢管桩的韧性和较高的抗拉强度，还具有PHC管桩强度高、价格合理的优点，技术经济效益显著。

国内相关的标准有：《水运工程预制高强混凝土薄壁钢管桩设计与施工规程》JTS167- 15- 2019，电

力行业标准《薄壁离心钢管混凝土结构技术规程》DL/T5030一1996；宝山钢铁股份有限公司编制的企业标准Q/BGJ019- 2005《TSC桩（薄壁钢管离心混凝土管桩）产品质量验收规程》和Q/BGJ020- 2005《TSC桩（薄壁钢管离心混凝土管桩）施工与质量验收规程》；行业产品标准《预制高强混凝土薄壁钢管桩》JG/T272。SC桩在国内主要用于码头或海洋平台高桩承台建设时使用  $800\sim 1200\mathrm{mm}$  的大直径SC桩，而小直径的SC桩在上海宝钢和天钢高炉建设中应用。针对SC桩的钢管与混凝土的粘结强度、抗弯及抗剪的理论计算实验验证、抗震性能等研究很少。

日本为地震频发的国家，SC桩是一个成熟产品，用量在预制桩基础中占比为  $5\%$  左右，而且桩基设计一般采用组合桩的形式，从下到上一般采用PHC、PRC及SC桩的组合形式，与承台连接的桩采用SC桩。SC桩直径从  $400\mathrm{mm}$  至  $1200\mathrm{mm}$  均有应用。同时在日本，对于SC桩根据采用的混凝土强度不同，分为80MPa和105MPa两种类型。

同济大学的吕西林院士、宝钢的王怀忠博士等基于宝钢的四号连铸机、三热轧、五冷轧等项目的建设，对9组  $400\mathrm{mm}$  和  $600\mathrm{mm}$  的SC桩进行粘结、抗弯实验和1:3短柱实验，同时对12组已施工的桩基进行抗压、抗拔静力实验，实验表明：（1）钢管与混凝土间的粘结强度约为3.44MPa；（2）弹性抗弯弯矩为行业产品标准《预制高强混凝土薄壁钢管桩》JG/T272中规定的极限弯矩值的1.1倍，抗弯能力被严重低估；（3）短柱抗压实验值为设计值的1.5倍；（4）抗压、抗拔静力实验值满足设计要求。可替代原设计的400直径的钢管混凝土灌注桩，经济优势明显。

合肥工业大学的周安教授等对20组400直径的SC桩进行钢管与混凝土的粘结、抗弯实验、抗剪实验、填芯和不填芯构件抗震实验及有限元模拟。实验结果表明：（1）粘结实验中破坏状态为混凝土压碎，钢管与混凝土间的粘结强度约为4MPa，大于钢筋混凝土中钢筋与混凝土的粘结强度  $3.0\sim 3.5\mathrm{MPa}$  在压弯或轴压状态下，钢管和混凝土间不会产生滑移。依据文献《宝钢工程长桩理论与实践》，管桩打入施工时钢管与混凝土之间产生的最大剪应力在  $0.04\sim 0.05\mathrm{MPa}$  范围，该值远小于界面抗剪强度试验结果，因此SC桩的锤击沉桩施工不会导致钢管与混凝土发生界面粘结失效；（2）抗弯实验时其挠跨比小于1/250，极限抗弯实验值远大于行业产品标准《预制高强混凝土薄壁钢管桩》JG/T272中规定的极限弯矩值，实验值与理论值之比大于1.48，行业标准中的极限弯矩制定过于保守，与实际不相符。破坏形式为变形不收敛，钢管未出现拉裂现象。（3）抗剪实验值的极限值远超理论计算值3倍以上，破坏形式为局部压碎。（4）抗震实验中，随着位移分级加载的增大，钢管根部拉压屈服，并产生塑性残余变形，这种残余变形在反向加载时不能恢复，导致屈曲变形，由于内部混凝土的支撑作用，屈曲表现为外凸变形，随着反复交替拉压变形，首先螺旋焊缝撕裂，内部混凝土破碎成颗粒状溢出，桩的抗弯承载力开始明显下降，最后钢管横向疲劳断裂，抗弯承载力突降，达到承载力极限。（5）填芯对于抗震性能几乎无影响。位移延性系数为4.2~4.6，极限变形是常规等径管桩的3倍以上。极限承载力是常规等径管桩的3倍以上。

实验及应用案例表明，SC桩具有卓越的抗压、抗弯、抗震能力，桩身强度高，同时具有良好的抗锤击能力和抗变形能力。在广东省内普遍存在的岩溶地区、上软下硬、坚硬中微风化夹层、表层土含抛石等复杂地质环境下可选用，超高层建筑的桩基工程，以及在常规PHC和PRC难以满足的深基坑支护工程，给设计提供更多的选择。

SC 桩可单独使用，可与其它如 PHC 和 PRC 等组合使用，等径或不等径的组合桩连接大样如图 4，5 所示，同时也可在更大直径的搅拌桩内插入 SC 桩形成劲性复合桩，使用环境有如下情况：（1）表层土含抛石时，可使用 SC 桩作为最底节使用，穿透表层土后，再连接其它相对性价比更高的预制桩形成组合桩，SC 桩和其它桩可等径或不等径，充分利用其抗锤击能力强和穿透能力强的特点；（2）存在上软下硬、坚硬中微风化夹层时，可全长使用 SC 桩；（3）岩溶地区存在烂桩率高的问题，部分项目采用  $\mathrm{SC + PHC}$  组合使用，可有效控制成桩，承载力可保证；（4）水泥土搅拌桩内插入 SC 桩或预钻孔后植入 SC 桩，可充分利用更大直径搅拌桩提供的外侧摩阻力，发挥 SC 桩桩身强度，提高单桩承载力，减少桩数或减少 SC 桩直径，在超高层建筑中有利于桩基的布置。

![](images/16739759627697986530a5f4a270889d6f5258c2c3674b2e8ed88829b269dc12.jpg)  
图4 等径 SC 和 PHC 焊接接桩

![](images/91291e14e3260690ba9679b136a5018e5d084bd85ce931256159c34ffbcd3254.jpg)  
图5 不等径 SC 和 PHC 焊接接桩

用于中、强腐蚀环境下的 SC 桩的钢管应进行防腐处理，根据陆上工程、海港和河港工程的不同使用条件，采取下列防腐措施：1) 增加钢管壁厚预留腐蚀余量；2) 防护层保护，即外壁采用热喷涂锌（铝）加环氧沥青油漆封闭，或加覆多层防腐涂层；3) 水下采用阴极保护如外加电流或牺牲阳极。4) 选用耐腐蚀钢种。

管桩复合地基作为一种刚性桩复合地基，具有施工质量易控制、施工速度快、工后沉降及不均匀沉降小、地基处理深度大、复合地基承载力大、造价适中等突出优点，在软土地基处理等工程中得到了广泛的应用。当上部荷载较小时，管桩的桩体承载力往往存在较大富余。近年来，国内多个地区在管桩的基础上，通过适当减小管桩的壁厚、降低配筋率、优化混凝土配方等方式。

3.1.5 管桩预应力钢筋的保护层厚度在标准的发展过程中经历了 2 次大的调整，国家标准《先张法预应力混凝土管桩》GB/T 13476- 1999 规定预应力钢筋的保护层厚度不得小于  $25\mathrm{mm}$  。国家标准《先张法预应力混凝土管桩》GB/T 13476- 2009 规定预应力钢筋的保护层厚度不得小于  $40\mathrm{m}$  。保护层厚度的改变主要针对桩基础工程，而刚性桩复合地基的桩主要承受压力不受拉力，弯矩和剪力很小，如搅拌桩、旋喷桩等素混凝土或水泥土桩均可应用，其弯矩和剪力水平几乎为零。故地基处理可采用薄壁类型管桩如地基处理用管桩，抗弯、抗剪、抗拉能力能满足施工要求，采用先张法预应力张拉工艺，施工和承载时不开裂，完工后做桩身完整性检测，桩身不出现开裂，故其钢筋混凝土保护层厚度取  $25\mathrm{mm}$  足够满足设计要求。临时性设施基础和临时支护工程的设计年限一般为 2 年，对于混凝土的耐久性要求不高，预应力钢筋保护层厚度调整为  $25\mathrm{mm}$  可提高桩身的抗裂和设计弯矩，对于临时建（构）筑物特别是支护类排桩相对有利，减少钢筋的用量，且经大量的工程实践，预应力钢筋保护层的调整可有效避免锤击施工时因锤击和挤土效应所引起的桩身纵向开裂现象。

3.1.7 普通管桩与传统灌注桩相比，具有抗弯性能差，破坏为脆性破坏，延性差，管桩出现开裂后迅速开展，受拉区钢筋很快进入屈服和颈缩直至断裂，极限弯矩和开裂弯矩相差不大。对于在抵抗弯矩和延性要求很高的工程如基坑支护、江河和湖泊护堤、坡体抗滑、斜桩支护等领域，管桩的竖向承载力高的优势很难得到发挥，而其自身的抗裂弯矩和极限弯矩小、极限弯矩和开裂弯矩相差不大等弱点及位移延性系数低等特点被放大，管桩的这些天然缺陷限制其在工程领域的使用范围。

PRC桩为预应力钢筋和非预应力钢筋复合配筋结构形式，在适当的区域增加非预应力螺纹钢，减少钢筋间的间距，有效约束整个管桩的核心区域，从而达到增加整个PRC桩的抗裂能力和极限承载能力，有效增加桩身的延性。国内对于PRC桩作为构件的静力抗弯、抗剪实验以及抗震实验有很多研究，其研究成果已经纳入行业标准《预应力混凝土管桩技术标准》JGJ/T406。

天津大学的教授郑刚等对4根直径  $500\mathrm{mm}$  不同配筋率的灌注桩、2根作为比对的PHC500AB100、累计8根不同配筋率的PRC桩进行桩土共同作用的足尺抗震性能实验。试验结果表明：(1)增加非预应力筋配筋率，管桩水平承载力略有提高，幅度不大。增加非预应力筋配筋率，极限位移显著提高了 $100\% \sim 400\%$ ，由  $55\mathrm{mm}$  最大提高到约  $300\mathrm{mm}$ 。非预应力筋的配置使骨架曲线出现了下降段，改善其延性；(2)PRC管桩的位移延性系数3~4之间。非预应力钢筋与预应力钢棒数量按1:1间隔对称布置，直径与预应力钢棒相近时，位移延性系数最大，达到4.0。如果以延性系数3作为构件满足抗震延性要求标准，常规管桩不满要求，管桩适当配置非预应力筋后可满足抗震延性要求；(3)随着非预应力筋的直径越大，构件的滞回曲线越饱满，耗能性能越好。滞回曲线趋于饱满，“捏缩效应”得到了极大改善，提高了管桩的耗能特性；（4）随着非预应力筋配筋率的提高，延性系数呈先增大后略微降低，原因在于随着非预应力筋配筋率的提高，极限位移的增长速率落后于屈服位移的增长，导致其比值减小；(5)灌注桩延性总体优于管桩，但适当配置非预应力筋后，可以实现管桩的延性与灌注桩相近；（6）当非预应力钢筋与预应力钢棒数量按1:1间隔对称布置，直径与预应力钢棒相近时，PRC桩顶水平荷载- 位移骨架曲线将各灌注桩型完全包络；（7）桩土共同作用达到极限承载时，配筋率相对较低的PHC桩先于土体破坏，而土体破坏时配筋率相对较高且有配置部分非预应力钢筋的PRC桩未失去承载能力。

研究成果表明，通过合理配筋后的PRC桩的位移延性、变形能力相比PHC桩显著提高，抗弯承载性能提高幅度有限。当非预应力钢筋与预应力钢棒数量按1:1间隔对称布置，直径与预应力钢棒相近时，PRC桩顶水平荷载- 位移骨架曲线将各灌注桩型完全包络，其抗弯承载性能大于同直径的灌注桩，位移延性、变形能力与同直径的灌注桩相近，节约混凝土量  $30\% \sim 50\%$ ，在合理的地质和工程条件下可代替灌注桩，符合当前各行业倡导的节约化和装配化的发展趋势。

PHC和PRC做区分的目的在于设计选型时针对不同的工程领域采取不同的构造措施和选取合适的桩型。部分支护工程设计时，非预应力钢筋仅在截面的受压和受拉部位配置，如PRC桩的II型结构形式，规程也将其纳入，增加设计的选择。本规程主要是非预应力钢筋的数量和直径上做限制，在附录中仅列出常用的桩型，设计时可根据实际工程情况及其它影响因素按照附录G的计算公式进行核算后自主配筋，不做严格限制。PRC桩在广东省的桩基础特别是支护结构等工程中得到广泛应用，有工期和经济优势，也从工程应用的角度验证了上述研究成果。

3.1.8 管桩两端螺旋筋加密区的构造对于锤击法施工时的成桩质量影响很大，国家、行业及地方的标准均做了很严格的限制。《先张法预应力混凝土管桩》GB/T13476- 2009和《预应力混凝土管桩技术标准》JGJ/T406- 2017中规定，管桩两端螺旋筋加密区长度应不得小于  $2000\mathrm{mm}$ ，加密区螺旋筋的螺距为  $45\mathrm{mm}$ ，主要是针对锤击的桩基础。

针对桩端加密区的长度及螺旋筋间距做如下说明：1）对于桩基础工程中的管桩特别是以贯入度控制的锤击法施工时加密区长度和间距严格执行国家和行业标准，但对于桩长小于  $9\mathrm{m}$  的短桩因加密区长度  $2\mathrm{m}$  的限制增加的每米成本也会间接增加桩基础的造价；2）建议对于静压法施工时加密区的长度是否可结合各地的工程经验做些调整，总结工程经验后确定合理的构造做法；（3）对于以桩长控制为主的摩擦桩、支护用桩、地基处理等条件下的管桩，无论锤击或静压施工方式，对于桩身的损伤特别是桩头爆桩的风险远小于以贯入度控制为主的施工方式，可按广东省标准《建筑地基基础设计规范》DBJ15- 31- 2016中10.3.12条规定：打入式预制桩的加密区长度取2- 3倍桩径。设计可根据地质条件、工程性质、荷载分布特征、施工技术条件与环境保护等因素确定管桩两端螺旋筋加密区长度。

3.1.9~3.1.10近年来，由于离心成型工艺方法的完善及高强混凝土的发展，管桩在沿海地区的工业与民用建筑中逐步得到推广使用。管桩具有强度高、施工工期短、造价低等优势，已成为沿海地区常用的桩基础形式之一。而在填海造地的区域，一般地基均存在一定的腐蚀性，为满足耐久性的要求，行业内对管桩的耐久性性能进行了研究，通过调整混凝土配方、增加保护层厚度，改变接头的连接形式，使得管桩在腐蚀环境下的耐久性有了提高。标准组通过调研，并进行了多组针对管桩混凝土的试验和检测，证明采取一定措施后，混凝土管桩可以在一定的腐蚀环境中满足耐久性的要求。这次修编中，将管桩修订为在强腐蚀环境下，采取措施后可以应用。

管桩的自身耐久性能对桩的耐久性有重要作用，所以对混凝土的强度等级、水胶比、抗渗等级和钢筋的混凝土保护层均有较高的要求。在硫酸根离子、氯离子介质腐蚀条件下，提出桩身采用耐腐蚀材料制作的措施是个治本的办法，当已能满足防腐蚀性能要求时，可以不再考虑其他防护措施。

1在硫酸根离子介质腐蚀条件下，桩身可采用抗硫酸盐硅酸盐水泥混凝土或掺入抗硫酸盐的外加剂、矿物掺和料的普通硅酸盐水泥混凝土制作；

2在氯离子介质腐蚀条件下，可在混凝土内掺入钢筋阻锈剂、矿物掺和料。

采用抗硫酸盐硅酸盐水泥和掺入抗硫酸盐的外加剂、钢筋阻锈剂、矿物掺和料等外加剂时应符合《工业建筑防腐蚀设计规范》GB50046的规定。

本规程对于管桩采用增加混凝土腐蚀裕量的方法，即为了保证桩基在腐蚀环境下的使用安全，在结构计算或构造所需要的截面尺寸以外增加的腐蚀损耗预见量，其数值参照国内外有关资料确定，是最小下限要求。硫酸根离子和酸性介质（pH值）是对混凝土的腐蚀，本规程采用了增加混凝土腐蚀裕量的措施；而氯离子是对钢筋的腐蚀，不推荐采用增加混凝土腐蚀裕量的措施。

当管桩需要采取表面防护措施时，桩表面可采用环氧沥青、聚氨酯（氰凝）的涂层。这些涂层在国内均有使用经验，在细粒土的地层中，打桩时一般不会磨损。

3.1.11预制桩的接桩处是耐久性的薄弱环节，故接桩数量应尽量减少，接桩位置宜位于非腐蚀性土层中且构造应严密。处于腐蚀环境中空心桩的接头，在接缝处采用环氧树脂密封，防止腐蚀性介质进入桩

内，避免形成连接处内外双面受腐蚀作用的不利情况。接桩方式不能采用对抗震不利的硫磺胶泥连接。接桩钢零件采用耐磨涂层防护时，可选择“快干型”的涂料。

# 3.2 岩土工程勘察要求

3.2.2 岩土工程勘察的任务委托书一般由主体设计单位提供，设计人更重视主体结构设计需满足的要求，而忽视基坑工程设计的要求。但基坑工程设计是主体工程施工措施的重要部分，因此在岩土工程勘察过程中，除满足主体结构设计的需要外，在勘察的各个阶段均应考虑基坑工程设计的需要。

基坑工程设计计算时，计算指标、计算方法、安全度是配套的，故土的抗剪强度试验方法应慎重选取。三轴试验受力明确，又可控制排水条件，但取样和试验难度较大，因此不排除有经验地区作直剪试验。由于在设计计算时，有的用总应力法，有的用有效应力法，所以试验的排水条件应与计算方法一致。当设计者采用有效应力计算时，可作三轴不排水剪并测量孔隙水压力。

对地下水作用的正确认识分析及其相关问题的妥当处理是支护结构设计成功的重要基本条件，也是支护结构侧向荷载计算的重要指标，因此，应认真查明地下水的性质和特性，并对地下水可能影响周边环境的潜在问题提出相应的治理措施建议，作为设计参考。

3.2.3 在岩溶和土洞发育区进行工程地质勘察时，可根据结构对地基影响范围的要求，有区别和针对性选择勘察手段。基岩浅埋时，可用槽、井探、钎探查明土洞；对深埋土洞可用静力触探。采用物探时，应与钻探相结合，综合判别岩溶状况进行判别和验证。

# 4 设计

# 4.1 一般规定

4.1.1 考虑管桩技术的发展及工程应用的丰富经验，本条规定管桩适用于我省不同抗震设防烈度地区，汕头地区抗震设防烈度为8度（0.2g），采用预应力管桩已有二十多年的历史，对于在不利建筑场地类别中应用需采取的措施，由设计人员根据项目情况考虑。

4.1.2 本条是关于管桩基础设计应具备的基本资料，本次修订增加对场地周边市政道路等环境的条件要求。在特殊情况下，尚应根据具体情况增加必要的有关资料以满足设计要求。

# 4.2 桩基工程计算

4.2.1 式（4.2.1- 1）～（4.2.1- 3）是桩基础设计中沿用已久的单桩桩顶作用力的计算公式，作了三点假定： $①$  承台是绝对刚性，即受弯矩作用时呈平面转动，不产生挠曲； $(2)$  桩与承台为铰接，只传递轴力和水平力，不传递弯矩； $(3)$  同一承台中各桩的刚度（竖向或水平）相等。这样，大大简化了计算。

4.2.2 本规程保持与广东省标准《建筑地基基础设计规范》DBJ15- 31及《高层建筑混凝土结构技术规程》DBJ15- 92一致的计算方法。竖向荷载作用下，柱、剪力墙等承重构件底部截面有轴力，也常有弯矩、剪力。提高偏心竖向力(同时存在轴力、弯矩)作用下桩的承载力，相当于降低桩的安全度储备，因为竖向荷载引起的弯矩和轴力一样长期存在。考虑到常规结构在重力荷载作用下竖向构件底端的弯矩较小，为方便布桩，允许小幅度（不超过  $10\%$  ）提高桩的竖向承载力。验算桩基水平承载力时，可考虑地下室或桩承台侧面岩土作用的有利影响。

4.2.3 本条是引用广东省标准《建筑地基基础设计规范》DBJ15- 31的有关规定，是针对基础结构构件的截面承载力计算或验算用的，因为管桩基础设计计算是采用相当于正常使用极限状态下荷载效应的标准组合值  $\mathrm{S_k}$ ，即不考虑分项系数；而进行基础结构构件如桩身、承台的截面承载力计算或验算时，采用的是承载能力极限状态下荷载效应的基本组合设计值S，即应考虑相应的分项系数。对由永久荷载效应控制的组合，也可采用简化规则。本条文就是结合实际工程经验得出的近似换算关系。具体换算方法可参阅广东省标准《建筑地基基础设计规范》DBJ15- 31的有关条文说明。

4.2.4 本条是单桩竖向抗压承载力特征值的确定方法，提供了四种途径：

第1款用静载荷试验方法确定。此法适用于设计等级为甲级、乙级的管桩基础工程。当工程地质条件复杂或砂层较厚的区域，设计人对桩的承载力取值没有把握时，为了求得合理的单桩设计承载力和其他设计参数，应事先进行试验桩。静载试验桩的数量、选择的位置本条作了大体的规定，不得少于3根，但没有按总桩数的  $1\%$  要求进行。有条件的工地，打静载试验桩时宜用高应变动测法配合测试，以便多收集动静对比资料。静载荷试验方法应按广东省标准《建筑地基基础检测规范》DBJ15- 60的有关规定执行。针对不同的设计年限要求，安全系数  $K$  可适当调整。

第2款在正式施工前通过试打桩配合高应变动测法确定。这适用于应用管桩多年且设计经验较丰富

的地区。试打桩不是在设计阶段进行，一般在正式施工前进行，目的是验证用经验公式得到的单桩竖向承载力特征值估算值的可信度，确定收锤标准。因为在这些地区，设计者有一定的设计经验，桩端持力层、桩入土深度、收锤标准及单桩承载力特征值大小等对设计者来讲一般是心中比较有底的，通过试打桩来验证一下，以确保工程质量。试打桩一般是利用工程桩来进行的。试打桩的数量，本规程规定：不宜少于总桩数的  $1\%$  ，且不得少于5根。这是因为每一个工地，至少可在四角及中心位置布置一根试打桩，地质条件复杂的工地，可以多布置一些试打桩，因为用高应变动测法进行单桩承载力的检测，其检测费用要比静载荷试验便宜得多。采用高应变动测法检测单桩承载力，除测试费用便宜外，还有检测速度快、检测精度也能满足工程需要的优点，所以本规程较着力推广这种方法，这也是广东地区应用管桩的一个特色。根据广东的统计数据表明：一些有经验的测试单位，用高应变动测法检测单桩竖向抗压承载力的误差可控制在  $15\%$  以内。试打桩配合高应变动测法测试单桩竖向抗压承载力，需要用复打方法来验证，根据广东的经验，以试打桩沉桩完成再停歇24小时后的复打所获得的高应变动测值作为单桩竖向极限承载力，既快捷又安全，当然，这里不包括持力层为遇水易软化的风化岩的管桩基础。在遇水易软化的风化岩场地尤其是风化岩埋藏较浅的场地，属于地层条件较复杂的场地，对这种地质条件下的管桩基础静载荷试验的开始时间本规程定为收锤后25天，那么，试打桩时其复打的时间也应选在试打桩完成后25天，如此长的间歇时间对施工前的试打桩就会失去其意义。由此可见，在这种地质条件下，最好的方法是在设计阶段进行静载试验桩的试验。

静载试验桩或试打桩是在施工者已知情况下进行施打的基桩，工作人员一般都会精心操作，且基桩刚开打时，基本不发生挤土效应，这与大规模施工、群桩发生挤土效应等正式施工的条件有所不同。因此，静载试验桩或试打桩时得到的极限承载力往往比实际工程中的工程桩要高一些，设计者在确定工程桩单桩承载力特征值时应注意到这一点。

第3款根据地基土的物理指标与承载力参数之间的经验关系来估算单桩竖向抗压承载力特征值。但经验估算公式估算出来的单桩竖向抗压承载力特征值一般作为初步设计阶段的估算值，宜经过试验桩、试打桩来验证或调整。单桩竖向承载力的经验估算公式，各种规范（规程）基本一致，其表达式基本上都是桩端总阻力加桩侧总摩阻力。管桩侧摩阻力与普通预制混凝土桩的侧摩阻力无大的差别，提高不多。由于管桩强度高、耐打性好、贯穿力强，能承受比普通钢筋混凝土预制桩大得多的锤击能量，而锤击能量转化为桩端附近岩土的挤密效应使该层岩土的力学性能大为改善而较大地提高了端阻力，因而管桩基础的端阻力修正系数均大于1，最高的达到1.35。承载力参数采用特征值，与国标、省标《建筑地基基础设计规范》相一致。修订后的锤击式管桩基础单桩竖向抗压承载力的总体水平没有较大的提高，基本保持原有水平。

第4款是采用螺旋钻机、旋挖钻机和潜孔锤钻机等预钻成孔后植入管桩的植桩工法的单桩竖向抗压承载力特征值估算。植桩工法的目的是在常规锤击或静压难以沉桩时，为保证管桩顺利沉入，同时充分发挥管桩的桩身承载力。实际应用时应针对不同的地质条件、设备配置和承载力要求采取不同的成孔方式，主要应用于以下条件下的桩基工程：1）管桩用于规程中4.3.4条涉及的复杂地层时，管桩使用受限，常规沉桩方法难以保证达到指定深度或进入持力层；2）当持力层上部覆盖层厚度不足，而管桩进入持力层或岩层深度不足时，容易形成短桩。正常收锤后做承载力检测时，单桩承载力偏低，特别是抗拔承

载力难以达到设计要求；3）管桩穿越深厚中密或密实砂层、黏土层，土层中存在坚硬夹层或中、微风夹层时，出现沉桩困难，甚至出现断桩或者爆桩现象，即使采用引小孔辅助也无法顺利沉桩。

因植桩工法需要预钻成孔，清孔后灌入细石混凝土或者水泥砂浆，然后再辅助锤击植入管桩。灌入的细石混凝土或者水泥砂浆在锤击或者外压管桩时扩散到周边土体或者上翻至桩的上部，桩的侧摩阻力和端阻力均可有效提高。故植桩工法的承载力估算采用类似灌注桩承载力的计算公式，侧摩阻力可根据土的性状，初步设计时宜按现场试验或地区经验取值，无试验资料和地区经验时宜依照土层的物理力学指标，按《建筑桩基技术规范》JGJ94中表5.3.5- 1选取灌注桩侧摩阻力的区间高值；管桩桩端阻力特征值宜按现场试验或地区经验取值，无试验资料和地区经验时宜按《建筑桩基技术规范》JGJ94中表5.3.5- 2中混凝土预制桩取值。

4.2.5本条是对管桩桩身混凝土强度的要求。由于是涉及混凝土结构问题，需采用以概率理论为基础的极限状态设计方法。用荷载效应基本组合计算出来的单桩竖向力设计值，应不大于管桩桩身结构竖向抗压承载力设计值。

4.2.6桩身结构强度验算不同于一般的轴心受压构件的强度验算，一方面它需考虑桩在制作、运输、沉桩、接桩或水下作业等施工过程中，多种不确定因素对桩身材料的削弱影响；另一方面也需考虑桩在地基土中实际受力状态与理想的轴心受压状态之间的差异在长期荷载作用下可能产生的不利影响。国内外工程界多数是通过成桩工艺系数或工作条件系数来控制桩身材料容许应力的实用方法，来综合考虑上述二方面因素的影响。因此，按桩身混凝土强度计算桩的承载力时，应按成桩工艺的不同将混凝土的轴心抗压强度设计值乘以综合折减系数  $\Phi \mathrm{c}$  按本条规定计算。各规范中综合折减系数  $\Phi \mathrm{c}$  的取值如表6所示。

表6综合折减系数  $\Phi \mathrm{c}$  取值  

<table><tr><td>规范名</td><td>ψc</td></tr><tr><td>《建筑桩基技术规范》JGJ94-2008</td><td>0.85</td></tr><tr><td>《建筑地基基础设计规范》GB5007-2011</td><td>0.55～0.65</td></tr><tr><td>《预应力混凝土管桩技术标准》JGJ/T 406-2017</td><td>0.7～0.85</td></tr><tr><td>广东省标准《建筑地基基础设计规范》DBJ/T 15-31</td><td>0.8～0.9</td></tr></table>

各规范关于预应力管桩桩身强度的计算和成桩工艺系数取值上还存在一些差异，根据表中所列管桩桩身强度计算公式计算得到的数值差别较大。部分规范成桩工艺系数取值不高的原因主要是基于当前预应力管桩应用中存在的一些问题：如部分工程预应力管桩龄期不到便开始沉桩、部分工程受土层条件（硬土或基岩）或沉桩方式（锤击）的影响，导致桩身沉桩过程中混凝土受损。因此，预应力管桩工艺系数取值应关注桩身出厂质量，并考虑场地条件、施工方式等因素。考虑到管桩采用工厂化制作，桩身质量比灌注桩更有保证，并结合工程实践，对锤击式施工取综合折减系数  $\Phi = 0.70$  。对于采用植入辅助锤击工法或中掘辅助锤击工法施工的管桩，桩身完整性受施工因素的影响较小，将  $\Phi \mathrm{c}$  提高至0.85。

4.2.8- 4.2.9关于管桩基础的抗拔计算的规定条文作如下说明：

1单桩竖向抗拔承载力特征值宜通过现场竖向抗拔静载荷试验确定，也可按式（4.2.9- 1）的经验公式进行估算，式（4.2.9- 1）修订后不考虑原规程中桩身重量的影响成分。

2 管桩作为抗拔桩时，应充分重视桩身抗拉强度的验算。作为受拉构件，本规程采用桩身混凝土不出现拉应力作为控制条件，故对设计等级为甲级、乙级的管桩基础，选用AB型或B型、C型管桩较为合适，采用这样的思路是必要的，但对设计等级为丙级的管桩基础或临时抗拔桩，或抗拔力较小时，也可选用A型桩。

3 管桩作为抗拔桩时，除应充分重视桩身抗拉强度的验算外，还应十分注意管桩接头和桩顶锚固联结的质量，对管桩接头的要求在本条文中未加赘述，详见本章构造部分规定。桩顶与承台之间的联结，详本章构造部分规定。

4.2.10~4.2.11 根据管桩所处的环境类别，参照《混凝土结构设计规范》GB50010，结构构件正截面的裂缝控制等级分为三级。管桩桩身裂缝控制计算主要用于抗拔桩和永久支护桩。考虑管桩混凝土保护层较薄，钢筋直径小，管桩开裂后承载力的增加空间不多，刚度也下降的较多，为保证其耐久性，对桩身裂缝的控制从严规定，所以裂缝控制等级严于普通钢筋混凝土桩。即除临时性结构外，管桩桩身均不允许出现裂缝。二类环境中，桩身裂缝控制等级为二级、一级。设计使用年限为100年的工程的桩、腐蚀环境中的抗拔桩和受水平力或弯矩较大的桩，桩身裂缝控制等级为一级。五类环境中，桩身裂缝控制等级为一级，且应符合现行《工业建筑防腐蚀设计规范》GB50046的有关规定，采取配制耐腐蚀混凝土，进行防护等措施。非腐蚀环境中的抗拔桩，预应力混凝土管桩应按桩身裂缝控制等级为二级的要求进行桩身混凝土抗裂验算。

4.2.12 预应力管桩作为抗拔桩，有几方面问题值得注意。首先，预应力管桩作为抗拔桩时桩身结构强度如何控制尚没有一致认识。现行国家标准设计《预应力混凝土管桩》10G409中采用预应力钢筋的抗拉强度来确定桩身抗拔承载力，广东省地方标准《预应力混凝土管桩基础技术规程》采用混凝土有效预压应力进行控制，也有其他地方标准在此基础上还考虑混凝土的抗拉强度。其间的差别主要体现在对管桩混凝土抗裂性能的不同认识。其本质是对于预应力混凝土管桩抗裂控制要求的不同，相比较而言，采用预压有效应力进行控制是较为安全的。其次，影响预应力管桩抗拔承载力的另一方面是焊缝强度、端头板厚度以及桩顶与承台的连接构造（包括填芯高度、插筋的设置）等。从理论计算看，端板与预应力钢棒连接强度是抗拔桩的薄弱环节，当预应力管桩作为抗拔桩时，端板厚度需要作适当加强。管桩内采用微膨胀混凝土填芯并内设插筋是管桩与承台连接的较好方式，填芯高度和插筋应进行验算。在试验研究方面，浙江省进行了管桩（PC500（100）AB型）结构抗拉性能的试验研究，从单桩结构强度、焊缝、填芯等方面进行了拉伸破坏性试验。在11根试桩中，6根拉力直接作用于端板上的试桩中5根首先出现墩头断裂、端板拉脱，另1根先出现桩身裂缝再出现墩头断裂。5根填芯后拉力通过钢筋施加的试桩，3根首先出现桩身裂缝，1根墩头断裂，另1根未破坏；5根试桩均未出现填芯段滑移，桩身裂缝均首先出现在套箍尾端。试验结果表明，在接头焊缝质量和填芯质量保证的前提下，拉伸作用下桩身混凝土首先出现环裂，但管桩仍能继续承载，然后是墩头断裂或环向裂缝宽度达到  $1.0\sim 1.5\mathrm{mm}$  从而导致管桩破坏。室内试验的受力情况与工程实际情况虽不尽相同，但也提供了一些有益的参考。

在实际工程中，管桩作为抗拔桩时，影响桩身抗拔承载力的因素较多，需要验算钢棒及镦头抗拉强度、端板孔口抗剪强度、接桩连接强度、桩顶（采用填芯混凝土）与承台连接处强度等桩身结构强度。取以上计算得到的最小值作为桩身抗拔承载力设计值，并满足荷载效应基本组合作用下基桩的上拔荷载。

当与桩土抗拔承载力特征值进行比较时，可以采用简化规则，近似按设计值除以1.35后应不小于抗拔桩承载力特征值进行计算。

抗拔管桩采用电焊焊接接头时，焊缝坡口要比承压桩大一些，留有安全裕量，故抗拔桩的焊缝坡口尺寸应适当加大，需要特制，或者坡口尺寸虽不加大，但焊缝的  $10\%$  应进行探伤检查。

抗拔桩的桩顶填芯混凝土长度和连接钢筋总横截面积的经验计算公式，抗拔桩填芯混凝土的抗剪强度由于管桩内壁或多或少存在着一层浮浆层而离散性较大，加上管桩尤其是小直径管桩的内孔直径较小，填芯混凝土施工环境差，质量稳定性也差，故填芯混凝土与管桩内壁的粘结强度设计值，宜由现场试验确定。当缺乏试验资料时，规程提出：C35掺微膨胀剂的填芯混凝土  $\mathrm{f}_{\mathrm{m}}$  可取  $0.30\sim 0.35\mathrm{MPa}$ ，以上建议值是通过一些抗拔试验资料反算出来的，是留有一定的安全储备。当然，若填芯混凝土的施工质量较差，取  $\mathrm{f}_{\mathrm{m}} = 0.30\mathrm{MPa}$  也会有问题，因此保证填芯混凝土的质量是关键。

4.2.15~4.2.16对管桩基础单桩水平承载力提出的要求以及单桩水平承载力特征值的确定方法，引用了广东省标准《建筑地基基础设计规范》DBJ15- 31和广东省标准《建筑地基基础检测规范》DBJ15- 60的有关条文内容。本次修订增加桩身换算截面惯性矩的计算公式(4.2.18- 2)，以及增加管桩相应桩顶面处水平位移要求。

影响单桩水平承载力和位移的因素包括桩身截面抗弯刚度、材料强度、桩侧土质条件、桩的入土深度、桩顶约束条件。如对于低配筋率的灌注桩，通常是桩身先出现裂缝，随后断裂破坏；此时，单桩水平承载力由桩身强度控制。对于抗弯性能强的桩，如高配筋率的混凝土预制桩和钢桩，桩身虽未断裂，但由于桩侧土体塑性隆起，或桩顶水平位移大大超过使用允许值，也认为桩的水平承载力达到极限状态。此时，单桩水平承载力由位移控制。由桩身强度控制和桩顶水平位移控制两种工况均受桩侧土水平抗力系数的比例系数  $\mathrm{m}$  的影响，但是，前者受影响较小，呈  $\mathrm{m}^{1 / 5}$  的关系；后者受影响较大，呈  $\mathrm{m}^{3 / 5}$  的关系。对于受水平荷载较大的建筑桩基，应通过现场单桩水平承载力试验确定单桩水平承载力特征值。

4.2.17本条主要针对基坑围护桩编制。工程桩大多承受竖向荷载和水平荷载，有地下室的桩由于桩受到的水平力小，一般情况下允许只验算竖向承载力。

# 4.3桩基工程

4.3.2本规程将管桩基础计算或验算的主要内容列出，方便选用。本次修订第4款增加对设计等级为甲级、乙级建筑应作沉降变形验算的要求。各项计算或验算的方法和要求列于本章各有关条款中，可根据工程的实际情况进行全部内容或部分内容的计算或验算工作。第5款主要针对基坑支护等对水平位移有要求的工程，相关标准有具体规定，旨在提醒这类工程需重点关注管桩的水平变形。

4.3.3本条是本规程修订的重要内容之一，主要针对选用管桩的一些原则而提出。

第1款是规定工程地质条件较复杂的管桩工程宜选用AB型或B型、C型管桩。在强风化岩层厚度只有  $1\sim 2\mathrm{m}$  、或存在  $10\mathrm{m}$  以上厚度的流动性淤泥、或需穿越  $5\sim 6\mathrm{m}$  厚的密实砂土夹层、或在“上软下硬、软硬突变”等复杂地质条件下应用的预应力管桩，若使用A型管桩则容易被打裂破碎，因此需考虑选用有效预压应力值较高的管桩，为的是保证桩身质量，以提高基桩的使用寿命。对设计等级为甲级

的管桩基础或抗拔桩，宜选用PRC管桩，AB型或B型、C型PHC管桩，不得选用  $\Phi 400$  以下的管桩。

第3款是要求用于抗震设防烈度为8度的管桩基础，宜选用PRC管桩，AB型或B型、C型的UHC管桩和PHC管桩，且所选桩型的各项力学指标应满足管桩基础的实际受力情况，也可以说，应根据建筑物情况及桩基实际受力状况，选用合适的管桩规格和型号。

第5款桩身埋于地下，不能进行正常维护和维修，必须采取措施保证其使用寿命，混凝土及钢筋的耐久性应引起重视。由于  $\Phi 400$  以下管桩保护层太薄，达不到  $40\mathrm{mm}$  的要求。

4.3.4 本条文沿用原规程DBJ/T15- 22- 2008的部分陈述，一方面指出适宜做管桩基础桩端持力层的岩土层，另一方面指出可采用植桩工法或采取有效措施才能采用管桩的地质条件，随着管桩工程技术应用经验的积累，在控制断桩率的前提下管桩应用的限制条件逐步减少。

1 桩端持力层以上的覆盖层中含有较多且难以清除又严重影响打桩的孤石或其他障碍物的场地不宜采用管桩，全风化花岗岩或强风化花岗岩层中存在的风化球状体也可当孤石看待。在孤石（球状风化体）或其他障碍物多的场地施打管桩，管桩易跑位或折断，单桩承载力难以达到要求。在孤石和障碍物埋深不大时，可采用先清除孤石和障碍物后再打桩的办法；在整个现场只有少数几个点有孤石或其他障碍物时，可针对少数几个点的具体情况进行特殊处理，如加桩或减少单桩设计承载力等。

2 桩端持力层以上的覆盖层中含有不适宜作桩端持力层且管桩又难以贯穿的坚硬夹层不宜采用管桩。根据经验，用D50及D62柴油锤施打直径小于  $600\mathrm{mm}$  的管桩，可穿透  $5\sim 6\mathrm{m}$  厚的密实砂土层，除非采用的是轻型柴油锤施工，管桩可穿越一定厚度的砂夹层。某些地层中含有坚硬的夹层（如硅质贝壳层等），尽管只有  $20\sim 40\mathrm{cm}$  厚，但锤击管桩难以穿透，施打时桩身容易开裂，而薄夹层又不符合桩端持力层的要求，这样的场地未经一定的技术处理不宜采用管桩。

3 某些地区基岩属于硬岩，基岩中的强风化岩层较薄（  $\leq 1.0\mathrm{m}$  ），或缺少强风化岩层，且上覆土层较松软，这种地质条件俗称“上软下硬、软硬突变”。如此场地打桩，管桩较快穿越上覆土层，桩尖直接碰到坚硬的中风化岩层或微风化岩层，容易出现桩头打碎、桩身断裂的情况，并有可能出现桩尖附近的桩身混凝土随着上部锤击打桩而连续不断地遭到破坏并下沉的打桩假象：据统计，在这种“上软下硬、软硬突变”的地质条件下打桩，桩的破损率高达  $20\sim 40\%$  。所以在这种地质条件下，应用管桩要谨慎。此外，还遇到强风化岩层较薄（  $\leq 1.0\mathrm{m}$  ）其下就是坚硬的中风化或微风化岩的地质条件，在这种地质条件下打桩，收锤标准与打桩的破损率关系较密切，施打前应认真做好试打桩的工作，选择合适的收锤标准。

另外在我省中心城区建筑密集，以及地下铁沿线等区域，应慎用或有足够的安全保障才能够使用锤击式预应力管桩。

4.3.5 本条是针对管桩基础设计时管桩的平面布置问题所作的专门规定，广东地区目前使用的管桩，按承载力性状分，多属于摩擦端承桩；按成桩方法分，多属于挤土桩。管桩的平面布置要求，是在现行国家标准和广东省标准《建筑地基基础设计规范》关于上述特性桩的布置要求的基础上，结合广东地区工程经验和管桩的特点而提出来的。

第1款是针对相邻管桩中心距提出的要求。原规程按群桩数量划分的全是最小中心距，而根据大量的工程实践经验，本次修订提法按挤土效应重新划分为两种情况（表4.3.5）。新增非挤土植入桩的最

小中心距是3.0d，d为管桩外径。这样的布桩法有利于减少或防止打桩时引起相邻桩上浮或倾斜等危害，当然太大的中心距又会增大承台的体积，但有时由于地质条件的差异，或采用其他一些技术措施，设计可对4.0d或3.5d要求进行适当放宽，所以，对相邻桩的中心距本规程只是提出一些建议值，供设计人员根据具体情况进行选择，但最小中心距本规程仍定为3.0d。

第3款针对同一结构单元宜避免同时采用摩擦桩和端承桩以及同时采用浅基础和管桩基础，主要原因是两者的差异沉降不容易控制。当受条件限制不得不采用时，应采取可靠措施，控制好沉降差异量，并估算所产生的差异沉降对上部结构可能产生的影响，必要时应有相应的加强措施。

4.3.6本条对桩端进入持力层的深度作出规定，管桩的耐打性好，经重锤敲击后，桩端进入规定的持力层深度，一般均可做到，除非地质条件复杂，如强风化岩层太薄等。定此规定的目的，是提高管桩端阻力，增强管桩基础根部的稳固性。

4.3.8本条针对不论使用何种施工方法，只要桩侧土相对桩向下变形，就存在负摩擦，应进行验算。在软土地区，一些项目因先施工管桩再进行基坑开挖，导致部分管桩因桩侧不平衡的土压力而发生倾斜或偏移，甚至断桩；邻近基坑的既有建筑如采用管桩也可能存在桩侧不平衡的土压力，施工或使用期间的堆土也可能产生桩侧不平衡的土压力，也应给予重视。

4.3.9据统计，在岩溶地区施工锤击式预应力混凝土管桩，桩的破损率高达  $50\sim 60\%$  ，当岩溶中等及强烈发育时，不宜采用锤击沉桩法的预应力混凝土管桩基础。

岩溶地区预应力混凝土管桩的断桩率不仅与沉桩方法有关，还与上覆土厚度、岩面起伏程度和单桩承载力等因素有关。如当上覆土较厚时，桩顶竖向荷载主要由桩侧阻力承受，传至桩端的荷载很小或小到可忽略不计，属摩擦型预应力混凝土管桩，则桩尖滑移和桩身折断的机率就较小；也常常采用降低单桩承载力的方法来减少岩溶地区预应力混凝土管桩的断桩率。

相对于锤击式预应力混凝土管桩，静压式预应力混凝土管桩的断桩率低，通过减少单桩承载力的方法，在岩溶地区一些工程中得到成功应用。

管桩支承于灰岩面时应采取措施控制断桩率，采用SC桩和PHC桩的组合方式，断桩率可控，在部分工程中得以应用。再者，部分项目采用旋挖或者潜孔锤在岩层成孔后打入管桩并注浆封底，可解决断桩的问题，竖向受压承载力主要以桩身强度控制。

4.3.10本条根据广东省沿海地区多年的实践经验，可适当放宽长径比，但仍要验算桩基稳定性和考虑对单桩承载力的不利影响。

# 4.4支护工程

4.4.1排桩适用于地下水位以上、可降水或结合截水帷幕的基坑和支护工程。支挡式结构是由挡土构件和锚杆或支撑组成的一类支护结构体系的统称，其结构类型包括：排桩一锚杆结构、排桩一支撑结构、悬臂式排桩、双排桩、倾斜桩无支撑结构等，这类支护结构都可用弹性支点法的计算简图进行结构分析。支挡式结构受力明确，计算方法和工程实践相对成熟，是目前应用最多也较为可靠的支护结构形式。排桩一锚杆结构、排桩一支撑结构易于控制其水平变形，挡土构件内力分布均匀，当基坑较深或基坑周边环境对支护结构位移的要求严格时，常采用这种结构形式。悬臂式支挡结构顶部位移较大，内力分布不

理想，但可省去锚杆和支撑，当基坑较浅且基坑周边环境对支护结构位移的限制不严格时，可采用悬臂式支挡结构。双排桩支挡结构是一种刚架结构形式，其内力分布特性明显优于悬臂式结构，水平变形也比悬臂式结构小的多，适用的基坑深度比悬臂式结构略大，但占用的场地较大，当不适合采用其他支护结构形式且在场地条件及基坑深度均满足要求的情况下，可采用双排桩支挡结构。

仅从技术角度讲，支撑式支挡结构比锚拉式支挡结构适用范围要宽得多。但内支撑的设置给后期主体结构施工造成很大障碍，当能用其他支护结构形式时，设计人员一般不愿意首选内支撑结构。锚拉式支挡结构可以给后期主体结构施工提供很大的便利，但有些条件下是不适合使用锚杆的：1）锚杆不宜用在软弱土层和含有高水头地下水的碎石土、砂土层中；2）当邻近基坑有建筑物地下室、地下构筑物等，锚杆的有效锚固长度不足时，不应采用锚杆；3）当锚杆施工会造成基坑周边建（构）筑物的损害或违反城市地下空间规划等规定时，不应采用锚杆。另外，锚杆长期留在地下，给相邻地域的使用和地下空间开发造成障碍，不符合保护环境和可持续发展的要求。

倾斜桩无支撑支护技术利用倾斜桩体支撑竖直桩体，将倾斜桩体、竖直桩体及桩间土体连结为整体共同受力，形成一种高自稳、自撑式支护结构，是一种同等条件下极限开挖深度显著大于传统悬臂式无支撑支护结构的高自稳性支护结构，且在同等条件下变形显著小于传统悬臂式无支撑支护结构并可与内支撑支护结构变形相当的自撑式无支撑支护结构，既可取消基坑内支撑，又能保障基坑安全，实现坑内大空间无支撑开挖，兼具安全、高效、经济、环保的优势，相对传统内支撑支护技术来说，是一种绿色低碳的基坑支护新技术。

斜直交替支护结构的工作机理主要包括刚架效应、斜撑效应、重力效应和减隆效应。斜直组合双排桩支护结构通过桩顶冠梁的连接，形成一个共同抵抗土体变形的刚架体系。桩体与冠梁间不能发生相对转动，从而产生一定的桩顶初始弯矩，体现了支护结构的高自稳能力，即同等条件下极限开挖深度显著大于传统悬臂式无支撑支护结构的高自稳性支护结构。该技术已在软土地区如天津和附件的多项工程中成功应用。

4.4.7 标准试验时，PHC、PC 管桩为受拉区钢筋拉断的脆性破坏模式，PRC 管桩为受压区混凝土破坏的模式相对较好。因此，宜优先选用 PRC 管桩。条件许可时，采用上下组合桩支护可以节省工程造价。对各种支护结构适用条件的限制，主要为了控制管桩挠度或挠曲变形。当计算的扰度或挠曲变形超过限制要求时，可以采用增加锚杆或支撑排数、减少排桩间距、调整管桩直径等方法减少挠度或挠曲变形值。4.4.8 管桩的接头是管桩用于基坑支护时的关键部位，其接头的连接质量与强度影响到基坑支护结构的施工安全与质量。用于基坑支护的管桩主要承受水平力产生的弯矩和剪力，其接头所承受的弯矩和剪力远高于用于建筑桩基础的管桩接头。一旦管桩接头的连接强度不足，易造成基坑在施工过程中出现安全问题、甚至发生基坑坍塌、周边建筑物倾斜甚至倒塌等严重安全事故。管桩与灌注桩不同，灌注桩通过钢筋笼之间的搭接焊可满足搭接焊处的抗弯强度与桩身等强度设计要求。而管桩的连接主要通过端板焊接、机械连接或端板焊接与机械连接组合连接等方式，不同的连接方式对施工质量的控制及现场施工人员的水平要求也不一样，同时不同的连接方式的接头抗弯性能也不一致。当用于基坑的管桩涉及多节桩接桩时，为控制接头的连接质量，确保基坑支护的稳定，接头不管采用哪种连接方式，均应满足与桩身等强度设计要求。

4.4.9 根据本规程附录的管桩桩身力学性能表，对管桩受弯时的开裂值、设计值、极限值进行对比分析得出：

（1）对 PHC 管桩来说，除 A 型管桩外，AB 型、B 型及 C 型管桩受弯时的极限值与开裂值的比值均大于 1.6、极限值与设计值的比值均大于 1.3（详见表 3）。

（2）对 PRC 管桩来说，不管是 I 型还是 II 型的各种型号，受弯时的极限值与开裂值的比值均大于 2.0、极限值与设计值的比值均大于 1.3（详见表 4、表 5）。

由此说明，对预应力管桩（PHC、PRC 桩）而言，其抗弯能力设计控制水准与普通钢筋混凝土设计是基本相当的，可以按照普通钢筋混凝土设计相关规范执行。但是，用于基坑支护的管桩，当涉及多节桩时，在接桩处的桩身强度往往因制作、连接方式、现场及人为等原因可能会造成强度一定程度的损失，设计时应考虑这种可能性，即在设计时应考虑接头处强度作折减。编制组对 7 组管桩焊接接头进行抗弯试验，接头处的实测开裂弯距值与桩身开裂弯距计算值的比值为  $1.14 \sim 1.20$ ，接头实测极限弯矩值与桩身开裂计算值的比值为  $1.51 \sim 2.26$ 。根据 PHC 管桩以往大量的抗弯试验结果，管桩接头开裂弯矩的实测值与桩身开裂弯矩计算值的比值在  $1.20 \sim 1.35$ 。因此在支护结构荷载综合分项系数取为 1.25 情况下，多节管桩的接桩处按荷载效应标准组合计算的弯矩值在安全可控的范围内，并且偏于安全。

表3PHC管桩桩身力学性能比值  

<table><tr><td>型号</td><td>设计值/开裂值</td><td>极限值/开裂值</td><td>极限值/设计值</td><td>备注</td></tr><tr><td>PHC A型桩</td><td>1.06</td><td>1.41</td><td>1.32</td><td rowspan="4">表格中的数值为平均值</td></tr><tr><td>PHC AB型桩</td><td>1.24</td><td>1.65</td><td>1.33</td></tr><tr><td>PHC B型桩</td><td>1.38</td><td>1.84</td><td>1.34</td></tr><tr><td>PHC C型桩</td><td>1.45</td><td>1.95</td><td>1.35</td></tr></table>

表4PRC管桩I型桩身力学性能比值  
表5PRC管桩Ⅱ型桩身力学性能比值  

<table><tr><td>型号</td><td>设计值/开裂值</td><td>极限值/开裂值</td><td>极限值/设计值</td><td>备注</td></tr><tr><td>PRC I AB型桩</td><td>1.74</td><td>2.33</td><td>1.34</td><td rowspan="4">表格中的数值为平均值</td></tr><tr><td>PRC I B型桩</td><td>1.84</td><td>2.47</td><td>1.35</td></tr><tr><td>PRC I C型桩</td><td>1.83</td><td>2.50</td><td>1.36</td></tr><tr><td>PRC I D型桩</td><td>1.88</td><td>2.57</td><td>1.37</td></tr></table>

<table><tr><td>型号</td><td>设计值/开裂值</td><td>极限值/开裂值</td><td>极限值/设计值</td><td>备注</td></tr><tr><td>PRC II AB型桩</td><td>1.53</td><td>2.10</td><td>1.37</td><td rowspan="4">表格中的数值为平均值</td></tr><tr><td>PRC II B型桩</td><td>1.63</td><td>2.24</td><td>1.38</td></tr><tr><td>PRC II C型桩</td><td>1.72</td><td>2.37</td><td>1.38</td></tr><tr><td>PRC II D型桩</td><td>1.78</td><td>2.46</td><td>1.38</td></tr></table>

# 4.5 复合地基

4.5.1 复合地基强调由地基土和增强体共同承担荷载，对地基土欠固结、可液化或存在土洞或塌陷等特殊土，必须选用适当的增强体和施工工艺，消除欠固结性、液化性、塌陷性等，才能形成复合地基。复

合地基处理的设计、施工参数有很强的地区性，因此强调在没有地区经验时应在有代表性的场地上进行现场试验或试验性施工，并进行必要的测试，以确定设计参数和处理效果。

4.5.2 在复合地基使用过程中，通过桩与土变形协调使桩与土共同承担荷载是复合地基的本质和形成条件。端承桩几乎没有沉降变形，只能通过垫层协调桩土相对变形，由于各种原因，如地下水位下降引起地面沉降，当基础与桩间土脱开后，桩间土将不再承担荷载，故宜对端承型桩应用有所限制，建议采用摩擦型桩。

4.5.3 通过省内大量工程应用经验表明，采用地基处理用管桩与PHC或PC管桩的地基处理效果基本一致，且造价可得到一定程度的节约。

4.5.4 相对于桩基而言，复合地基中桩间距的确定可适当放宽。考虑到挤土方法施工时的挤土效应可能产生增强体桩的偏位、倾斜、桩身上浮等影响单桩承载力和地基处理效果，本规程规定：对正常固结土，当采用锤击、静压施工方法时，桩间距不宜小于3d，桩长范围内土层挤土效应明显时，桩间距不宜小于3.5d。

4.5.5 复合地基承载力特征值进行深度修正后的承载力值，实际上可以视为处理后地基承载力的容许值。由于天然地基的竖向变形刚度远小于增强体竖向变形刚度，通过深度修正增加的承载力作为荷载作用于复合地基顶面时，试验结果表明此时的桩土荷载分担并不完全按照预先假定的比例进行。基底桩间土荷载在达到其承载力特征值后分担荷载的水平可能远小于增强体单桩，因此，应对复合地基中的管桩桩身强度进行验算。当设计取用不经深度修正的复合地基承载力特征值时，只需按单桩承载力特征值验算。

4.5.7 复合地基需要设置褥垫层，但褥垫层设置的厚度多少为宜目前尚缺乏系统研究和认识分歧。复合地基中褥垫层具有如下作用：

（1）确保桩与土同时、直接、共同承担荷载；（2）通过改变褥垫层厚度，可调整桩、土垂直荷载的分担比，褥垫层越薄，桩分担荷载越多；（3）减少基础底面的应力集中：当褥垫层厚度为零时，桩对基础的应力集中很显著，和桩基础一样，需要考虑桩对基础的冲切破坏；当褥垫层达到一定厚度时，基底反力即为天然地基的反力分布；（4）调整桩、土水平荷载的分担：褥垫层厚度过小，在软弱淤泥土层中褥垫层会产生较大变形，形成桩间土的下陷，会使桩间土承载能力不能充分发挥；褥垫层厚度过大，能充分发挥桩间土的承载能力，但桩承担的荷载太小，使得复合地基中桩的设置失去意义。

因此，褥垫层厚度应根据桩的间距或置换率、桩的竖向变形刚度、上部结构对沉降的要求等综合确定。考虑到技术上可靠、经济上合理，褥垫层取  $150\mathrm{- }400\mathrm{mm}$  为宜，当桩径大、桩距大、土层压缩性高时，褥垫层厚度取大值，反之取小值。

褥垫层材料宜采用中粗砂（含泥量不得大于  $5\%$  ）、级配砂石或碎石，最大粒径不宜大于  $30\mathrm{mm}$  。褥垫层施工应分层压实，分层厚度不大于  $200\mathrm{mm}$ ，厚度偏差不应大于  $\pm 20\mathrm{mm}$  ；褥垫层的铺设宜采用静力压实法，夯填度（夯实后的褥垫层厚度与虚铺厚度的比值）不得大于0.9。

褥垫层与基础间宜铺设C15素混凝土垫层，垫层厚度宜取  $100\mathrm{mm}$  。

4.5.8 对管桩复合地基设置桩帽可以减少管桩向垫层中的刺入量，并使得管桩承担更大比例的荷载。

根据西南交通大学的室内模型试验成果等，当桩帽面积与单桩加固地基面积的比例不小于  $25\%$  时，

复合地基中桩承担荷载的比例约可达到  $90\%$  。因此，对用于软土地基处理的管桩复合地基，为充分发挥劲性体承担荷载的作用，减小软土承担的荷载，故对填土下管桩复合地基中管桩顶部桩帽面积占加固地基面积的比例不应小于  $25\%$  。

桩帽采用现浇更容易保证对中并使得管桩顶部与桩帽紧密接触。当采用预制桩帽时，应使桩帽与桩顶牢固连接，并避免垫层施工时导致桩帽倾斜。

# 4.6 构造要求

4.6.2 本条针对管桩顶部与承台之间联结结构构造作出的一系列规定，比原规程规定更具体，既适用于承压桩，又适用于抗拔桩。管桩桩顶的填芯混凝土，主要是用于插筋的锚固和传力，有利于桩和承台连接的简化，同时从整体上改善桩顶部位桩身的抗扭、抗破损能力。作为承压桩，填芯混凝土的深度，原规程规定为不得小于2d且不得小于  $1.2\mathrm{m}$  。本次修订后，不得小于3d且不得小于  $1.5\mathrm{m}$  ，且考虑底模保护。一般情况下管桩由其压弯承载力控制，不由受剪承载力控制。如果用连接钢筋作为抗拔桩的受力钢筋，则填芯混凝土的深度、连接钢筋的总公称截面面积，应按本规程4.5.3条的公式进行计算。此法在广东许多管桩基础作为抗拔桩应用的工程中经过试验和试用，效果良好。桩顶填芯混凝土深度与连接钢筋的长度相同，一般的做法是用  $2\sim 3\mathrm{mm}$  厚的钢板做成一个圆形的托盘，托盘的作用是挡住填芯混凝土不下落到桩底，托盘的直径应比管桩内径小  $20\mathrm{mm}$  左右（以能放入管桩内孔为准），然后将连接钢筋的钢筋笼垂直焊在托盘上，施工作业时，先将管桩顶部内孔清洗干净，将钢筋笼连同托盘小心地放入管桩内孔，放入深度应根据承压桩和抗拔桩的设计深度而定，然后临时固定钢筋笼，再灌入填芯混凝土至管桩顶面，用混凝土振动棒振动密实。

填芯混凝土应是无收缩混凝土，一般采用掺微膨胀剂（C35填芯混凝土，掺量可为  $10\% \sim 15\%$  ）的混凝土。填芯混凝土的施工质量与整个管桩基础的质量密切相关，故一定要精心施工，保证质量。承压桩的连接钢筋在桩中和轴附近，对桩的压弯承载力贡献甚微，无需规定配筋率；根据广东省标准《建筑地基基础设计规范》DBJ15- 31，有地下室的受压桩可不配置连接钢筋。

4.6.3 第4款用作抗拔的管桩焊接接头经专项设计是指根据抗拔承载力要求计算焊缝厚度及加强焊接构造，常规抗压焊接接头不能满足抗拔承载力要求。

第6款当地下水、地基土为强腐蚀等级时，应采用机械连接，宜同时采用封闭围焊，主要是满足低应变检测要求。在中等腐蚀环境中的抗拔桩可采用焊接接头，但需留出焊缝高裕量。

4.6.4 对于坚硬薄夹层或较厚的稍密~中密砂土层的场地，常常出现桩端难以进入持力层的情况，从而导致桩基承载力和沉降不能满足设计要求；另外，沉桩困难容易损坏桩身。对于管桩，选择合适的桩尖不但可以增强桩的穿透能力，而且可减少压桩对原状土的扰动，保证单桩竖向承载力的正常发挥。桩端持力层为强（全）风化岩时，不设桩尖不宜保证桩端进入持力层的深度，桩的稳定性不能保证，应设置桩尖。一般优先选择开口桩尖，开口桩尖压桩阻力更小，挤土效应更小，对桩侧土体损伤也小。需增加沉桩穿透能力时可采用一体化桩尖或锥形钢桩尖，其他情况可选用平底型或十字型。对于采用闭口型桩尖的管桩，可在管桩内腔采用照明拍摄对桩身进行检查，也便于处理桩身缺陷。

不设桩尖的管桩桩底容易破损，且预应力钢棒端头无保护板容易受腐蚀，腐蚀环境下应设置桩尖。

对于桩端持力层为易软化的风化岩层（尤其是强风化泥岩，以及含泥较多的强风化、全风化花岗岩）的场地，有时压桩和静载荷试验时显示承载力均能达到设计要求，但时间长后再做静载荷试验，承载力降低许多。究其原因是桩尖附近有水，或有水渗到桩尖。对含泥较多的强风化、全风化花岗岩遇水易发生崩解软化，导致桩端阻力大大降低。有两种方式选择：1）采用一体化混凝土桩尖，在管桩出厂前即完成桩尖的预制和养护，可解决桩端封闭漏水，减少现场焊接桩尖的监管难度和质量保证；2）亦可采用闭口桩尖，为保持桩尖的耐久性，及时灌入灌注高度不小于  $1.2\mathrm{m}$  的补偿收缩混凝土或中粗砂拌制的水泥砂浆进行封底，可较好解决软化问题。

# 5 施工

# 5.1 一般规定

5.1.1～5.1.2 施工前应准备好相关的各种资料，特别是应着重在三个方面：一是场地气象、地形、地质资料，根据场地条件选择合适的施工设备，确定桩体强度及考虑是否加固尖等；二是场地现状及周围环境，包括影响管桩施工的高压架空线、地下电缆、地下管线、位于桩位处的旧建筑物基础和杂填土中的石块等。场地回填情况、地下构筑物等埋藏情况等资料，同时应考虑施工对周围建筑及环境造成的影响；三是编写施工组织设计，它是作为现场管理和质量保障的主要依据，能充分反映施工单位现场管理水平和技术水平。在管桩施工前应清除或妥善处理地下障碍物，不然会妨碍施工，延误工期，影响沉桩质量。

5.1.4 试打桩是管桩施工的重要环节，是后期大规模顺利沉桩的基本保障。因需要预测单桩竖向承载力，验证选锤的合理性，并确定收锤标准，故试打时，宜采用高应变动测法配合测试。试打桩数量、位置、施工及注意事项的规定显得尤为重要。

5.1.6 沉桩顺序是施工方案的一项重要内容，以往施工单位不注意合理安排沉桩顺序而造成事故的事例很多，如桩位偏移、挤断上拔、地面隆起过多、建筑物破坏等，因此，施工时必须合理安排施工顺序。

5.1.7 当遇到密实的砂土、薄的中或微风化等硬夹层，桩难于穿透沉到设计标高，或需要减少桩的挤土效应时，此时可采用引孔辅助沉桩法。

按工程经验，引孔孔径一般为管桩直径的0.9倍以下，否则设计应考虑钻孔对承载力的影响；也有与管桩直径一样的孔径，主要看现场的土质情况、桩直径、桩的密集程度等因素而定。

5.1.8 布桩密集且地基土空隙率小的工地，打桩可能会引起群桩上浮，从而影响基础的承载力。用低应变动测法检测每根桩的完整性，查明上部第一节桩的完整性及第一个接头是否开裂或拉脱。用高应变动测法抽查基桩的实际承载力。针对现场的实际情况，可采用复打（压）或者补桩等措施，采用复打（压）方法应慎重，原送桩深度不能太深，截桩数量不宜太多，因无端板的桩头容易被击碎；另外，施工现场条件要好，要有一定的地基承载力，使打（压）桩机来回行走不陷机，否则就要对场地进行加固处理。当上覆土层为厚淤泥层时，桩机来回行走会把附近的基桩压坏或推斜。若桩上浮后承载力降低不多，采用补打桩的方法可能会较好一些。

5.1.10 管桩接桩有端板焊接、机械连接等方式，采用其中任一种连接方式时均应保证接桩质量和上、下节段的桩身垂直度。

5.1.11 水泥土或者水泥土帷幕中插入管桩施工时，采用搅拌或高压旋喷先施工水泥土搅拌桩，再施工管桩。水泥土桩所用材料主要是胶结材料，在水泥土桩初凝前施工管桩可以提高水泥土桩与管桩的握裹力。因采用搅拌和高压旋喷的工艺不同，初凝的时间也有差异。

5.1.12 成孔完成后应严格按照标准对孔底进行清渣处理；对于复杂的地质，采用同步植入注浆管，并使用后注浆工艺能有效解决此技术工艺问题。

5.1.13 管桩用于支护工程主要以排桩或桩板式形式出现，可综合考虑周边环境限制条件、开挖深度、

工程地质与水文地质条件、施工工艺及设备条件、周边相近条件支护工程的工程经验、施工工期及施工季节等因素，选择悬臂式排桩或双排桩、锚杆- 排桩、内支撑- 排桩和组合式等支护结构形式。管桩施工可采用静压、锤击法施工，若距离重要建筑物过近或者临近地铁等对挤土效应比较敏感的支护工程，引孔辅助、搅拌桩内插入管桩及采用植入法等施工工艺均可按需采用，有效消除挤土的影响。

与工程桩检测不同，支护工程主要检测桩身的完整性和桩长，对于垂直度和水平尺寸偏差非常严格，因而桩位偏差和垂直度要求比工程桩严格。

# 5.2 起吊、搬运与堆放

5.2.3 现场管桩的堆放多采用单层堆放或双层堆放，堆放对场地平整要求较高，双层堆放应在桩下放置垫木。

# 5.3 锤击沉桩

5.3.1 液压打桩锤无油烟污染，其锤击噪音要比柴油锤小30分贝左右，而且锤击能量大小的选择范围较大，冲击体的质量从  $7\mathrm{t}\sim 30\mathrm{t}$  都有，落距从  $20\mathrm{cm}\sim 150\mathrm{cm}$  可自动调节，比柴油锤一跳动就达  $1.6\sim 1.8\mathrm{m}$  的落距小得多。液压打桩锤分单作用锤和双作用锤。单作用锤指冲击体上升是靠液压作用，下落是靠冲击体自重；双作用锤指冲击体上升、下落全由液压操纵。随着社会文明的进步和国民经济的发展，用液压锤替代柴油锤势在必然，这也是一个国家工业化水平、文明程度和环保水准的象征和标志。

柴油锤爆发力强，锤击能量大，工效高，锤击作用时间长，打桩应力峰值不高，落距可随桩阻力的大小自动调整，人为掺杂因素少，较适用于管桩的施打，但打桩会引起油烟、噪声、振动等污染，故在城市内受到限制使用，但在市郊、农村、新开发区等地区，打桩作业还普遍存在。柴油锤分导杆式和筒式两种，导杆式柴油锤锤击能量较少，在广东的工地上很难看到它的踪影，在北方某些地区有用于沉管灌注桩和一些小直径管桩的施工。

配备辅助机具与测量器具包含电焊机、气割工具、索具、撬棍、钢丝刷、锯桩器、经纬仪及水准仪、长条水准尺、线锤和吊架、尼龙绳和吊锤、带铁丝罩的24V低压灯泡、孔内摄像仪等。

5.3.2 桩帽的刚度、内径、深度关系到桩头的保护和耐锤击能力。桩帽需经得起重锤击打，桩帽下部套桩头用的套筒应做成圆筒型，不应做成方筒型。圆筒深度太浅，套入的管桩容易“掀帽、脱帽”；圆筒太深，一旦桩身或桩帽略有倾斜，筒体下沿口的钢板就会磕伤桩头上的混凝土。套筒内壁与管桩外壁的间隙过小，桩身一有倾斜就容易挤坏桩身；间隙过大，容易出现偏心锤击。桩帽与桩头间必须设置弹性桩垫，弹性、厚度适宜的桩垫，可以延长锤击作用的时间，降低锤击应力的峰值，起到保护桩头的作用，也可提高管桩的贯入效率。规程强调桩帽套筒应与施打的管桩直径相匹配，不得一帽多用，严禁使用“博士帽”。

5.3.3 延续2008版规程修订时的内容，对于当前施工中仍大量出现的“插销式”送桩器严禁使用，插销式送桩器难以设置垫层，送桩器倾斜后插销很容易破坏管桩的桩头。采用端部带套筒的送桩器，并要求设置一定厚度的衬垫。

5.3.4 沉桩时，必须严格控制第一节桩的沉桩质量，发现有偏移或倾斜时，应立即分析原因，采取校正措施。开始锤击时，宜用低能量、低冲程或空锤锤击  $3 \sim 5$  击，在确认桩身贯入方向无异常时，方可连续锤击。

5.3.6 沉桩过程综合反映了土层的阻力、桩身质量、桩锤锤击和压桩机效能，沉桩出现的异常情况与地质、设计、施工、桩质量均有关，因此，施工遇到本条所列情况之一时均应暂停打桩，并及时报设计、监理等有关人员，以便进行原因分析，研究处理解决的措施。

5.3.7 当桩需要作复打准备时，如布桩较密集或以强风化泥岩作桩端持力层的管桩基础很有可能需要进行复打作业，送桩就不能太深，否则，复打前桩头不易找到或者挖土太深，不易复打。

送桩作业要“即打即送”，若中间间歇时间一长，桩周土体发生固结，再施打时桩身沉不下去，硬打很容易将桩头击碎。

送桩的最后贯入度应比同一条件下不送桩时的最后贯入度小一些，才能达到同样的承载力。对比不送桩时的贯入度，送桩时的贯入度应考虑修正，修正系数一般可取0.8。

5.3.8 桩端处于遇水软化的岩层时，桩尖焊接和封底混凝土浇筑质量质量对于承载力的影响很大。大量工程实践中，现场仰焊甚至点焊桩尖的现象依然存在，沉桩后桩顶防护也基本不做，且封底混凝土均在全部或分区桩基施工后才进行，现场监控难度比较大，桩尖漏水和渗水无法保证。工厂预制的一体化桩尖经工厂检测和现场验收合格后进行施工，替换钢制桩尖，可减少桩底漏水的风险，降低监管难度，在中、强腐蚀环境下可同时解决腔内防护的难题。

# 5.4 振动锤沉桩

5.4.1 振动法沉桩适用于以桩长控制为主的摩擦型桩。适用的地层包括软黏土、黏性土、砂土、砾石等。

5.4.2 振动锤选型确保以下要求：1）振动锤的激振力应大于桩与土的动侧摩阻力；2）振动锤系统的工作振幅应大于桩到达设计深度所需的最小振幅；3）振动锤系统的起吊能力应大于桩的自重；4）工程场地满足振动锤系统行走及施工的相关要求；5）振动锤的振动频率应大于桩的自振频率，振桩前振动锤的桩夹应夹紧桩上端，振动作用线与管桩重心线应在同一直线上。

# 5.5 收锤

5.5.1 收锤标准包括的内容、指标较多，如桩的入土深度、每米沉桩锤击数、最后一米沉桩锤击数、总锤击数、最后贯入度、桩尖进入持力层深度等。一般情况下，桩端持力层、最后贯入度或最后一米沉桩锤击数为主要控制指标，其中桩端持力层作为定性控制指标，最后贯入度或最后一米锤击数作为定量控制指标，其余指标可根据具体情况有所选择作为参考指标。定量指标中用得最多的是最后贯入度，一般以最后三阵（每阵十击）的贯入度来判断该桩能否收锤。而最后贯入度大小又与工程地质条件、桩承载性状、单桩承载力特征值、桩规格及桩入土深度、打桩锤的规格、性能及冲击能量大小、桩端持力层性状及桩尖进入持力层深度等因素有关，需要综合考虑后确认。但由于地质等条件复杂多变，最后贯入度并非是打桩收锤的唯一定量控制指标，应具体情况具体分析，最终目的是为了保障单桩的承载能力，控

制建筑物的沉降，使建（构）筑物安全适用。

5.5.2 确定最后贯入度的控制指标，主要是要解决好一个“度”的问题。贯入度过大不行，基桩达不到设计承载力；贯入度过小也不好，基桩易被打坏。在常规情况下，规程要求所确定的贯入度指标不要小于每阵（10击）  $30\mathrm{mm}$  。这样做既保护了桩身，又延长了打桩锤的使用寿命。有些特殊的地质条件，如强风化岩层较薄（  $\leq 1.0\mathrm{m}$  ）且上覆土层又较软弱时，要达到同样的承载力，最后贯入度控制值可适当减少，但不宜小于  $15\mathrm{mm} / 10$  击，否则，应从设计入手适当减少单桩竖向抗压承载力特征值。在这种特殊的地质条件下测量一阵贯入度，若贯入度值达到收锤标准时即可收锤，若再打第二阵，管桩易被打坏。当然，在以全风化岩层、密实砂层、坚硬土层作桩端持力层的管桩工程，应量测最后三阵贯入度值，当每阵贯入度值逐渐递减且最后二阵达到收锤标准时即可收锤终止施打。

5.5.3 由于各方对于液压锤的使用尚处于摸索阶段，特别是收锤时的重锤冲程和收锤标准是施工时的难点，施工时习惯性延用柴油锤的施工经验，导致施工过程中特别是收锤时重锤冲程过大而造成桩头破损率偏高。

编制组收集了同一个施工单位在20多个项目的液压锤施工的打桩数据，收锤时的的重锤冲程为  $40\sim 80\mathrm{cm}$ ，贯入度为  $20\sim 40\mathrm{mm}$  不等，以PHC500AB125为例，其承载力特征值为  $1600\sim 2200\mathrm{kN}$ ，承载力和贯入度的控制基本与筒式柴油锤施工的承载力相当。在省内其它的施工单位普遍反映，液压锤施工收锤时重锤冲程大于  $80\mathrm{cm}$  时，桩头出现破坏的情况普遍存在。结合静载实验和试打桩时积累的收锤数据以及对应承载力数据，一般收锤时锤头冲程控制在  $50\mathrm{cm}$  左右，通过增加锤击数，控制贯入度达到  $20\sim 40\mathrm{mm}$ ，承载力达到设计要求，指导大面积施工时顺利成桩。

5.5.4 对每根桩的总锤击数及最后  $1\mathrm{m}$  沉桩击数进行限制，目的是防止桩身混凝土产生疲劳破坏。有统计资料表明，大多数管桩工程的桩的总锤击数在300击～1500击之间，少数超过2000击，个别达到3000击甚至4000击；超过3000击时，桩身容易被打坏或产生严重的“内伤”。当某工地为数不少的桩总锤击数超过本条规定时，设计者应从锤型、持力层和收锤贯入度等方面去反复调整。

5.5.6 记录最后贯入度最好的方法是在打桩机上配装打桩自动记录仪，由打桩自动记录仪来自动记录和反映，既方便又安全。鉴于现状，也可用人工方法量测和经纬仪测量贯入度。采用人工方法量测时按  $5\% \sim 10\%$  的工程桩数量作收锤回弹曲线测绘，利用测绘纸上测绘出来的连续十击的回弹曲线量出贯入度，判断成桩质量，作为用经纬仪量测贯入度的一种补充和比对。

# 5.6 接桩与截桩

5.6.3 考虑到高温的焊缝遇到地下水，如同淬火一样，焊缝容易变脆而被打裂，自然冷却的时间对于焊接接头的质量非常关键。经综合考量和工程实践，电焊结束后冷却的时间规定：1）手工焊接的自然冷却时间不应少于5min；2）二氧化碳气体保护焊所用焊条的直径细，散热快，所以确定其自然冷却时间为不应少于3min。

目前工地上的桩尖焊法很不规范，起吊后点焊、仰焊做法仍然存在，焊接质量较差。因此一定要加强桩尖焊接质量的监督。

5.6.5 管桩截桩应采用锯桩器。先行截桩应采取有效措施防止桩头开裂，若截桩时出现较严重的裂缝，应继续下移截桩，将裂缝段去除。

# 6 质量检测和工程验收

# 6.1 进场质量检验

6.1.1 单位工程所用的管桩，进行质量检查和检测时，是否需要划分为若干个检验批，视工程实际情况而定。如果验收批的样本数量较大，当出现不合格情况时，该检验批的管桩不准使用，可能会造成较大浪费；如果单位工程划分的验收批较多，可能会增加抽检数量。诸如管桩的规格和型号，尺寸偏差和外观质量，桩端板几何尺寸等检查项目，可按供货批次划分检验批；管桩的预应力钢棒数量和直径、螺旋筋直径和间距、螺旋筋加密区的长度、以及钢筋混凝土保护层厚度，桩身混凝土强度等检查项目，可按管桩生产厂家划分检验批。

6.1.2~6.1.7 建筑工程中使用的管桩，除应按产品标准进行生产质量控制和出厂检验外，管桩运到工地后，施工前，还应进行成品桩质量检查和检测。本条列出的质量检查检测工作，应由施工单位完成，并应实行旁站监理。

管桩的规格和型号、尺寸偏差和外观质量、桩端板几何尺寸，应在管桩运到工地后及时进行检查和抽检。目前管桩成品桩质量存在最大的问题是混凝土强度低和端板质量问题，端板质量存在三个方面问题，一是端板材质未采用Q235钢材，而采用铸钢或“地条钢”、可焊性差而不符合要求，二是端板厚度偏薄、导致钢棒与端板的连接较差，三是电焊坡口尺寸不规范、导致焊缝高度不符合要求。因此，对焊接接头，应重点检查端板厚度和电焊坡口尺寸。当采用机械连接时，端板的结构与采用焊接方式的端板结构有一定的差异。为了实现通过连接部件对两节桩的连接，管桩的连接质量既与连接部件质量有关，也与桩端接头质量有关，应重点检查端板厚度和桩端接头以及连接部件。当对端板材质质疑时，应执行本规程第6.1.5条的规定。

管桩的预应力钢棒或非预应力钢筋数量和直径、钢管壁厚、螺旋筋直径和间距、螺旋筋加密区的长度、以及钢筋混凝土保护层厚度，可利用先施工的  $2\mathrm{m}$  以上长度的余桩经人工破碎后进行检测；若工地没有余桩可利用，则应在工地上随机选取二节桩经人工破碎后检测。检测预应力钢棒、非预应力钢筋、钢管可截一段钢筋或钢管称其重量，检测螺旋筋直径和保护层厚度可用游标卡尺，检测螺旋筋间距和加密区长度可用钢卷尺。

6.1.8 管桩施工现场堆放条件没有管桩厂内堆场的条件好，不宜叠层堆放过高。一般较好的做法是：按工程进度分批运入管桩，既避免二次搬运，又便于单层着地放置。

6.1.10 管桩混凝土强度是影响工程质量安全的主要因素，也是管桩生产厂家和地基基础施工单位对管桩质量纠纷的主要矛盾，因此，本规程对管桩桩身混凝土强度抽检进行了明确规定，一是明确可选择两种检测方法，即钻芯法或管桩全截面抗压试验方法，二是影响钻芯法检测结果的因素比较多，如取样、样品处理等都会影响评价结果，当对钻芯法的检测评价结果有争议时，可采用管桩全截面抗压试验进行评价。

6.1.11 桩尖分常用桩尖和特殊桩尖。平底十字型钢桩尖和尖底十字型钢桩尖属于常用桩尖，其他诸如锯齿十字型、方锥型、六棱锥型、H型、开口型钢桩尖等属于特殊桩尖，可根据地质条件、设计要求进行

选用。目前在桩尖上存在的问题是：桩尖的材质、桩尖的尺寸构造、桩尖的焊接等。桩尖材质特别是其化学成分和力学性能不合格者不在少数；桩尖的尺寸主要是偏小、偏薄，检测方法就是量测其尺寸并称其重量。桩尖的焊接也普遍存在问题，管桩起吊就位后处于悬吊状态下在桩端进行点焊或仰焊而成，导致焊接时间短，焊缝质量差，管桩打入地层后，内孔很快进水，严重的甚至桩尖脱落或者挤入管桩底内孔，有的甚至不用桩尖。因此，对桩尖的检查也应严格认真。

# 6.2 施工过程质量控制与检测

6.2.2 放线定位及桩位标记保护工作很重要，不注意也会造成工程桩的质量事故，尤其是桩位的偏差值。桩位标记要求见本规程规定。大承台群桩基础，宜先打承台内的桩，承台四周边缘的桩位待承台内其他桩全部打完后再重新测定，这样施打结果的基桩，整个群桩基础的外围形状不变，承台模板及混凝土施工既方便又节约，这是广东应用管桩多年经验的总结。

6.2.4 一节底桩垂直度控制的好坏对整根桩的垂直度影响至关重要，因此对底桩垂直度控制要严格一些，不得大于  $0.5\%$  。送桩以后桩身垂直度偏差不易测量，故在送桩前进行测量。一般情况下，送桩前后的桩身垂直度不会有大的变化，但在深基坑内的基桩，有时由于基坑土方开挖不当会引起桩身倾斜，故在深基坑土方开挖后，需再次测量桩身垂直度。

6.2.5 桩接头连接质量的控制非常重要，监理工程师应作旁站监理。焊接接头施工应检查电焊工上岗资质证件、焊条的规格、直径和质量、、电焊坡口的尺寸，记录并监控焊接所用时间；焊完后应有5分钟的停歇时间才能开锤施打。机械接头连接时的工作是否顺畅是接头质量好坏的一个重要标志。桩尖的焊接应按照本规程相关条款的规定进行监控。

6.2.6 收锤标准包括的内容、指标较多，如桩的入土深度、每米沉桩锤击数、最后一米沉桩锤击数、总锤击数、最后贯入度、桩尖进入持力层深度等。根据广东多年的施工经验：桩端持力层、最后贯入度或最后一米沉桩锤击数为主要控制指标，其中桩端持力层作为定性控制指标，最后贯入度或最后一米锤击数作为定量控制指标。其余指标可根据具体情况有所选择作为参考指标。定量指标中用得最多的是最后贯入度，一般以最后三阵（每阵10击）的贯入度来判断该桩能否收锤。而最后贯入度大小与工程地质条件、桩承载性状、单桩承载力特征值、桩规格及桩入土深度、打桩锤的规格、性能及冲击能量大小、桩端持力层性状及桩尖进入持力层深度等因素有关，需要综合考虑后确认。由于地质等条件复杂多变，最后贯入度并非是打桩收锤的唯一定量控制指标，应具体情况具体分析，最终目的是为了保证单桩的承载能力，控制建筑物的沉降，使建（构）筑物安全适用。

6.2.8 打桩顺序是广东多年施工经验的总结。因为实际情况比较复杂，施工单位在做施工组织设计时，应根据实际、灵活运用、的原则，综合考虑后制定最佳的施工流水图以指导施工。施工流水定得是否合理，不仅影响打桩进度，也影响打桩工程的质量。

引孔打桩法为预钻孔，然后在预钻孔内插桩、打桩，其主要目的是减少挤土效应，亦可增加桩的入土深度。根据经验和工程实际，引孔的直径主要看现场的土质情况、桩直径、桩的密集程度等因素而定，一般可以比管桩直径小  $10\mathrm{cm}$  或  $5\mathrm{cm}$ ，必要时也可等径引孔。

一般情况下，引孔深度不宜超过  $12\mathrm{m}$ ，主要是因为孔引得太深，孔的垂直度偏差不易控制，一旦引孔偏斜，管桩下沉时就沿着孔壁下去，很难纠偏，也很容易发生桩身折断事故。

引孔内积水，宜采用开口型桩尖，若用封口型桩尖，桩端部一般达不到孔底，会造成工程质量事故。

# 6.3 成桩质量检测

6.3.5~6.3.6 在本规程中，管桩有三种使用方式，即桩基础中的管桩、复合地基中的管桩和支护结构中的管桩，不论哪种情况，均应对工程桩桩身质量完整性和单桩承载力进行抽检。单桩承载力检测，视设计要求而定，可能只包括单桩竖向抗压承载力，也可能包括单桩竖向抗压承载力、单桩竖向抗拔承载力和单桩水平承载力。检测单桩竖向抗压承载力可采用静载试验和高应变法，检测桩身质量完整性可采用低应变法和高应变法。参照现行广东省标准《建筑地基基础检测规范》DBJ/T15- 60的有关规定，管桩推荐采用低应变动测法进行桩身完整性检测，SC桩推荐采用以高应变法为主检测桩身完整性。

对于基坑支护工程中的管桩，其水平受力状况与现行行业标准《建筑基桩检测技术规范》JGJ106单桩水平荷载试验假定的基桩水平受力状况是有差别的，如何科学合理地评价基坑支护工程中的管桩水平承载能力满足设计要求，需进一步进行研究。

此外，对水泥土桩中植入管桩的管桩基础，应采用静载试验对水泥土复合管桩的单桩承载力进行试验；对于管桩复合地基，还应进行复合地基平板载荷试验。

6.3.7 本条是对工程桩成桩后进行承载力（主要是竖向抗压承载力，也含水平承载力、抗拔承载力）抽检的开始时间，即从打桩收锤到进行高应变动测和静载荷试验的停歇时间作了规定，与现行国家、省《建筑地基基础设计规范》及广东省标准《建筑地基基础检测规范》DBJ/T15- 60的规定时间相一致。本规程规定设计阶段施打的静载试验桩，除持力层为遇水易软化的风化岩层的基桩外，静载荷试验的开始时间一律定为成桩7天后，主要是为了加快速度，缩短工期。

6.3.8 广东省内部分地区采用低压灯泡吊入成桩内孔作桩身完整性辅助检查。有条件的工地，可用孔内摄像仪进行检查，尤其是简易孔内摄像仪。作为低应变法和高应变法检测结果的补充，是有实际工程意义的，值得鼓励。

6.3.10 我省近些年来出现许多大型工程，单体工程管桩数量多达  $7000\sim 8000$  根，按以往规定静载荷试验的桩数为总桩数的  $1\%$  计，检测数量为  $70\sim 80$  根。做静载荷试验的时间往往比打桩施工的时间还长。许多大型设计院有丰富设计经验的专家提议在地质条件变化不大、施工条件基本一致的前提下，宜适当降低抽检桩数的比例。为此，编制组经调查研究，提出了此项规定，具体实施时宜根据工程的具体情况，由质检、监理、设计等共同确认一个合适的抽检比例。
