Repository: duoleshi/0407-klb-ZG

# 重工施工方案AI智能审核系统(自研)

基于 AI 的工程方案（危大工程专项施工方案）智能审核系统，支持自动识别专业类型、智能匹配知识库规范、生成结构化审核报告。

## 文档导航

- [用户手册](./docs/用户手册.md) - 详细的功能介绍和操作指南
- [常见问题 FAQ](./docs/FAQ.md) - 使用过程中常见问题的解答

## 功能特性

- **智能专业识别** - 自动识别 13 个工程专业类型
  - 基坑工程、模板支撑体系工程、脚手架工程
  - 起重吊装及起重机械安装拆卸工程、拆除爆破工程、暗挖工程
  - 建筑幕墙安装工程、人工挖孔桩工程、钢结构安装工程
  - 水下作业工程、装配式建筑混凝土预制构件安装工程
  - 采用新技术新工艺新材料新设备工程、有限空间作业

- **知识库智能匹配** - 根据方案内容自动匹配相关规范文件
- **强制性标准优先加载** - 优先加载《智能体审核依据》强制性标准
- **多格式 PDF 解析** - 支持文本 PDF 和扫描版 PDF（OCR）
- **结构化审核报告** - 按标准格式输出审核意见
- **审核历史记录** - 保存历史审核记录，支持导出

## 技术栈

- **前端**: Next.js 16 + React 19 + TypeScript + Tailwind CSS
- **UI 组件**: Radix UI + shadcn/ui
- **AI 模型**: DeepSeek API
- **OCR 识别**: MinerU API + 百度 OCR + Tesseract.js（多级降级）
- **数据库**: SQLite (sql.js)
- **PDF 解析**: pdf-parse + pdfjs-dist

## 项目结构

```
├── app/                    # Next.js App Router
│   ├── api/                # API 路由
│   │   ├── review/         # 审核接口
│   │   ├── history/        # 历史记录接口
│   │   └── regulations/    # 规范文件管理接口
│   ├── history/            # 历史记录页面
│   ├── regulations/        # 规范文件管理页面
│   └── page.tsx            # 首页
├── components/             # React 组件
│   ├── landing/            # 首页组件
│   ├── review-result.tsx   # 审核结果展示
│   └── ui/                 # UI 基础组件
├── lib/                    # 核心库
│   ├── knowledge-base.ts   # 知识库匹配模块
│   ├── pdf-parser.ts       # PDF 解析模块
│   └── db.ts               # 数据库模块
├── public/                 # 静态资源
├── 方案审核依据/            # 知识库文件夹
│   ├── 通用法律法规标准规范审核依据/
│   └── 专业法律法规标准规范审核依据/
└── 《智能体审核依据》通用及专用技术文档.md  # 强制性标准
```

## 安装部署

### 环境要求

- Node.js 18+
- pnpm (推荐) 或 npm

### 安装步骤

1. **克隆仓库**
```bash
git clone https://github.com/duoleshi/Knowledge-Base-0317.git
cd Knowledge-Base-0317
```

2. **安装依赖**
```bash
pnpm install
```

3. **配置环境变量**

创建 `.env` 文件：
```env

# DeepSeek API Configuration
DEEPSEEK_API_KEY=your_deepseek_api_key
DEEPSEEK_BASE_URL=https://api.deepseek.com

# Baidu OCR Configuration (可选)
BAIDU_OCR_API_KEY=your_baidu_ocr_api_key
BAIDU_OCR_SECRET_KEY=your_baidu_ocr_secret_key

# MinerU API Configuration (可选，用于扫描版 PDF)
MINERU_API_TOKEN=your_mineru_api_token
```

4. **启动开发服务器**
```bash
pnpm dev
```

5. **访问应用**

打开浏览器访问 http://localhost:3000

## 使用说明

### 上传审核

1. 在首页点击上传区域，选择工程方案 PDF 文件
2. 点击"开始审核"按钮
3. 等待 AI 分析完成（约 30-90 秒）
4. 查看生成的审核报告

### 审核报告格式

审核报告按以下章节结构输出：

1. **审核依据** - 列出审核所依据的法律、法规、标准、规范
2. **通用性审核** - 按法律→法规→标准规范顺序输出
3. **严重缺陷审核** - 检查是否存在缺漏项
4. **内容完整性审核** - 检查方案内容完整性
5. **专业性审核** - 专业性技术问题审核

### 历史记录

- 点击导航栏"历史记录"查看所有审核记录
- 支持导出 TXT、MD、HTML 格式
- 支持删除记录

## 知识库结构

```
方案审核依据/
├── 通用法律法规标准规范审核依据/
│   ├── 法律法规通用审核依据/
│   └── 标准规范通用审核依据/
└── 专业法律法规标准规范审核依据/
    └── 房屋建筑工程/
        └── 安全类方案审核/
            └── 2危大工程专项方案/
                ├── 1基坑工程/
                ├── 2模板支撑体系工程/
                ├── 3起重吊装及起重机械安装拆卸工程/
                ├── 4脚手架工程/
                ├── 5拆除、爆破工程/
                ├── 6暗挖工程/
                ├── 7建筑幕墙安装工程/
                ├── 8人工挖孔桩工程/
                ├── 9钢结构安装工程/
                ├── 10水下作业工程/
                ├── 11装配式建筑混凝土预制构件安装工程/
                ├── 12采用新技术、新工艺、新材料、新设备工程/
                └── 13有限空间作业/
```

## 13 个专业类型说明

| 序号 | 专业名称 | 关键词示例 |
|------|---------|-----------|
| 1 | 基坑工程 | 基坑、支护、降水、边坡、土方 |
| 2 | 模板支撑体系工程 | 模板、高支模、满堂架、立杆 |
| 3 | 起重吊装及起重机械安装拆卸工程 | 塔吊、起重机械、吊装、安装拆卸 |
| 4 | 脚手架工程 | 脚手架、悬挑、附着式升降、盘扣 |
| 5 | 拆除、爆破工程 | 拆除、爆破、机械拆除 |
| 6 | 暗挖工程 | 暗挖、盾构、顶管、隧道 |
| 7 | 建筑幕墙安装工程 | 幕墙、玻璃幕墙、石材幕墙 |
| 8 | 人工挖孔桩工程 | 人工挖孔桩、灌注桩 |
| 9 | 钢结构安装工程 | 钢结构、钢构件、钢梁、焊接 |
| 10 | 水下作业工程 | 水下作业、潜水、水下焊接 |
| 11 | 装配式建筑混凝土预制构件安装工程 | 装配式、预制构件、PC构件 |
| 12 | 采用新技术、新工艺、新材料、新设备工程 | 新技术、新工艺、新材料 |
| 13 | 有限空间作业 | 有限空间、受限空间、封闭空间 |

## API 配置说明

| API | 用途 | 获取方式 |
|-----|------|----------|
| DeepSeek | AI 审核分析 | https://platform.deepseek.com |
| 百度 OCR | 扫描版 PDF 识别 | https://ai.baidu.com/tech/ocr |
| MinerU | 高质量 PDF 解析 | https://mineru.net |

## 开发命令

```bash

# 开发模式
pnpm dev

# 构建生产版本
pnpm build

# 启动生产服务器
pnpm start

# 代码检查
pnpm lint
```

## 联系方式

如有问题或建议，请提交 Issue 或 Pull Request。

File: 方案审核依据/专业法律法规标准规范审核依据/房屋建筑工程/安全类方案审核/2危大工程专项方案/6暗挖工程/CJJ_T192-2012《盾构可切削混凝土配筋技术规程》.md
# UDC

# 中华人民共和国行业标准

CJJ/T 192- 2012  备案号 J 1471- 2012

# 盾构可切削混凝土配筋技术规程

Technical specification for shield- cuttable concrete reinforcement

2012- 10- 29 发布 2013- 03- 01 实施

中华人民共和国住房和城乡建设部 发布

# 中华人民共和国行业标准

# 盾构可切削混凝土配筋技术规程

Technical specification for shield- cuttable concrete reinforcement

# CJJ/T 192-2012

批准部门:中华人民共和国住房和城乡建设部

施行日期:2013年3月1日

中国建筑工业出版社

2012 北京

# 中华人民共和国行业标准盾构可切削混凝土配筋技术规程Technicalspecification for shield-cuttable concrete reinforcementCJJ/T192-2012

\*

中国建筑工业出版社出版、发行(北京西郊百万庄)

各地新华书店、建筑书店经销

北京红光制版公司制版

# 廊坊市海涛印刷有限公司印刷

\*

开本:  $850 \times 1168$  毫米 1/32 印张:  $1\frac{1}{2}$  字数:35千字

2013年2月第一版 2013年2月第一次印刷

定价:10.00元

统一书号:  $15112 \cdot 23640$

# 版权所有 翻印必究

如有印装质量问题,可寄本社退换

(邮政编码100037)

本社网址:http://www.cabp.com.cn

网上书店:http://www.china- building.com.cn

# 中华人民共和国住房和城乡建设部公告

第1505号

住房城乡建设部关于发布行业标准《盾构可切削混凝土配筋技术规程》的公告

现批准《盾构可切削混凝土配筋技术规程》为行业标准,编号为CJJ/T192- 2012,自2013年3月1日起实施。

本规程由我部标准定额研究所组织中国建筑工业出版社出版发行。

# 中华人民共和国住房和城乡建设部

2012年10月29日

# 前言

根据住房和城乡建设部《关于印发〈2008年工程建设标准、规范制订、修订计划〉的通知》(建标［2008］102号)的要求,标准编制组在广泛调查研究以及大量试验结果统计分析的基础上,结合现场应用效果,认真总结实践经验,参考有关国外先进标准,并在广泛征求意见的基础上,编制本规程。

本规程的主要技术内容是:1. 总则;2. 术语和符号;3. 材料;4. 设计;5. 施工;6. 验收。

本规程由住房和城乡建设部负责管理,由深圳市海川实业股份有限公司负责具体技术内容解释。在执行过程中,如有意见和建议请寄送深圳市海川实业股份有限公司(地址:深圳市福田区车公庙天安数码城F3.8栋CD座八楼,邮编:518040)。

本规程主编单位:深圳市海川实业股份有限公司

中铁二院工程集团有限责任公司

本规程参编单位:西南交通大学

成都地铁有限责任公司

深圳市地铁集团有限公司

上海市隧道工程轨道交通设计研究院

广州地铁设计研究院有限公司

上海启鹏工程材料科技有限公司

本规程主要起草人员:何唯平 牟锐 李志业 马文义

陈湘生 申伟强 罗世培 林刚

郭俊 张志强 李明 贺晶

杨志豪 史海欧 刘树亚 王建

黄永衡 张杰 李志南 贺春宁

白国东 师晓权 李化云 周佳媚

本规程主要审查人员: 张易谦 赵军 杜文库 张起森

韩一波 黄钟晖 任庆铨 金明

任国青 秦建设 裴利华

# 目次

# 1 总则 1

# 2 术语和符号 2

2.1 术语 2

2.2 符号 2

3 材料 6

4 设计 8

4.1 一般规定 8

4.2 承载能力极限状态计算 9

4.3 变形计算 16

4.4 构造规定 16

5 施工 17

5.1 一般规定 17

5.2 玻璃纤维筋笼的制作和吊装 17

5.3 筋笼的就位和浇筑混凝土 18

5.4 盾构切削玻璃纤维筋混凝土的要求 18

6 验收 19

本规程用词说明 20

引用标准名录 21

附:条文说明 23

# Contents

1 General Provisions 1 2 Terms and Symbols 2 2. 1 Terms 2 2. 2 Symbols 2 3 Materials 6 4 Designs 8 4. 1 General Requirement 8 4. 2 Computation of Bearing Capacity to Limiting Condition 9 4. 3 Computation of Deformation 16 4. 4 Constructional Rule 16 5 Construction 17 5. 1 General Requirement 17 5. 2 Fabrication and Hoisting for GFRP Rebar Cage 17 5. 3 Emplacement and Cast Concrete for GFRP Rebar Cage 18 5. 4 Construction Requirement for Shield- cuttable GFRP Concrete 18 6 Acceptance 19 Explanation of Wording in This Specification 20 List of Quoted Standards 21 Addition: Explanation of Provisions 23

# 1总则

1.0.1 为统一盾构可切削玻璃纤维筋混凝土配筋的技术和质量验收标准,确保工程质量,制定本规程。

1.0.2 本规程适用于盾构可切削玻璃纤维筋混凝土临时结构配筋工程的设计、施工和质量验收。

1.0.3 盾构可切削玻璃纤维筋混凝土配筋工程的设计、施工和质量验收除应符合本规程外,尚应符合国家现行有关标准的规定。

# 2 术语和符号

# 2.1 术语

# 2.1.1 盾构shield

2.1.1 盾构 shield盾构掘进机的简称,是在钢壳体保护下完成隧道掘进、拼装作业、由主机和后配套组成的机电一体化设备。

2.1.2 工作井 working shaft

2.1.2 工作井 working shaft盾构组装、拆卸、调头、吊运管片和出渣土等使用的工作竖井,包括盾构始发工作井、盾构接收工作井等。

2.1.3 盾构始发 shield launching盾构开始掘进的施工过程。

盾构开始掘进的施工过程。

2.1.4 盾构接收 shield arrival盾构到达接收位置的施工过程。

盾构到达接收位置的施工过程。

2.1.5 玻璃纤维筋 glass fibre reinforced plastics (GFRP) rebar

由含碱量小于  $1\%$  的无碱玻璃纤维(E- Glass)无捻粗纱或者高强玻璃纤维(S)无捻粗纱和树脂基体(环氧树脂、乙烯基树脂)、固化剂等材料,通过成型固化工艺复合而成的筋材。简称 GFRP 筋。

2.1.6 玻璃纤维筋混凝土结构 GFRP reinforced concrete structure

配置受力玻璃纤维筋的增强混凝土结构。

# 2.2 符号

2.2.1 材料性能:

$C_{\mathrm{E}}$  ——工作环境影响系数;

$E_{\mathrm{c}}$  ——混凝土弹性模量;

$E_{\mathrm{f}}$  ——玻璃纤维筋的弹性模量;

$E_{\mathrm{S}}$  ——钢筋的弹性模量;

$f_{\mathrm{b}}$  ——玻璃纤维筋弯曲部位抗拉强度设计值;

$f_{\mathrm{c}}$  ——混凝土轴心抗压强度设计值;

$f_{\mathrm{cr}}$  ——混凝土开裂模量;

$f_{\mathrm{fb}}$  ——玻璃纤维箍筋弯曲段抗拉强度设计值;

$f_{\mathrm{fu}}$  ——玻璃纤维筋的抗拉强度设计值;

$f_{\mathrm{k}}$  ——玻璃纤维筋的抗拉强度标准值;

$f_{\mathrm{t}}$  ——混凝土轴心抗拉强度设计值;

$f_{\mathrm{u}}$  ——玻璃纤维筋的抗拉强度;

$f_{\mathrm{v}}$  ——玻璃纤维筋的剪切强度;

$\epsilon$  ——玻璃纤维筋极限拉应变;

$\epsilon_{\mathrm{cu}}$  ——混凝土极限压应变;

$\epsilon_{\mathrm{fu}}$  ——玻璃纤维筋极限拉应变设计值;

$\tau$  ——玻璃纤维筋与混凝土、水泥砂浆的平均粘结强度。

2.2.2 作用和作用效应:

$C$  ——结构构件达到正常使用要求所规定的玻璃纤维筋结构构件应力、变形等的限值;

$F_{\mathrm{u}}$  ——玻璃纤维筋的抗拉承载力;

$M$  ——弯矩设计值;

$M_{\mathrm{a}}$  ——梁变形计算最大弯矩;

$M_{\mathrm{cr}}$  ——开裂弯矩;

$N$  ——轴向压力设计值;

$R$  ——结构构件的抗力设计值;

$R_{\mathrm{f}}(\cdot)$  ——玻璃纤维筋混凝土结构构件的抗力函数;

$S$  ——承载能力极限状态下作用组合的效应设计值;

$V$  ——玻璃纤维筋混凝土构件斜截面最大剪力设计值;

$V_{\mathrm{fc}}$  ——玻璃纤维筋混凝土构件中混凝土的受剪承载力设计值;

$V_{\mathrm{fv}}$  ——玻璃纤维混凝土构件中玻璃纤维筋的受剪承载力设计值;

Y——正常使用极限状态荷载组合的效应设计值;

$\sigma_{\mathrm{fi}}$  ——第  $i$  层纵向玻璃纤维筋的应力。

2.2.3 几何参数:

$A$  ——圆形截面面积;

$A_{0}$  ——构件换算有效截面面积;

$A_{\mathrm{f}}$  ——纵向受拉玻璃纤维筋的截面面积;

$A_{\mathrm{fv}}$  ——配置在同一截面内玻璃纤维箍筋各肢的全部截面面积;

$a$  ——纵向受拉玻璃纤维筋合力点至界面近边缘的距离;

$b$  ——截面宽度;

$d$  ——玻璃纤维筋的名义直径;

$d_{\mathrm{b}}$  ——玻璃纤维筋的等效直径;

$e$  ——轴向压力作用点至纵向受拉纤维筋合力的距离;

$e_{0}$  ——轴向压力对截面重心的偏心距;

$e_{\mathrm{a}}$  ——附加偏心距;

$h_{0}$  ——梁截面有效高度,纵向受拉玻璃纤维筋合力点至截面受压边缘的距离;

$I_{\mathrm{cr}}$  ——开裂截面换算惯性矩;

$I_{\mathrm{e}}$  ——梁截面有效惯性矩;

$I_{\mathrm{g}}$  ——梁截面惯性矩;

$h_{0i}$  ——第  $i$  层纵向玻璃纤维筋截面重心至受压边缘的距离;

$r$  ——圆形截面的半径;

$r_{\mathrm{b}}$  ——玻璃纤维箍筋的弯曲半径;

$r_{\mathrm{a}}$  ——纵向玻璃纤维筋重心所在圆周的半径;

$s$  ——沿构件长度方向的箍筋间距;

$x$  ——等效受压区高度;

$x_{\mathrm{b}}$  ——界限受压区高度;

$y_{\mathrm{t}}$  ——梁截面中和轴到玻璃纤维筋的距离;

$\xi$  ——相对受压区高度;

$\xi_{\mathrm{b}}$  ——相对界限受压区高度。

2.2.4 计算系数及其他:

$K$  ——设计弯矩调整系数;

$\alpha$  ——对应于受压区混凝土截面面积的圆心角(rad)与  $2\pi$  的比值;

$\alpha_{\mathrm{b}}$  ——界限受压圆心角;

$\alpha_{\mathrm{c}}$  ——玻璃纤维筋对混凝土抗剪能力的影响系数;

$\alpha_{\mathrm{d}}$  ——粘结强度系数;

$\alpha_{\mathrm{t}}$  ——纵向受拉玻璃纤维筋与全部纵向玻璃纤维筋截面面积的比值;

$\alpha_{1}$  、  $\beta_{1}$  ——变异系数;

$\beta_{\mathrm{h}}$  ——与玻璃纤维筋弹性模量及混凝土的粘结性能有关的系数;

$\beta_{\mathrm{h}}$  ——截面高度影响系数;

$\gamma_{0}$  ——结构重要性系数;

$\eta$  ——偏心受压构件轴向压力偏心距增大系数;

$\mu$  ——修正系数;

$\rho_{\mathrm{f}}$  ——梁截面配筋率;

$\rho_{\mathrm{fb}}$  ——纵向受拉玻璃纤维筋的平衡配筋率;

$\phi$  ——构件稳定系数。

# 3材料

3.0.1 玻璃纤维筋的螺纹杆体表面质地应均匀, 无气泡和裂纹, 其螺纹牙形、牙距应整齐, 不应有损伤。

3.0.2 玻璃纤维筋中树脂基体应使用乙烯基和环氧树脂体系或乙烯基树脂和环氧树脂混合树脂, 产品物理和耐久性应满足使用要求, 树脂基体的原料聚合物不应含有任何聚酯成分。

3.0.3 玻璃纤维筋规格应符合表3.0.3的要求。

表3.0.3 玻璃纤维筋规格  

<table><tr><td>公称直径（mm）</td><td>平均外径（mm）</td><td>允许偏差（mm）</td><td>杆体弯曲度（mm/m）</td></tr><tr><td>10</td><td>10.0</td><td rowspan="5">±0.2</td><td rowspan="5">≤3</td></tr><tr><td>12</td><td>12.0</td></tr><tr><td>14</td><td>14.0</td></tr><tr><td>16</td><td>16.0</td></tr><tr><td>18</td><td>18.0</td></tr><tr><td>20</td><td>20.0</td><td rowspan="4">±0.3</td><td rowspan="4">≤4</td></tr><tr><td>22</td><td>22.0</td></tr><tr><td>25</td><td>25.0</td></tr><tr><td>28</td><td>28.0</td></tr><tr><td>30</td><td>30.0</td><td rowspan="4">±0.4</td><td rowspan="4">≤5</td></tr><tr><td>32</td><td>32.0</td></tr><tr><td>34</td><td>34.0</td></tr><tr><td>36</td><td>36.0</td></tr></table>

3.0.4 玻璃纤维筋的密度应在  $1.9\mathrm{g} / \mathrm{cm}^{3} \sim 2.2\mathrm{g} / \mathrm{cm}^{3}$  。

3.0.5 玻璃纤维筋力学性能指标应符合表3.0.5的要求。

表3.0.5 玻璃纤维筋力学性能指标  

<table><tr><td>公称直径d(mm)</td><td>抗拉强度标准值fk(MPa)</td><td>剪切强度fv(MPa)</td><td>极限拉应变ε(%)</td><td>弹性模量Ef(GPa)</td></tr><tr><td>D&amp;lt;16mm</td><td>≥600</td><td rowspan="4">≥110</td><td rowspan="4">≥1.2</td><td rowspan="4">≥40</td></tr><tr><td>16mm≤d&amp;lt;25mm</td><td>≥550</td></tr><tr><td>25mm≤d&amp;lt;34mm</td><td>≥500</td></tr><tr><td>D≥34mm</td><td>≥450</td></tr></table>

注:玻璃纤维筋抗拉强度标准值保证率在  $95\%$  以上。

3.0.6 玻璃纤维筋抗拉强度设计值应按下列公式计算:

$$
f_{\mathrm{fu}} = C_{\mathrm{E}} f_{\mathrm{k}} \tag{3.0.6-1}
$$

$$
\epsilon_{\mathrm{fu}} = C_{\mathrm{E}} \epsilon \tag{3.0.6-2}
$$

式中:  $f_{\mathrm{fu}}$  ——玻璃纤维筋的抗拉强度设计值(MPa);

$f_{\mathrm{k}}$  ——玻璃纤维筋的抗拉强度标准值(MPa);

$C_{\mathrm{E}}$  ——工作环境影响系数,工作环境在室内取值0.8,工作环境在室外取值0.7;

$\epsilon$  ——玻璃纤维筋极限拉应变;

$\epsilon_{\mathrm{fu}}$  ——玻璃纤维筋极限拉应变设计值。

# 4 设计

# 4.1 一般规定

4.1.1 玻璃纤维筋混凝土结构设计方法应采用概率理论为基础的极限状态设计法,采用分项系数的设计表达式进行设计。

4.1.2 玻璃纤维筋混凝土结构构件承载能力极限状态设计应按下列公式计算:

$$
\gamma_{0}S \leqslant R \tag{4.1.2-1}
$$

$$
R = R_{\mathrm{f}}(f_{\mathrm{fu}}, f_{\mathrm{c}}, \dots) \tag{4.1.2-2}
$$

式中:  $\gamma_{0}$  ——结构重要性系数:对安全等级为一级的结构构件,不小于1.1;对安全等级为二级的结构构件,不小于1.0;对安全等级为三级的结构构件,不小于0.9;结构安全等级根据相关设计文件确定;

$S$  ——承载能力极限状态下作用组合的效应设计值(MPa);

$R$  ——结构构件的抗力设计值(MPa);

$R_{\mathrm{f}}(\bullet)$  ——玻璃纤维筋混凝土结构构件的抗力函数;

$f_{\mathrm{fu}}$  ——玻璃纤维筋抗拉强度设计值(MPa),根据本规程第3.0.5条和式(3.0.6- 1)条取值;

$f_{\mathrm{c}}$  ——混凝土轴心抗压强度设计值(MPa),按现行国家标准《混凝土结构设计规范》GB50010取值。

4.1.3 对正常使用极限状态,玻璃纤维筋混凝土结构构件的结构应力、变形等验算应符合下式要求:

$$
Y \leqslant C \tag{4.1.3}
$$

式中:  $Y$  ——正常使用极限状态荷载组合的效应设计值;

$C$  ——结构构件达到正常使用要求所规定的玻璃纤维筋混凝土结构构件应力、变形等的限值。

# 4.2 承载能力极限状态计算

4.2.1 正截面承载力的计算应符合下列规定:

1 正截面承载力应按下列基本假定进行计算:

1)截面应变保持平面;

2)不考虑混凝土的抗拉强度;

3)不考虑玻璃纤维筋的抗压强度;

4)混凝土和玻璃纤维筋粘结良好。

2 正截面纵向受拉玻璃纤维筋配筋率应按下式计算:

$$
\rho_{\mathrm{f}} = \frac{A_{\mathrm{f}}}{A_{0}} \tag{4.2.1-1}
$$

式中:  $\rho_{\mathrm{f}}$  ——玻璃纤维筋配筋率  $(\%)$

$A_{\mathrm{f}}$  ——纵向受拉玻璃纤维筋截面面积  $(\mathrm{mm}^{2})$

$A_{0}$  ——构件换算有效截面面积  $(\mathrm{mm}^{2})$

3 纵向受拉玻璃纤维筋的平衡配筋率(简称平衡配筋率)应按下式计算:

$$
\rho_{\mathrm{fb}} = \alpha_{1} \cdot \beta_{1} \cdot \frac{f_{\mathrm{c}}}{f_{\mathrm{fu}}} \cdot \frac{\epsilon_{\mathrm{cu}}}{\epsilon_{\mathrm{cu}} + \epsilon_{\mathrm{fu}}} \tag{4.2.1-2}
$$

式中:  $\rho_{\mathrm{fb}}$  ——纵向受拉玻璃纤维筋的平衡配筋率  $(\%)$

$\alpha_{1} \cdot \beta_{1}$  ——系数,分别取0.92和0.85;

$f_{\mathrm{c}}$  ——混凝土轴心抗压强度设计值  $(\mathrm{MPa})$ ,应按现行国家标准《混凝土结构设计规范》GB50010取值;

$f_{\mathrm{fu}}$  ——玻璃纤维筋抗拉强度设计值  $(\mathrm{MPa})$ ,应根据本规程式(3.0.6- 1)计算;

$\epsilon_{\mathrm{cu}}$  ——混凝土极限压应变,应按现行国家标准《混凝土结构设计规范》GB50010取值;

$\epsilon_{\mathrm{fu}}$  ——玻璃纤维筋极限拉应变设计值,应根据本规程式(3.0.6- 2)计算。

4 相对界限受压区高度应按下式计算:

$$
\xi_{\mathrm{b}} = \frac{\beta_{1}}{1 + \frac{0.002}{\epsilon_{\mathrm{cu}}} + \frac{f_{\mathrm{fu}}}{E_{\mathrm{f}}\epsilon_{\mathrm{cu}}}} \tag{4.2.1-3}
$$

$$
\xi_{\mathrm{b}} = x_{\mathrm{b}} / h_{0} \tag{4.2.1-4}
$$

式中:  $\xi_{\mathrm{b}}$  ——相对界限受压区高度  $(\mathrm{mm})$ ;

$E_{\mathrm{f}}$  ——玻璃纤维筋的弹性模量  $(\mathrm{MPa})$ ;

$x_{\mathrm{b}}$  ——界限受压区高度  $(\mathrm{mm})$ ;

$h_{0}$  ——截面有效高度  $(\mathrm{mm})$ ; 纵向受拉玻璃纤维筋合力点至截面受压边缘的距离。

5受弯构件、偏心受压构件正截面受压区混凝土的应力图形宜简化为等效矩形应力图。矩形应力图的受压区高度  $(x)$  等于按截面应变保持平面假定所确定的中和轴高度  $(x_{\mathrm{c}})$  乘以系数  $\beta_{1},\beta_{1}$  取0.85;矩形应力图的应力值取为混凝土轴心抗压强度设计值(  $f_{\mathrm{c}}$  )乘以系数  $\alpha_{1},\alpha_{1}$  取0.92。

4.2.2 正截面受弯承载力计算应符合下列规定。

1矩形截面玻璃纤维筋混凝土受弯构件正截面承载力(图4.2.2- 1)应按下式计算:

弯矩设计值:  $M \leqslant A_{\mathrm{f}} f_{\mathrm{fu}}\left(h_{0} - \frac{x}{2}\right)$  (4.2.2- 1)

等效受压区高度:  $x = \frac{A_{\mathrm{f}} f_{\mathrm{fu}}}{\alpha_{1} f_{\mathrm{c}} b}$  (4.2.2- 2)

混凝土受压区高度应符合下列条件:

$$
x \geqslant \xi_{\mathrm{b}} h_{0} \tag{4.2.2-3}
$$

![](images/3f5bdf037ef1ce7c30ddf90a7e25ad84e7943bac9a927a28d4f6ed7370aa1f79.jpg)  
图4.2.2-1 矩形截面受弯构件正截面承载力计算图示

式中:  $M$  ——弯矩设计值  $(\mathrm{kN} \cdot \mathrm{m})$ ;

$A_{\mathrm{f}}$  ——纵向受拉玻璃纤维筋的截面面积  $(\mathrm{mm}^{2})$ ;

$f_{\mathrm{fu}}$  ——玻璃纤维筋抗拉强度设计值  $(\mathrm{MPa})$ ;

$h_{0}$  ——截面有效高度;纵向受拉玻璃纤维筋合力点至截面

受压边缘的距离  $(\mathrm{mm})$ ;

$x$  ——等效受压区高度  $(\mathrm{mm})$ ;

$b$  ——截面宽度  $(\mathrm{mm})$ ;

$f_{\mathrm{c}}$  ——混凝土轴心抗压强度设计值  $(\mathrm{MPa})$ ;

$\alpha_{1}, \beta_{1}$  ——系数,分别取 0.92 和 0.85。

2 沿周边均匀配置纵向玻璃纤维筋的圆形截面玻璃纤维筋混凝土受弯构件正截面承载力(图 4.2.2- 2)应按下式计算:

![](images/bd4ebf8d156fdaf8e6dc3df276923633673b383c7694d5a31ffb6b5526d9bf5b.jpg)  
图4.2.2-2 沿圆周均匀配置的圆形截面受弯构件正截面承载力计算图示

$$
\alpha \alpha_{1} f_{\mathrm{c}} A \left(1 - \frac{\sin 2\pi \alpha}{2\pi \alpha}\right) = \alpha_{1} f_{\mathrm{fu}} A_{\mathrm{f}} \tag{4.2.2-4}
$$

$$
K M\leqslant \frac{2}{3}\alpha_{1}f_{\mathrm{c}}A r\frac{\sin^{3}\pi\alpha}{\pi} +f_{\mathrm{fu}}A_{\mathrm{f}}r_{\mathrm{s}}\frac{\sin\pi\alpha_{\mathrm{t}}}{\pi} \tag{4.2.2-5}
$$

$$
\alpha_{\mathrm{t}} = 1.25 - 2\alpha \tag{4.2.2-6}
$$

$$
\alpha_{\mathrm{b}} = \arccos \left(r - \beta_{1} \frac{r + r_{\mathrm{s}}}{1 + \frac{f_{\mathrm{fu}}}{\epsilon_{\mathrm{cu}} E_{\mathrm{f}}}}\right) \tag{4.2.2-7}
$$

式中:  $A$  ——圆形截面面积  $(\mathrm{mm}^{2})$ ;

$A_{\mathrm{f}}$  ——纵向受拉玻璃纤维筋的截面面积  $(\mathrm{mm}^{2})$ ;

$E_{\mathrm{f}}$  ——玻璃纤维筋的弹性模量(MPa);

$r$  ——圆形截面的半径  $(\mathrm{mm})$ ;

$r_{\mathrm{s}}$  ——纵向玻璃纤维筋重心所在圆周的半径  $(\mathrm{mm})$ ;

$\alpha$  ——对应于受压区混凝土截面面积的圆心角(rad)与

$2\pi$  的比值  $(\%)$

$\alpha_{\mathrm{t}}$  ——纵向受拉玻璃纤维筋与全部纵向玻璃纤维筋截面面积的比值,当  $\alpha >0.625$  时,取  $\alpha_{\mathrm{t}} = 0$ ;

$K$  ——设计弯矩调整系数,取1.4;

$\alpha_{\mathrm{b}}$  ——界限受压圆心角。

4.2.3 正截面受压承载力计算应符合下列规定。

1 玻璃纤维筋混凝土轴心受压构件正截面承载力应按下式计算:

$$
N\leqslant 0.9\phi \cdot f_{\mathrm{c}}A \tag{4.2.3-1}
$$

式中:  $N$  ——轴向压力设计值(N);

$\phi$  ——构件稳定系数,可根据表4.2.3取用;

$A$  ——构件截面面积  $(\mathrm{mm}^{2})$  。

表4.2.3 纤维筋混凝土构件的稳定系数  $(\phi)$  

<table><tr><td>l0/b</td><td>&amp;lt;2</td><td>2</td><td>4</td><td>6</td><td>8</td><td>10</td><td>12</td><td>14</td><td>16</td><td>18</td><td>20</td><td>22</td><td>24</td><td>26</td><td>28</td><td>30</td></tr><tr><td>l0/i</td><td>&amp;lt;7</td><td>7</td><td>14</td><td>21</td><td>28</td><td>35</td><td>42</td><td>49</td><td>56</td><td>63</td><td>70</td><td>76</td><td>83</td><td>90</td><td>97</td><td>104</td></tr><tr><td>φ</td><td>1.0</td><td>0.81</td><td>0.79</td><td>0.77</td><td>0.74</td><td>0.69</td><td>0.66</td><td>0.62</td><td>0.58</td><td>0.55</td><td>0.51</td><td>0.48</td><td>0.44</td><td>0.41</td><td>0.38</td><td>0.36</td></tr></table>

注:1表中  $l_{0}$  为构件的计算长度,根据现行国家标准《混凝土结构设计规范》GB50010- 2010中的第6.2.20条计算;

2在计算  $l_{0} / b$  时,  $b$  的取值分别是对偏心受压构件,取弯矩作用平面的截面高度;对轴心受压构件,取截面短边尺寸;  $i$  为截面的最小回转半径。

2 矩形截面玻璃纤维筋混凝土偏心受压构件正截面承载力应按下式计算:

$$
N\leqslant \alpha_{1}f_{\mathrm{c}}b x - A_{\mathrm{f}}\sigma_{\mathrm{f}} \tag{4.2.3-2}
$$

$$
N e\leqslant \alpha_{1}f_{\mathrm{c}}b x\left(h_{0} - \frac{x}{2}\right) \tag{4.2.3-3}
$$

$$
e = \eta e_{i} + \frac{h}{2} -a \tag{4.2.3-4}
$$

$$
e_{i} = e_{0} + e_{\mathrm{a}} \tag{4.2.3-5}
$$

![](images/ac30730399ef977ecb1ca7415a6dd27c645b7312b313d336cf28ed99e516488b.jpg)  
图4.2.3 矩形截面偏心受压构件正截面受压承载力计算图示

![](images/f03423aeda0ac1dfec385f770e37ad6f3c92599e7e3d4335b41e36c34d694dd8.jpg)

3 正截面受压承载力计算还应符合下列规定:

1)构件的相对受压区高度应按下列公式计算:

$$
\xi = x / h_{0} > \xi_{\mathrm{b}} \tag{4.2.3-6}
$$

2)纵向受拉玻璃纤维筋应力应按下列公式计算:

$$
\sigma_{\mathrm{li}} = E_{\mathrm{i}}\epsilon_{\mathrm{ti}}\left(\frac{\beta_{\mathrm{l}}h_{0i}}{x} -1\right) \tag{4.2.3-7}
$$

或  $\sigma_{\mathrm{li}} = \frac{f_{\mathrm{li}}}{\xi_{\mathrm{b}} - \beta_{\mathrm{l}}}\left(\frac{x}{h_{\mathrm{0i}}} -\beta_{\mathrm{l}}\right)$  (4.2.3- 8)

式中:  $\sigma_{\mathrm{li}}$  ——第  $i$  层纵向玻璃纤维筋的应力(MPa);

$N$  ——轴向压力设计值(N);

$f_{\mathrm{c}}$  ——混凝土强度设计值(MPa);

$b$  ——截面宽度(mm);

$x$  ——等效受压区高度(mm);

$f_{\mathrm{fu}}$  ——玻璃纤维筋抗拉强度设计值(MPa);

$A_{\mathrm{f}}$  ——纵向受拉玻璃纤维筋的截面面积( $\mathrm{mm}^{2}$ );

$e$  ——轴向压力作用点至纵向受拉纤维筋合力的距离(mm);

$h_{0}$  ——截面有效高度;纵向受拉玻璃纤维筋合力点至截面受压边缘的距离(mm);

$\xi$  ——相对受压区高度(mm);

$\xi_{\mathrm{h}}$  ——相对界限受压区高度(mm);

$a$  ——纵向受拉玻璃纤维筋合力点至界面近边缘的距离 (mm);

$E_{\mathrm{f}}$  ——玻璃纤维筋的弹性模量 (MPa);

$\epsilon_{\mathrm{cu}}$  ——混凝土极限压应变 (MPa);

$\eta$  ——偏心受压构件轴向压力偏心距增大系数,应根据现行国家标准《混凝土结构设计规范》GB50010取值;

$e_{0}$  ——轴向压力对截面重心的偏心距 (mm):  $e_{0} = M / N$ ,其中  $M$  为弯矩设计值  $(\mathrm{kN} \cdot \mathrm{m})$ ;

$e_{\mathrm{a}}$  ——附加偏心距,取  $45 \mathrm{~mm}$  和偏心方向截面大尺寸的  $1 / 13.6$  两者中的较大值;

$\alpha_{1}, \beta_{1}$  ——系数,分别取 0.92 和 0.85;

$h_{0i}$  ——第  $i$  层纵向玻璃纤维筋截面重心至受压边缘的距离 (mm)。

4 圆形截面玻璃纤维筋混凝土偏心受压构件正截面承载力应按下列公式计算:

$$
N \leqslant \alpha \alpha_{1} f_{\mathrm{c}} A \left(1 - \frac{\sin 2 \pi \alpha}{2 \pi \alpha}\right) - \alpha_{\mathrm{t}} f_{\mathrm{fu}} A_{\mathrm{f}} \tag{4.2.3-9}
$$

$$
KM \leqslant \frac{2}{3} \alpha_{1} f_{\mathrm{c}} A_{\mathrm{r}} \frac{\sin^{3} \pi \alpha}{\pi} + f_{\mathrm{fu}} A_{\mathrm{f}} r_{\mathrm{s}} \frac{\sin \pi \alpha_{\mathrm{t}}}{\pi} \tag{4.2.3-10}
$$

$$
\alpha_{\mathrm{t}} = 1.25 - 2 \alpha \tag{4.2.3-11}
$$

$$
\alpha_{\mathrm{b}} = \arccos \left(r - \beta_{\mathrm{l}} \frac{r + r_{\mathrm{s}}}{1 + \frac{f_{\mathrm{fu}}}{\epsilon_{\mathrm{cu}} E_{\mathrm{f}}}}\right) \tag{4.2.3-12}
$$

式中:  $N$  ——轴向压力设计值 (N);

$M$  ——弯矩设计值  $(\mathrm{kN} \cdot \mathrm{m})$ ;

$A$  ——圆形截面面积  $(\mathrm{mm}^{2})$ ;

$A_{\mathrm{f}}$  ——纵向受拉玻璃纤维筋的截面面积  $(\mathrm{mm}^{2})$ ;

$r$  ——圆形截面的半径 (mm);

$r_{\mathrm{s}}$  ——纵向玻璃纤维筋重心所在圆周的半径 (mm);

$E_{\mathrm{f}}$  ——玻璃纤维筋的弹性模量 (MPa);

$\alpha$  ——对应于受压区混凝土截面面积的圆心角(rad)与 $2\pi$  的比值  $(\%)$ ;

$\alpha_{\mathrm{t}}$  ——纵向受拉玻璃纤维筋与全部纵向玻璃纤维筋截面面积的比值,当  $\alpha >0.625$  时,取  $\alpha_{\mathrm{t}} = 0$ ;

$\alpha_{\mathrm{b}}$  ——界限受压圆心角;

$K$  ——设计弯矩调整系数,取1.4。

注:本条适用于截面内纵向玻璃纤维筋数量不少于8根的情况;且  $\alpha >\alpha_{\mathrm{t}}$  。

4.2.4 斜截面承载力计算应符合下列规定:

1 玻璃纤维筋混凝土斜截面受剪承载力应按下式计算:

$$
V\leqslant V_{\mathrm{fc}} + V_{\mathrm{fv}} \tag{4.2.4-1}
$$

2 当构件为矩形截面时应按下列公式计算:

$$
V_{\mathrm{fc}} = 0.7\alpha_{\mathrm{c}}f_{\mathrm{t}}bh_{0} \tag{4.2.4-2}
$$

$$
V_{\mathrm{fv}} = 1.25f_{\mathrm{fb}}\frac{A_{\mathrm{fv}}}{s} h_{0} \tag{4.2.4-3}
$$

3 当构件为圆形截面时应按下列公式计算:

$$
V_{\mathrm{fc}} = 1.98\alpha_{\mathrm{c}}f_{\mathrm{t}}r^{2} \tag{4.2.4-4}
$$

$$
V_{\mathrm{fv}} = 1.25f_{\mathrm{fb}}\frac{A_{\mathrm{fv}}}{s} h_{0} \tag{4.2.4-5}
$$

$$
f_{\mathrm{fb}} = \left(0.05\frac{r_{\mathrm{b}}}{d} +0.3\right)f_{\mathrm{fu}}\leqslant f_{\mathrm{fu}} \tag{4.2.4-6}
$$

式中:  $V$  ——玻璃纤维筋混凝土构件斜截面最大剪力设计值(N);

$\alpha_{\mathrm{c}}$  ——玻璃纤维筋对混凝土抗剪能力的影响系数:

当剪跨比  $\geqslant 0.7$ ,且受剪截面满足  $V_{\mathrm{fc}}\leqslant 0.169f_{\mathrm{c}}bh_{0}$

时,  $\alpha_{\mathrm{c}} = 0.67$ ;当剪跨比  $\leqslant 0.5$ ,且受剪截面满足

$V_{\mathrm{fc}}\leqslant 0.25f_{\mathrm{c}}bh_{0}$  时,  $\alpha_{\mathrm{c}} = 1.0$ ;剪跨比为中间值时,

$\alpha_{\mathrm{c}}$  采用内插值;

$f_{\mathrm{t}}$  ——混凝土轴心抗拉强度设计值(MPa);

$V_{\mathrm{fc}}$  ——玻璃纤维筋混凝土构件中混凝土的受剪承载力设计值(N);

$V_{\mathrm{fv}}$  ——玻璃纤维混凝土构件中玻璃纤维筋的受剪承载力设计值(N);

$A_{\mathrm{fv}}$  ——配置在同一截面内玻璃纤维箍筋各肢的全部截面面积  $(\mathrm{mm}^{2})$ ;

$s$  ——沿构件长度方向的箍筋间距  $(\mathrm{mm})$ ;

$f_{\mathrm{fb}}$  ——玻璃纤维箍筋弯曲段抗拉强度设计值(MPa);

$f_{\mathrm{fu}}$  ——玻璃纤维筋抗拉强度设计值(MPa);

$r_{\mathrm{b}}$  ——玻璃纤维箍筋的弯曲半径  $(\mathrm{mm})$ ;

$d$  ——玻璃纤维筋的名义直径  $(\mathrm{mm})$ 。

# 4.3 变形计算

4.3.1 正常使用极限状态的挠度,宜根据构件的实际刚度和荷载情况,按结构力学方法进行计算。

# 4.4 构造规定

4.4.1 玻璃纤维筋在混凝土中应用时,玻璃纤维筋混凝土保护层厚度不应小于筋材直径,一般主筋的保护层厚度不应小于  $50\mathrm{mm}$ 。

4.4.2 玻璃纤维筋的锚固长度和搭接长度不宜小于现行国家标准《混凝土结构设计规范》GB50010中规定的同直径热轧带肋钢筋锚固长度和搭接长度的1.25倍,且不应小于40倍的筋材直径。

4.4.3 矩形截面玻璃纤维筋混凝土受弯构件破坏模式应设计为混凝土受压破坏模式,受力筋配筋率应不小于平衡配筋率的1.4倍。

# 5 施工

# 5.1 一般规定

5.1.1 施工前应编制施工组织设计。

5.1.2 施工现场的玻璃纤维筋应水平放置,在室外存放时应避免暴晒,杆体端部不应沾染油污。

5.1.3 玻璃纤维筋装卸和运输过程中不应抛掷和撞击。

5.1.4 施工前应核对产品质量保证书、检验报告,并应验收品种、规格和数量。

5.1.5 玻璃纤维筋搬运、制作、安装以及施工过程中,宜避免其与皮肤的直接接触。

# 5.2 玻璃纤维筋笼的制作和吊装

5.2.1 在筋笼的制作过程中,筋材搭接应布置在盾构机刀盘外  $1\mathrm{m}$  以上的范围,且搭接过程中同一断面搭接应错开  $50\%$  ,其中纵向受拉玻璃纤维筋与钢筋或玻璃纤维筋与玻璃纤维筋之间的搭接应采用钢制U形卡固定。U形卡应与筋材直径相适应,每根筋材连接端的U形卡数量不应少于2个。U形卡应符合现行国家标准《钢丝绳夹》GB/T5976的要求。

5.2.2 其他部位间的玻璃纤维筋与钢筋、玻璃纤维筋与玻璃纤维筋之间的搭接应采用绑丝或尼龙绳进行绑扎,绑扎应牢靠。

5.2.3 筋笼制作过程中应采取增加玻璃纤维筋筋笼刚度的保护措施。筋笼两侧宜采用工字钢包边。筋笼内部宜采用玻璃纤维筋桁架或后期可去除的钢筋桁架。

5.2.4 当筋笼存在两个以上的搭接部位,且需吊装才能将筋笼放置到位时,吊装的方式宜采用从上向下(沿高度方向)的三吊点方式起吊,吊点应布置在钢筋之上,严禁将吊点固定在玻璃纤

维筋上。

5.2.5 临时钢架应在筋笼进入槽(孔)前方便地拆除,拆除过程中不应损坏玻璃纤维筋。

5.2.6 筋笼应经试吊后方可正式起吊。

# 5.3 筋笼的就位和浇筑混凝土

5.3.1 筋笼放入槽(孔)前应核对玻璃纤维筋的布置位置,钢筋等硬质金属构件不得伸入盾构切削范围。

5.3.2 应在玻璃纤维筋笼底部安装配重,下放时应缓慢轻放,遇到障碍时应及时处理,不得强行下放筋笼。

5.3.3 筋笼上应安装牢固的保护层垫块。

5.3.4 混凝土浇筑的溜筒应轻缓匀速提拉,不得冲撞筋笼。

# 5.4 盾构切削玻璃纤维筋混凝土的要求

5.4.1 盾构始发和接收前,应根据工程地质、水文地质、周边环境等条件提前进行降水和洞门加固等辅助措施。

5.4.2 当盾构切削玻璃纤维筋混凝土时,应根据现场实际情况控制合适的转速和推力等掘进参数。

5.4.3 当采用泥水盾构时,应及时、定期反循环冲洗泥浆泵。

# 6 验收

6.0.1 玻璃纤维筋混凝土围护结构的制作要求应符合国家现行标准《混凝土结构设计规范》GB 50010 和《建筑基坑支护技术规程》JGJ 120 等相关要求。

6.0.2 玻璃纤维筋笼的整体构造应符合设计要求。

6.0.3 玻璃纤维筋笼等构造验收应按国家现行标准《建筑地基基础工程施工质量验收规范》GB 50202 和《建筑桩基技术规范》JGJ 94 的规定执行。

# 本规程用词说明

1 为便于在执行本规程条文时区别对待, 对要求严格程度不同的用词用语说明如下:

1) 表示很严格, 非这样做不可的:

正面词采用"必须", 反面词采用"严禁"。

2) 表示严格, 在正常情况下均应这样做的:

正面词采用"应", 反面词采用"不应"或"不得"。

3) 表示允许稍有选择, 在条件许可时, 首先应这样做的:

正面词采用"宜", 反面词采用"不宜"。

4) 表示有选择, 在一定条件下可以这样做的, 采用"可"。

2 条文中指明应按其他有关标准执行的写法为: "应按……执行"或"应符合……要求或规定"。

# 引用标准名录

1 《混凝土结构设计规范》GB50010

2 《建筑地基基础工程施工质量验收规范》GB50202

3 《钢丝绳夹》GB/T5976

4 《建筑桩基技术规范》JGJ94

5 《建筑基坑支护技术规程》JGJ120

# 中华人民共和国行业标准

# 盾构可切削混凝土配筋技术规程

CJJ/T 192- 2012

条文说明

# 制订说明

《盾构可切削混凝土配筋技术规程》CJJ/T192－2012经住房和城乡建设部2012年10月29日以第1505号公告批准、发布。

本规程制订过程中,在大量调查分析基础上,开展了玻璃纤维筋基本力学性能、玻璃纤维筋构件力学性能的系统试验研究以及实体工程技术应用研究,参考国内外相关技术标准,结合我国实际应用情况,确定了盾构可切削玻璃纤维筋混凝土构件合理破坏模式及恰当的设计参数,建立了可切削玻璃纤维筋混凝土构件配筋的设计方法,并对其在工程中的应用作了具体要求和规定。

为便于广大设计、施工、科研、学校等单位有关人员在使用本规程时能正确理解和执行条文规定,《盾构可切削混凝土配筋技术规程》编制组按章、节、条顺序编制了本规程的条文说明,对条文规定的目的、依据以及执行中需注意的有关事项进行了说明,但是本规程条文说明不具备与规程正文同等的法律效力,仅供使用者作为理解和把握规程规定的参考。

# 目次

1 总则 26

3 材料 27

4 设计 29

4.1 一般规定 29

4.2 承载能力极限状态计算 29

4.3 变形计算 30

4.4 构造规定 31

5 施工 33

5.1 一般规定 33

5.2 玻璃纤维筋笼的制作和吊装 33

5.3 筋笼的就位和浇筑混凝土 34

5.4 盾构切削玻璃纤维筋混凝土的要求 34

6 验收 35

# 1总则

1.0.1 编制本规程的目的是加强盾构可切削混凝土配筋技术有关应用的安全可靠性, 统一此新技术在盾构直接穿越围护结构工程中的设计、施工以及质量验收标准。

1.0.2 考虑到施工的实际情况, 盾构机宜满足可切削混凝土的强度在  $30 \mathrm{MPa}$  以上的工况条件。

1.0.3 由于盾构可切削混凝土配筋技术在国内应用还属于新技术, 并且主要涉及盾构穿越围护结构使用, 本规程主要对不同于钢筋混凝土结构的部分作出规定, 未涉及的部分应与国家现行标准《建筑结构荷载规范》GB50009、《混凝土结构设计规范》GB50010、《盾构法隧道施工与验收规范》GB50446、《建筑基坑支护技术规程》JGJ120等相关规范、规程一致。

# 3 材料

3.0.1 材料中如果含有气泡等物质, 会造成筋材局部应力集中, 影响筋材强度以及使用耐久性, 而规则的螺纹间距可以保证与混凝土产生较好的粘结。筋材的表面形状对于其与混凝土等粘结材料的粘结强度有很大的影响, 筋材表面的形式目前有螺纹形式、表面包裹石英砂等等。研究表明: 一般 GFRP 螺纹与混凝土等粘结材料的粘结强度约为钢筋与混凝土粘结强度的  $80\%$  左右, 同时全螺纹形式结构与混凝土的粘结效果最好, 其次为表面喷涂石英砂的形式结构, 表面光滑的 GFRP 形式结构粘结效果最差。

3.0.2 根据使用经验以及国内外有关资料进行规定。

考虑产品物理和耐久性使用的要求, 本规程对于树脂基体进行了规定。结合 ACI 440.6M Specification for Carbon and Glass Fiber- Reinforced Polymer Bar Materials for Concrete Reinforcement(水泥混凝土用碳或玻璃纤维增强复合材料筋规程)以及国内外使用玻璃纤维筋的情况, 研究表明由聚酯树脂作为基体制作的玻璃纤维筋难以满足混凝土的使用需要。

当使用不饱和树脂(邻苯树脂、间苯树脂)生产玻璃纤维筋时, 由于碱性环境的侵蚀, 研究表明玻璃纤维筋的力学性能会出现明显的劣化, 比如放置在碱性液体中一个月左右, 抗拉强度可能下降幅度达到  $30\%$  以上, 施工使用中宜注意这一问题的出现。

3.0.4 表明材料的重量, 体现轻质高强的作用。一般讲纤维增强复合材料的筋材中的纤维体积含量在  $60\% \sim 70\%$  之间, 据此可以推算大致的材料密度。

3.0.5 玻璃纤维筋材料的基本性能规定了玻璃纤维筋的抗拉强

度设计值、剪切强度、弹性模量和极限拉应变等几项指标,其中所有力学指标均根据大量的试验结果予以确认。玻璃纤维筋的抗拉强度离散性较大,因此玻璃纤维筋抗拉强度标准值主要是生产厂家在高样本条件(不低于25组样本)下自行控制的质量标准,施工检测时只要求材料抗拉强度不低于抗拉强度标准值即可。

玻璃纤维材料会在不同的化学环境中(包括酸、碱)发生性能的劣化,当需要进行玻璃纤维筋抵抗化学介质试验时,研究人员可参考《玻璃纤维增强热固性塑料耐化学介质性能试验方法》GB/T3857- 2005的要求执行。这种劣化随着温度的升高而加剧,暴露于环境中的构件,采用玻璃纤维筋进行混凝土构件增强时,强度标准值应乘以相应的工作环境影响系数,作为设计强度。

# 4 设计

# 4.1 一般规定

4.1.3 盾构可切削玻璃纤维筋混凝土结构作为一种临时结构,可不进行裂缝验算和耐久性设计;但结构的应力、变形验算等应满足现行国家标准《混凝土结构设计规范》GB50010、《建筑基坑支护技术规程》JGJ120等相关规范、规程的要求。

# 4.2 承载能力极限状态计算

# 4.2.1

1 弯曲试验表明:在构件破坏之前,玻璃纤维筋混凝土结构截面的平均应变基本符合平截面假定;拉伸试验表明:虽然玻璃纤维筋为脆性材料,但在破坏之前仍表现出良好的线性关系;粘结锚固试验表明:玻璃纤维筋与混凝土之间可形成良好的粘结;轴心受压试验表明:玻璃纤维筋混凝土结构破坏前,玻璃纤维筋能承担部分压力,但比例较小,偏于安全考虑,本规程暂不考虑玻璃纤维筋的受压承载能力。试验表明:玻璃纤维筋混凝土结构混凝土受压应力- 应变关系可按现行《混凝土结构设计规范》GB50010取用,玻璃纤维筋受拉应力等于应变与其弹性模量的乘积,但绝对值不大于强度设计值,极限拉应变值按本技术规程第3.0.5条取用。

2 将混凝土受压区应力图形简化成等效的矩形应力图为国内外钢筋混凝土设计规范的通用做法,国内外试验表明,该法也适用于玻璃纤维筋混凝土结构构件。

3 参考美国规范ACI440.1R- 03:

$$
\rho_{\mathrm{b}} = 0.85\beta_{\mathrm{l}}\frac{f_{\mathrm{c}}}{f_{\mathrm{fu}}}\cdot \frac{E_{\mathrm{f}}\epsilon_{\mathrm{cu}}}{E_{\mathrm{f}}\epsilon_{\mathrm{cu}} + f_{\mathrm{fu}}} \tag{1}
$$

式中:  $\beta_{1}$  ——混凝土强度折减系数(  $f_{\mathrm{c}} \leqslant 27.6 \mathrm{MPa}$  时取  $0.85; f_{\mathrm{c}} > 27.6 \mathrm{MPa}$  时,此系数每  $6.9 \mathrm{MPa}$  折减  $0.05$ ,但最小取值  $0.65$  )。

4 公式(4.2.1- 3)是根据《混凝土结构设计规范》GB 50010—2010中,无屈服点钢筋的计算公式(6.2.7- 2)采用的。

4.2.2 正截面受弯承载力计算应符合以下规定。

1 由于不考虑玻璃纤维筋的抗压强度,因此公式(4.2.2- 1)中只有混凝土受压和玻璃纤维筋受拉两种荷载效应。

2 设计弯矩调整系数的确定是根据试验结果及其对比分析后,由统计数据得到在同等安全度的条件下,钢筋与玻璃纤维筋圆梁承载力比值为  $1.35$  到  $1.40$  之间,因此,本规程确定设计弯矩调整系数为  $1.4$  。

# 4.2.3

1 表4.2.3中的构件稳定系数  $\phi$  是由正截面轴心受压试验结果得出的,相当于相同强度等级素混凝土柱的稳定系数乘以  $0.81$  。

2 经试验验证,同等条件下钢筋构件与玻璃纤维筋构件承载力比值为  $1.3 \sim 1.4$ ,因此本规程确定设计弯矩修正系数为  $1.4$  。

4.2.4  $\alpha_{\mathrm{c}}$  根据试验结果统计分析得出。另外公式(4.2.4- 3)中的系数  $1.98$ ,是根据《混凝土结构设计规范》GB50010第6.3.15条文中的描述计算得到的,即构件的截面宽度和截面有效高度应分别以  $1.76r$  和  $1.6r$  代替,此处  $r$  为圆形截面的半径,经过计算所得到的箍筋截面面积应作为圆形箍筋的截面面积。

# 4.3 变形计算

4.3.1 玻璃纤维筋混凝土结构挠度的计算由于目前的研究成果有限,对于连续墙结构,可以参考下列公式进行估算。

玻璃纤维筋混凝土受弯构件截面刚度按下列公式计算:

$$
M_{\mathrm{cr}} = \frac{f_{\mathrm{cr}} I_{\mathrm{g}}}{y_{\mathrm{t}}} \tag{2}
$$

$$
f_{\mathrm{cr}} = 0.62 \sqrt{f_{\mathrm{c}}} \tag{3}
$$

当  $\frac{M_{\mathrm{cr}}}{M_{\mathrm{a}}} \geqslant 1.0$  时,梁受弯截面刚度取截面惯性矩  $I_{\mathrm{g}}$ ;

当  $\frac{M_{\mathrm{cr}}}{M_{\mathrm{a}}} < 1.0$  时,梁受弯截面刚度取下裂惯性矩  $I_{\mathrm{cr}}$

$$
I_{\mathrm{cr}} = \frac{b h_{0}^{3}}{3} \cdot k^{3} + n_{\mathrm{f}} A_{\mathrm{f}} / \sqrt[2]{(1 - k)^{2}} \tag{4}
$$

$$
\begin{array}{l}{{k=\sqrt{2\rho_{\mathrm{f}}n_{\mathrm{f}}+(\rho_{\mathrm{f}}n_{\mathrm{f}})^{2}}-\rho_{\mathrm{f}}n_{\mathrm{f}}}}\\ {{n_{\mathrm{f}}=\frac{E_{\mathrm{f}}}{E_{\mathrm{c}}}}}\end{array} \tag{6}
$$

式中:  $M_{\mathrm{cr}}$  ——梁开裂弯矩  $(N \cdot m)$ ;

$M_{\mathrm{a}}$  ——梁变形计算最大弯矩  $(N \cdot m)$ ;

$I_{\mathrm{g}}$  ——梁截面惯性矩  $(\mathrm{mm}^{4})$ ;

$f_{\mathrm{cr}}$  ——混凝土开裂模量  $(\mathrm{GPa})$ ;

$f_{\mathrm{c}}$  ——混凝土立方抗压强度  $(\mathrm{MPa})$ ;

$y_{\mathrm{t}}$  ——截面形心轴到受拉面距离  $(\mathrm{mm})$ ;

$I_{\mathrm{cr}}$  ——梁开裂截面惯性矩  $(\mathrm{mm}^{4})$ ;

$b$  ——梁截面宽度  $(\mathrm{mm})$ ;

$h_{0}$  ——梁截面有效高度  $(\mathrm{m})$ ;

$A_{\mathrm{f}}$  ——玻璃纤维筋的截面面积  $(\mathrm{mm}^{2})$ ;

$\rho_{\mathrm{f}}$  ——梁截面配筋率;

$E_{\mathrm{f}}$  ——玻璃纤维筋的弹性模量  $(\mathrm{GPa})$ ;

$E_{\mathrm{c}}$  ——混凝土弹性模量  $(\mathrm{GPa})$ 。

对于围护桩结构,需要构件的截面宽度和截面有效高度应分别以  $1.76r$  和  $1.6r$  代替,此处  $r$  为圆形截面的半径。

# 4.4 构造规定

4.4.1 本条根据国内实际应用情况,同时参考 ACI 4406M- 08

Specification for Carbon and Glass Fiber- Reinforced Polymer Bar Materials for Concrete Reinforcement 中相应条款规定。

4.4.3 国内外试验表明:当  $\rho_{\mathrm{f}} > 1.4\rho_{\mathrm{fb}}$  时,玻璃纤维筋结构构件破坏形态为混凝土压碎;当  $\rho_{\mathrm{f}}< \rho_{\mathrm{fb}}$  时,玻璃纤维筋结构构件破坏形态为玻璃纤维筋拉断;当  $\rho_{\mathrm{fb}}< \rho_{\mathrm{f}}< 1.4\rho_{\mathrm{fb}}$  时,玻璃纤维筋结构构件破坏可能为混凝土受压,也可能为玻璃纤维筋拉断。由于玻璃纤维筋高散性较大,且脆性也较混凝土大,因此玻璃纤维筋混凝土结构应设计为混凝土压碎的破坏形态。

# 5 施工

# 5.1 一般规定

5.1.1 为了保证安全, 施工前进行必要的施工组织设计是必要的。

5.1.2 玻璃纤维筋是纤维增强复合材料, 虽然有资料证明玻璃纤维筋的抗紫外线的能力比较优秀, 强光照射 1000 小时强度保持在  $81\%$  左右, 但是在正常的工程使用过程中还是建议避光保存。

# 5.2 玻璃纤维筋笼的制作和吊装

5.2.1 由于玻璃纤维筋不能焊接, 所以筋材之间的搭接稳固性对于结构以及吊装施工十分重要。根据国内各城市的使用经验, 纵向受力主筋之间的搭接采用两个以上合适的钢制 U 形卡是安全可靠的。此外盾构刀盘直径加一米的范围内不得有钢筋等金属结构件, 用以保证盾构机的顺利穿越。

5.2.3 根据国内各城市的使用经验: 由于玻璃纤维筋的弹性模量仅为钢筋弹性模量的  $21\%$  左右, 筋笼制成后刚度较普通钢筋笼会有较大的差异, 如果不在筋笼制作过程中采用一些增强筋笼刚度的措施, 会造成筋笼吊装过程中变形过大的问题, 存在一定的安全隐患, 因此本条就此问题进行了规定, 希望引起施工单位的重视。

5.2.4 玻璃纤维筋笼的吊装根据已有的工程经验表明, 一般的连续墙、围护桩高度超过  $20\mathrm{m}$ , 由于盾构需要直接穿越筋笼的"薄弱"区域, 在很多情况下筋笼制作可能存在两处以上的搭接, 起吊过程也表明仅仅采用两个吊点较难控制筋笼在起吊过程中的变形, 本规程结合实际工程经验给出这样的要求, 当然不排除施

工单位在安全措施到位的情况下,结合自身的实际情况采用合适的吊装技术。此外玻璃纤维筋属于"脆性材料",而且具有正交各向异性的特点,剪切强度、弯曲韧性不如钢筋,因此要求吊点不能直接布置在玻璃纤维筋上。

# 5.3 筋笼的就位和浇筑混凝土

5.3.1盾构切削区域如有钢筋等硬质金属构件,可能导致盾构在直接穿越的过程中发生较大的刀具磨损、甚至刀盘损坏的情况,本规程要求盾构不得直接穿越此种混凝土结构。

5.3.2由于玻璃纤维筋的密度仅为钢筋的  $25\%$  ,玻璃纤维筋笼在安装时容易产生上浮现象,为了更安全的使其就位,通常在玻璃纤维筋笼底部增加配重以抵抗上浮。

# 5.4盾构切削玻璃纤维筋混凝土的要求

5.4.1盾构机切削玻璃纤维筋混凝土的刀具配置与切削素混凝 土的刀具配置相同即可。

5.4.2参考《盾构法隧道施工与验收规范》GB50446- 2008编写。此外盾构始发和接收时,应根据工程地质、水文地质、周边环境等条件和各施工单位以往经验综合考虑进行掘进参数的设定。

# 6 验收

6.0.1 由于盾构可切削混凝土配筋技术仅仅是盾构工作井围护结构工程的一个分项工作,因此有关的混凝土结构要求与现行规范是一致的。

6.0.2 筋笼制作过程中,玻璃纤维筋与钢筋之间、玻璃纤维筋与玻璃纤维筋之间的搭接是保证结构安全、成功起吊定位的关键因素,根据编制组的实践经验搭接长度控制在  $40d$  以上是必要的。

![](images/ad57c1fa13b3c1ea51f0d4bce5319c1f533876f597b64accc11d35688d2f660c.jpg)

File: 方案审核依据/专业法律法规标准规范审核依据/房屋建筑工程/安全类方案审核/2危大工程专项方案/6暗挖工程/GB_T22082-2017《预制混凝土衬砌管片》.md
# 中华人民共和国国家标准

# 预制混凝土衬砌管片

Reinforced concrete segments

中华人民共和国国家质量监督检验检疫总局 发布 中国国家标准化管理委员会

# 前言

本标准按照GB/T1.1—2009给出的规则起草。

本标准代替GB/T22082—2008《预制混凝土衬砌管片》。

本标准与GB/T22082—2008相比,除编辑性修改外主要技术变化如下:

根据GB/T1.1的要求,对规范性引用文件的引言部分和部分引用文件进行调整(见第2章);

增加了槽式预埋件的定义(见3.14);

调整4.2.2规格系列(见4.2.2);

增加了通用管片的标记示例(见4.3);

增加了水泥碱含量的规定(见5.1);

增加了细集料硫化物和硫酸盐含量、氯离子含量和人工砂总压碎值的规定(见5.2.1);

增加了粗集料硫化物和硫酸盐含量的规定(见5.2.2);

调整了热轧光圆钢筋的执行标准(见5.6.1,2008年版的5.6.1);

简化了钢筋加工和钢筋骨架加工的相关描述(见5.6.2,2008年版的5.6.2、5.6.3);

增加了合成纤维的规定(见5.7.2);

简化了混凝土生产与运输、混凝土浇筑、混凝土养护的相关描述(见5.8.2,2008年版的5.8.3、5.8.4、5.8.5);

增加了纤维混凝土试验方法的规定(见7.1.8);

调整了管片水平拼装试验的有关描述(见7.3,2008年版的7.2);

调整了管片出厂检验和型式检验的批量规定(见表6、表7,2008年版的表7、表8);

调整了检漏试验区域的规定(见A.3.1,2008年版的A.2.1);

调整了标准附录B、C为规范性附录(见附录B、附录C,2008年版的附录B、附录C);

调整了抗弯性能试验的加荷顺序和持荷时间(见B.4.3,2008年版的B.3.3);

增加了抗弯性能试验的检验失败时重新检验规定(见B.4.7);

调整了抗拔性能试验的加荷顺序和持荷时间(见C.4.4,2008年版的C.3.4)。

本标准由中国建筑材料联合会提出。

本标准由全国水泥制品标准化技术委员会(SAC/TC197)归口。

本标准由苏州混凝土水泥制品研究院有限公司、苏州混凝土水泥制品研究院检测中心有限公司负责起草。

本标准参加起草单位:上海隧道工程有限公司构件分公司、青岛环球集团股份有限公司、扬州大学、北京港创瑞博混凝土有限公司、深圳港创建材股份有限公司、苏州三佳交通工程有限公司、北京城建建材工业有限公司、重庆艺华建设工程集团有限公司、重庆单轨交通工程有限责任公司、新疆国统管道股份有限公司、青岛市政空间开发集团有限责任公司、郑州市汇通水泥预制品有限公司、陕西凝远新材料科技股份有限公司、宁波时科新材料科技有限公司、西安市政道桥建设有限公司轨道交通建设分公司、青岛光大集团大型构件有限公司、浙江广天构件股份有限公司、浙江省建材集团有限公司、丽水国统园林建设有限公司、阜阳市志诚水泥制品有限公司、山东电力管道工程公司、江苏龙冠新型材料科技有限公司、浙江巨龙管业股份有限公司、包头市青建水泥制品有限责任公司、中建科技湖南有限公司、青岛青新阳光集团有限公司、云南鉴河隧道科技有限公司、广州华隧威预制件有限公司、哈尔滨国统管道有限公司、建华建材投资有限公司、北京鑫盾构科技发展有限公司、济南永顺管道有限公司、中铁十一局集团桥梁有限公司、武汉鑫腾通科技有限公司、山东高速轨道设备材料有限公司、北京克姆勃机电技术有限

公司、沈阳佳宇工具有限公司、内蒙古自治区建材产品质量检验院、意大利索泰振动技术公司、新疆永德水泥制品有限公司、杭州宏勋机械制造有限公司、南昌新经开管枕制造有限公司、西咸新区港创新型建材有限公司、上海哈瑞克斯钢纤维科技有限公司。

本标准主要起草人:谈永泉、俞锋、骆静静、朱海良、杨鼎宜、张永秋、柯能好、龚春兰、许晓东、王彦涛、刘增喜、杨寒冰、任伟峰、刘俊义、李金龙、王君菊、叶鹏、倪志军、王向义、史毅、张朋、刘川、夏祥聚、裴百安、刘洋、李军奇、殷石、石峰、张善鹏、高科社、王辉、何建明、俞联锋、倪志权、倪靖珂、丁利鹏、张怀新、崔卫祥、黄金生、李泽林、彭亿洲。

本标准所代替标准的历次版本发布情况为:

GB/T 22082—2008。

# 预制混凝土衬砌管片

# 1范围

本标准规定了预制混凝土衬砌管片(以下简称管片)的术语和定义、分类、形状与规格、标记、原材料、技术要求、试验方法、检验规则、标志与出厂证明书、贮存、运输等。

本标准适用于以钢筋、混凝土为主要原材料制成的适用于轨道交通、公路、铁路、水利、电力、市政等隧道工程以及城市地下综合管廊用的预制混凝土衬砌管片。

# 2规范性引用文件

下列文件对于本文件的应用是必不可少的。凡是注日期的引用文件,仅注日期的版本适用于本文件,凡是不注日期的引用文件,其最新版本(包括所有的修改单)适用于本文件。

GB175 通用硅酸盐水泥

GB/T1499.1钢筋混凝土用钢第1部分:热轧光圆钢筋

GB/T1499.2钢筋混凝土用钢第2部分:热轧带肋钢筋

GB/T1596 用于水泥和混凝土中的粉煤灰

GB8076 混凝土外加剂

GB/T18046用于水泥和混凝土中的粒化高炉矿渣粉

GB/T21120 水泥混凝土和砂浆用合成纤维

GB50010 混凝土结构设计规范

GB/T50080—2016 普通混凝土拌合物性能试验方法标准

GB/T50081—2002 普通混凝土力学性能试验方法标准

GB/T50082—2009 普通混凝土长期性能和耐久性能试验方法标准

GB/T50107—2010 混凝土强度检验评定标准

GB50119 混凝土外加剂应用技术规范

GB/T50146 粉煤灰混凝土应用技术规范

GB50164 混凝土质量控制标准

GB/T50476 混凝土结构耐久性设计规范

JC/T2030 预制混凝土衬砌管片生产工艺技术规程

JG/T3064 钢纤维混凝土

JGJ52 普通混凝土用砂、石质量及检验方法标准

JGJ55 普通混凝土配合比设计规程

JGJ63 混凝土用水标准

JGJ/T221 纤维混凝土应用技术规程

# 3术语和定义

下列术语和定义适用于本文件。

3.1

管片 segment

隧道预制衬砌环的基本单元。管片的类型主要有钢筋混凝土管片、钢纤维混凝土管片、钢管片、铸铁管片、复合管片等。

3.2

预制混凝土衬砌管片 reinforced concrete segment

以钢筋、混凝土为主要原材料制成的管片。

3.3

检漏试验 testing of leakage

对用于实际工程的管片进行的渗透性检验,以模拟检验管片抗地下水渗透能力。

3.4

水平拼装检验 testing of horizontal assembly

通过测量管片水平组装两环或三环后的尺寸精度和形位偏差,对管片和模具进行的检验。

3.5

抗弯性能试验 testing of bending

对管片进行的承载能力试验,以检测其在规定的试验方法下的承载力是否符合设计要求。

3.6

抗拔试验 resistance to pull off

对管片中心吊装孔的预埋构件进行拉拔试验,以检测其在外力作用下承受的抗拔力是否符合设计要求。

3.7

裂缝 crack

由表面伸入混凝土内部的缝隙。

3.8

露筋 exposed steel

钢筋未被混凝土包裹而外露。

3.9

蜂窝 honeycomb

表面因漏浆或缺少水泥砂浆而引起的蜂窝状空洞。

3.10

麻面 pitted surface

表面呈现的密集微孔。

3.11

粘皮 peeling

表面的水泥砂浆层被模具粘去后留下的粗糙表面。

3.12

孔洞 hole

管片表面深度和长度均超过保护层厚度的孔穴。

3.13

夹渣 entrainment

混凝土内夹有杂物且深度超过保护层厚度。

3.14

# 槽式预埋件 slot embedded parts

在管片内弧面预埋的用于固定电线电缆、疏散平台板等管线物件的槽式部件。

# 4 分类、形状与规格、标记

# 4.1 分类

4.1.1 管片按拼装成环后的隧道线型分为:直线段管片(Z)、曲线段管片(Q)及既能用于直线段又能用于曲线段的通用管片(T)三类。曲线段管片又分为左曲管片(ZQ)、右曲管片(YQ)和竖曲管片(SQ)。

4.1.2 根据隧道的直径大小,管片块数可分为4块~13块。

4.1.3 按照管片在环内的拼装位置,分别为:标准块(B)、邻接块(L1,L2)、封闭块(F)。

# 4.2 形状与规格

4.2.1 形状:根据隧道的断面形状可分为圆形(Y)、椭圆形(TY)、矩形(J)、双圆形(SY)、异形(YY)等多种断面。

4.2.2 规格:见表1。

单位为毫米

表1管片规格  

<table><tr><td rowspan="13">规格</td><td colspan="2">内径×宽度×厚度</td></tr><tr><td>2 440×1 000×250</td><td>6 000×1 500×350</td></tr><tr><td>3 000×1 000×250</td><td>7 700×1 600×400</td></tr><tr><td>3 000×1 000×300</td><td>9 500×2 000×500</td></tr><tr><td>3 500×1 200×250</td><td>10 360×2 000×500</td></tr><tr><td>5 400×1 000×300</td><td>12 000×1 500×500</td></tr><tr><td>5 400×1 200×300</td><td>12 000×1 800×550</td></tr><tr><td>5 400×1 500×300</td><td>12 000×2 000×600</td></tr><tr><td>5 500×1 200×350</td><td>12 200×2 200×550</td></tr><tr><td>5 500×1 500×350</td><td>12 800×2 000×600</td></tr><tr><td>5 900×1 200×300</td><td>13 300×2 000×600</td></tr><tr><td>5 900×1 200×350</td><td>13 700×2 000×650</td></tr><tr><td>5 900×1 500×300</td><td></td></tr></table>

注:本表给出的是常用规格，其他规格可由供需双方确定。

# 4.3 标记

管片以隧道形状、分类代号、块数、规格、管片在环内的位置、标准编号编排,标记示例如下:

圆形隧道、直线段管片、6块、内径  $5500\mathrm{mm}$  、宽度为  $1200\mathrm{mm}$  、厚度为  $350\mathrm{mm}$  、标准块的管片标记如下:

YZ6- 5500×1200×350- BGB/T22082- 2017。

圆形隧道、通用管片、6块、内径  $5400\mathrm{mm}$  、宽度为  $1200\mathrm{mm}$  、厚度为  $300\mathrm{mm}$  、封闭块的管片标记

如下:

Y T 6- 5400×1200×300- F GB/T 22082- 2017。

# 5 原材料

# 5.1 水泥

宜采用强度等级不低于42.5的硅酸盐水泥、普通硅酸盐水泥,其性能应符合GB175的规定。水泥碱含量(等效  $\mathrm{Na}_{2}\mathrm{O}$ )均不大于  $0.6\%$  。不同厂商、不同品种和不同等级的水泥不得混用。

# 5.2 集料

5.2.1 细集料宜采用非碱活性中粗砂,细度模数为  $2.3\sim 3.3$ ,含泥量不应大于  $2\%$ ,硫化物和硫酸盐含量  $\leqslant 1.0\%$ ,氯离子含量  $\leqslant 0.00\%$ ,人工砂总压碎值指标应小于  $30\%$ ,其他质量应符合JGJ52的规定。

5.2.2 粗集料宜采用非碱活性碎石或卵石,其最大粒径不宜大于  $31.5 \mathrm{mm}$  且不应大于钢筋骨架最小净间距的  $3 / 4$ ,针片状含量不应大于  $15\%$ ,含泥量不应大于  $1\%$ ,硫化物和硫酸盐含量  $\leqslant 1.0\%$ ,其他质量应符合JGJ52的规定。

# 5.3 水

混凝土拌合用水应符合JGJ63中钢筋混凝土用水的规定。

# 5.4 混凝土外加剂

混凝土外加剂应符合GB8076的规定,严禁使用氯盐类外加剂或其他对钢筋有腐蚀作用的外加剂。混凝土外加剂的应用应符合GB50119的规定。

# 5.5 掺合料

5.5.1 粉煤灰应采用符合GB/T1596不低于Ⅱ级技术要求的粉煤灰,粉煤灰的应用应符合GB/T50146的规定。

5.5.2 矿渣粉应采用符合GB/T18046的不低于S95级技术要求的矿渣粉。

5.5.3 其他掺合料不得对制品产生有害影响,使用前应进行试验验证。

# 5.6 钢筋

5.6.1 直径大于  $10 \mathrm{mm}$  时宜采用热轧螺纹钢筋,其性能应符合GB/T1499.2的规定;直径小于或等于  $10 \mathrm{mm}$  时宜采用热轧光圆钢筋,其性能应符合GB/T1499.1的规定。

5.6.2 钢筋加工和钢筋骨架制作按JC/T2030的规定执行。

# 5.7 纤维

5.7.1 如使用钢纤维,钢纤维应符合JG/T3064的规定,并应进行相关钢纤维混凝土耐久性试验。

5.7.2 如使用合成纤维,合成纤维应符合GB/T21120的规定,并应进行相关合成纤维混凝土耐久性试验。

# 5.8 混凝土

5.8.1 混凝土的耐久性设计应符合GB50010、GB/T50476的有关规定:氯离子含量不得大于胶凝材料总用量的  $0.06\%$ ,混凝土的总碱含量应  $\leqslant 3.0 \mathrm{kg} / \mathrm{m}^{3}$ 。

5.8.2 混凝土生产与运输、混凝土浇筑、混凝土养护按JC/T2030的规定执行。

# 5.9 其他材料

5.9 其他材料槽式预埋件等其他配件应符合设计要求。

# 6 技术要求

# 6.1 混凝土

6.1 混凝土6.1.1 混凝土设计强度等级不低于C50,抗渗等级应符合工程设计要求。混凝土的配合比设计应符合JGJ55的规定,混凝土的质量控制应符合GB50164的要求;纤维混凝土设计应符合JGJ/T221的规定。

6.1.2 管片脱模时的混凝土强度,当采用吸盘脱模时应不低于  $15\mathrm{MPa}$  ,当采用其他方式脱模时,应不低于  $20\mathrm{MPa}$  。管片出厂时的混凝土强度不低于设计强度值。

6.1.3 钢纤维混凝土应符合JG/T3064的要求。

6.1.4 合成纤维混凝土应符合JGJ/T221的要求。

# 6.2 外观质量

6.2.1 当管片表面出现缺棱掉角、混凝土剥落以及宽度  $0.1\mathrm{mm}\sim 0.2\mathrm{mm}$  非贯穿性裂缝时,应进行修补。管片修补时,修补材料的抗拉强度和抗压强度均不低于管片混凝土设计强度。修补后的管片质量应符合本标准的要求。

6.2.2 管片成品的外观质量应符合表2的规定。

# 表2外观质量要求

<table><tr><td>序号</td><td>项目</td><td>项目类别</td><td>质量要求</td></tr><tr><td>1</td><td>贯穿裂缝</td><td>A</td><td>不准许</td></tr><tr><td>2</td><td>拼接面裂缝</td><td>B</td><td>拼接面方向长度不超过密封槽,且宽度小于0.20mm</td></tr><tr><td>3</td><td>非贯穿性裂缝</td><td>B</td><td>内表面不准许,外表面裂缝宽度不超过0.20mm</td></tr><tr><td>4</td><td>内、外表面露筋</td><td>A</td><td>不准许</td></tr><tr><td>5</td><td>孔洞</td><td>A</td><td>不准许</td></tr><tr><td>6</td><td>麻面、粘皮、蜂窝</td><td>B</td><td>表面麻面、粘皮、蜂窝总面积不大于表面积的5%。允许修补</td></tr><tr><td>7</td><td>疏松、夹渣</td><td>B</td><td>不准许</td></tr><tr><td>8</td><td>缺棱掉角、飞边</td><td>B</td><td>不应有,允许修补</td></tr><tr><td>9</td><td>环、纵向螺栓孔</td><td>B</td><td>畅通、内圆面平整,不得有塌孔</td></tr><tr><td colspan="4">注:由于水泥砂浆表面收缩引起的收缩裂纹不是裂缝。</td></tr></table>

# 6.3 尺寸偏差

管片的尺寸允许偏差应符合表3的规定。

# 表3尺寸允许偏差

单位为毫米

<table><tr><td>序号</td><td>项目</td><td>项目类别</td><td>允许偏差</td></tr><tr><td>1</td><td>宽度</td><td>A</td><td>±1</td></tr><tr><td>2</td><td>厚度</td><td>A</td><td>±1</td></tr><tr><td>3</td><td>钢筋保护层厚度</td><td>B</td><td>±5</td></tr></table>

# 6.4 水平拼装

水平拼装尺寸允许偏差的应符合表4的规定。

单位为毫米

表4水平拼装尺寸允许偏差  

<table><tr><td>序号</td><td colspan="2">项目</td><td>项目类别</td><td>允许偏差</td></tr><tr><td>1</td><td colspan="2">环向缝间隙</td><td>—</td><td>≤2</td></tr><tr><td>2</td><td colspan="2">纵向缝间隙</td><td>—</td><td>≤2</td></tr><tr><td rowspan="2">3</td><td rowspan="2">成环后内径</td><td>≤6 000</td><td>—</td><td>±5</td></tr><tr><td>＞6 000</td><td>—</td><td>±10</td></tr></table>

# 6.5 检漏试验

在设计检漏试验压力的条件下,恒压  $2\mathrm{~h}$ ,不得出现漏水现象,渗水深度不超过  $50\mathrm{~mm}$ 。

# 6.6 抗弯性能

设计有要求时,抗弯性能应符合设计要求。

# 6.7 抗拔性能

设计有要求时,抗拔性能应符合设计要求。

# 7 试验方法

# 7.1 混凝土

7.1.1 混凝土拌合物应在浇筑工序中随机取样,混凝土拌合物性能的试验方法应符合GB/T50080—2016的规定;立方体试件的制作应符合GB/T50081—2002的规定。

7.1.2 每天拌制的同配合比的混凝土,取样不得少于一次,每次至少成型三组。二组试件与管片同条件养护,另一组试件与管片同条件养护脱模后再进行标准养护。一组与管片同条件养护的试件用于检验脱模强度,另一组与管片同条件养护的试件用于检验出厂强度;经同条件养护脱模后再标准养护的试件用于检验评定混凝土28d抗压强度。

7.1.3 混凝土抗压强度试验方法应符合GB/T50081—2002的规定。

7.1.4 混凝土28天抗压强度的评定应符合GB/T50107—2010的规定。

7.1.5 投入生产或混凝土设计配合比有调整时应进行混凝土抗渗试验,抗渗试验按GB/T50082—2009进行。

7.1.6 混凝土设计配合比有调整时应进行混凝土总碱量验算, 混凝土碱含量的试验按相应组分的碱含量试验方法进行检验, 总碱含量为各组分带入的碱含量的总和。

7.1.7 混凝土设计配合比有调整时应进行混凝土氯离子含量的验算, 混凝土氯离子含量的试验按相应组分的氯离子含量试验方法进行检验, 总氯离子含量为各组分带入的氯离子含量的总和。

7.1.8 纤维混凝土的试验按JGJ/T221的规定进行。

# 7.2 外观质量、尺寸偏差

外观质量、尺寸偏差的检验方法与检验工具见表5。

表5检验方法与检验工具  

<table><tr><td>序号</td><td colspan="2">检验项目</td><td>检验方法</td><td>量具分度值mm</td></tr><tr><td>1</td><td rowspan="9">外观质量</td><td>贯穿裂缝</td><td>用20倍读数放大镜测量,精确至0.01mm</td><td>0.01</td></tr><tr><td>2</td><td>拼接面裂缝</td><td>用20倍读数放大镜测量,精确至0.01mm</td><td>0.01</td></tr><tr><td>3</td><td>非贯穿性裂缝</td><td>用20倍读数放大镜测量,精确至0.01mm</td><td>0.01</td></tr><tr><td>4</td><td>内、外表面露筋</td><td>观察</td><td>-</td></tr><tr><td>5</td><td>孔洞</td><td>观察、测量孔洞深度和长度</td><td>-</td></tr><tr><td>6</td><td>麻面、粘皮、蜂窝</td><td>用钢卷尺(或钢直尺)测量,精确至1mm</td><td>≤1</td></tr><tr><td>7</td><td>疏松、夹渣</td><td>观察</td><td>-</td></tr><tr><td>8</td><td>环、纵向螺栓孔</td><td>目测,用螺栓穿孔进行试验</td><td>-</td></tr><tr><td>9</td><td>缺棱掉角、飞边</td><td>观察</td><td>-</td></tr><tr><td>10</td><td rowspan="3">尺寸偏差</td><td>宽度</td><td>用游标卡尺、软性游标卡尺在内外表面端部及中部测量各三点,精确至0.1mm</td><td>≤0.05</td></tr><tr><td>11</td><td>厚度</td><td>用游标卡尺在二个侧面端部及中部测量各三点,取6点的平均值,精确至0.1mm</td><td>≤0.05</td></tr><tr><td>12</td><td>钢筋保护层厚度</td><td>用钢筋保护层厚度测定仪进行测量,在内弧面和外弧面各测量三点,精确至1mm。有争议时通过凿开混凝土保护层用深度游标卡尺进行</td><td>≤1</td></tr></table>

# 7.3 水平拼装

7.3.1 管片水平应在坚实的平地上进行, 拼装时可采用二环拼装或三环拼装, 拼装时不应加衬垫。通用衬砌管片宜按二环水平拼装进行检验; 内径  $6\mathrm{m}$  以下的非通用衬砌管片宜按三环水平拼装进行检验, 内径  $6\mathrm{m}$  以上的非通用衬砌管片宜按二环水平拼装进行检验。

7.3.2 管片成环后内径检验, 采用钢卷尺测量在同一水平测量断面上测量间隔约  $45^{\circ}$  的四个方向直径, 计算平均值, 精确至  $1\mathrm{mm}$  。

7.3.3 成环后的管片的纵、环向缝间隙采用全数检验, 采用塞尺测量, 二环之间的环向缝间隙应测量不少于6点, 纵向缝间隙应每条缝测定一个最大值, 精确至  $0.1\mathrm{mm}$  。

# 7.4 检漏试验

见附录A。

# 7.5 抗弯性能

见附录B。

# 7.6 抗拔性能

见附录C。

# 8 检验规则

# 8.1 检验分类

检验分为出厂检验和型式检验两类。

# 8.2 出厂检验

# 8.2.1 检验项目

混凝土抗压强度、外观质量、尺寸偏差。

# 8.2.2 批量与抽样

批量与抽样数量见表6。

表6出厂检验批量组成与抽样数量  

<table><tr><td>序号</td><td>项目</td><td>批量</td><td>抽样数量</td></tr><tr><td>1</td><td>混凝土抗压强度</td><td colspan="2">按7.1,查受检批产品相应试验记录</td></tr><tr><td>2</td><td>外观质量</td><td>200环</td><td>1环</td></tr><tr><td>3</td><td>尺寸偏差</td><td>200环</td><td>1环</td></tr></table>

# 8.2.3 判定规则

8.2.3.1 混凝土抗压强度:28d混凝土抗压强度按GB/T50107—2010检验评定。

8.2.3.2 外观质量:

a) 受检样品中:项目所有检查点全部合格为单项合格。

b) 当批产品A类项目全部合格,B类项目的不合格不超过2项,则判定该批产品的外观质量合格。

8.2.3.3 尺寸偏差:

a) 受检样品中:宽度、厚度项目所有检查点全部合格为单项合格。

b) 当批产品宽度、厚度合格,钢筋保护层厚度超差点不超过检查点的20%,则判定该批产品尺寸偏差合格。

# 8.2.4 总判定

混凝土抗压强度、外观质量、尺寸偏差均符合标准要求时,则判该批产品为合格。

# 8.3 型式检验

# 8.3.1 检验项目

混凝土抗压强度、外观质量、尺寸偏差、水平拼装、检漏试验、抗弯性能(如有设计要求)、抗拔性能(如有设计要求)。

当有下列情况之一时,应进行型式检验:

a) 新产品或老产品转厂生产的试制定型鉴定;

b) 正式生产后如产品结构、原材料、生产工艺和管理有较大改变,可能影响产品性能时;

c) 产品长期停产后,恢复生产时;

d) 出厂检验结果与上次型式检验有较大差异时;

e) 当相同产品生产周期达半年或生产达到一定批量时;

f) 国家质量监督检验机构提出进行检验时。

# 8.3.2 批量与抽样数量

批量与抽样数量见表7。

# 表7 型式检验批量组成与抽样数量

<table><tr><td>序号</td><td>项目</td><td>批量</td><td>抽样数量</td></tr><tr><td>1</td><td>混凝土抗压强度</td><td colspan="2">按7.1,查受检批产品相应试验记录</td></tr><tr><td>2</td><td>外观质量</td><td>1 000环,不足1 000环时也可作为一批</td><td>1环</td></tr><tr><td>3</td><td>尺寸偏差</td><td>1 000环,不足1 000环时也可作为一批</td><td>1环</td></tr><tr><td>4</td><td>水平拼装</td><td>1 000环,不足1 000环时也可作为一批</td><td>二环或三环拼装</td></tr><tr><td>5</td><td>检漏试验</td><td>1 000环,不足1 000环时也可作为一批</td><td>1块,复检2块</td></tr><tr><td>6</td><td>抗弯性能</td><td colspan="2">根据设计方案确定批量、抽样及复验数量</td></tr><tr><td>7</td><td>抗拔性能</td><td colspan="2">根据设计方案确定批量、抽样及复验数量</td></tr></table>

# 8.3.3 判定规则

# 8.3.3.1 混凝土抗压强度、外观质量、尺寸偏差

同8.2.3.1、8.2.3.2、8.2.3.3。

# 8.3.3.2 水平拼装

受检样品中:超差点不超过检查点的  $20\%$  为该项合格,三项全部合格则判定该批产品的水平拼装合格。

# 8.3.3.3 检漏试验

受检样品合格,则判定该批产品的检漏试验合格。若第一块不合格,复检的2块均符合标准要求,

GB/T 22082—2017

同样判该批产品的检漏试验合格。

# 8.3.3.4 抗弯性能

8.3.3.4 抗弯性能如有抗弯性能设计要求时,抗弯性能检验满足设计要求,则判定该批产品抗弯性能合格。

# 8.3.3.5 抗拔性能

8.3.3.5 抗拔性能如有抗拔性能设计要求时,抗拔性能检验满足设计要求,则判定该批产品抗拔性能合格。

# 8.3.4总判定

8.3.4 总判定混凝土抗压强度、外观质量、尺寸偏差、水平拼装、检漏试验、抗弯性能(如有要求时)、抗拔性能(如有要求时)均符合标准要求时,则判该批产品为合格,任何一项不合格则判该批产品不合格。

# 9标志与出厂证明书

# 9.1标志

# 9.1.1 永久标志

在管片的内弧面标明企业永久标志,其内容为生产厂标识。

# 9.1.2 临时标志

9.1.2 临时标志在管片的弧面或端侧面喷涂标志,该标志在施工现场组装结束之前不得消失,应清晰易识别。标记内容应包括:管片标记、管片编号、模具编号、生产日期、检验状态。每一片管片应独立编号。

# 9.2 出厂证明书

凡经检验合格的产品,应按规定填写出厂证明书,其内容应包括:

a) 制造厂厂名、商标、厂址、电话;

b) 生产日期、出厂日期;

c) 执行标准;

d) 产品型号、规格;

e) 混凝土抗压强度检验结果;

f) 出厂检验项目检验结果;

g) 制造厂技术检验部门签章。

# 10贮存、运输

# 10.1贮存

10.1.1 产品堆放场地应坚实平整。

10.1.2 管片应按型号分别码放,可采用侧面立放或内弧面向上平放。管片之间应使用适当的材料进行支撑或分割,上下应对齐。管片堆放高度,宜根据管片大小、自重计算决定。管片内弧面向上平放超过六层或侧面立放超过四层时应进行受力验算。

10.1.3 管片在吊装过程中应采取适当的防护措施,防止损坏管片。

# 10.2 运输

产品运输时应放在支垫物上, 层与层之间用垫木隔开, 每层支承点在同一平面上, 各层支垫物在同一直线上。

附录A(规范性附录)检漏试验方法

# A.1 适用范围

本附录适用于管片的检漏试验,包括试验用仪器设备的技术要求和试验结果评定等。

# A.2 试件

试件为按规定抽样的样品。

# A.3 试验仪器设备

# A.3.1 检漏试验架

用于固定试件的支承座,应采用刚性支座,紧固螺杆及试验架钢板应有足够的刚度。密封面与管片应能紧密接触,结合处应采用橡胶密封垫密封。进水口应分布在承水压面的中心线上。检漏装置示意图见图A.1。

密封面积为管片外弧面任意三分之一面积区域,见图A.2。

![](images/2f038911cb16891969c9ae9429fb1a652dae54e2a448b81360b898d270cc5121.jpg)

说明:

1 管片;2 紧固螺杆;3 螺母;4 横压件;5 防水胶条;6 刚性支架。

![](images/786079f3140084f98f8421eff8ed6e111242f03ac1def03057a902a37543e249.jpg)

说明：

1—受检区域；2—钢板；3—防水胶条。

# A.3.2 仪器

试验用仪器其技术要求见表A.1，压力表应按规定期限进行检定。

表A.1 检漏试验仪器技术要求  

<table><tr><td rowspan="2">仪器名称</td><td colspan="3">技术指标</td></tr><tr><td>量程</td><td>分度值</td><td>精度</td></tr><tr><td>压力表</td><td>2.5 MPa</td><td>0.05 MPa</td><td>1.6级</td></tr><tr><td>电子秒表</td><td>＞2 h</td><td>≤1 s</td><td></td></tr><tr><td>加压泵</td><td colspan="3">能保证均匀加压</td></tr></table>

# A.4 试验方法

A.4.1 将管片平稳安放在试验架上，检查密封橡胶垫是否紧贴在管片外弧面上，密封橡胶垫距管片边缘的距离为  $50~\mathrm{mm}$  。

A.4.2 为防止紧固横杆时损坏管片，试验时在管片内弧面轴线上垫上三条橡胶条，中间一条，边沿各一条。

A.4.3 在管片内弧面宽度方向压上紧固横杆，用螺栓与下支承座上的紧固横杆连接，从中间开始向二边收紧。

A.4.4 打开放气阀门，然后接通进水阀，注入自来水，当排气孔中排出水后，关闭排气阀，启动加压泵，按  $0.05\mathrm{MPa / min}$  的加压速度，加压到  $0.2\mathrm{MPa}$ ，恒压  $10\mathrm{min}$ ，检查管片是否有渗漏水现象，观察侧面渗透高度，作好记录。

A.4.5 继续加压到  $0.4\mathrm{MPa}$ ， $0.6\mathrm{MPa}$ ，每级恒压时间  $10\mathrm{min}$ ，直至加压到设计抗渗压力，恒压  $2\mathrm{h}$ ，检查管片是否有渗漏水现象，观察侧面渗透高度，作好记录。

# A.5 结果评定

按6.5规定判定。

# 附录B(规范性附录)抗弯性能试验方法

# B.1 适用范围

本附录适用于管片的抗弯性能试验,包括试验用仪器设备的技术要求和试验结果处理,以测定裂缝荷载和破坏荷载值,并在荷重下对管片的挠度和水平位移进行测试。

# B.2 试件

试件为按规定抽样的样品。

# B.3 试验仪器设备

B.3.1 试验反力架:

用于固定试件的反力试验架最大承载能力应满足试验要求。试验装置示意图见图B.1,挠度和水平位移测试点示意图见图B.2。

![](images/33268e6d3fd3c239f339e3fbbe506deee398841844b62988bedd645372b54e7d.jpg)

说明:

1——加荷垫块;

2——千斤顶、测力传感器;

3——分配梁;

4——圆钢;

5——橡胶垫;

6——管片;

7——试压架;

8——活动小车。

$D_{1}, D_{7}$  为测试位移的百分表。其中  $D_{1}, D_{7}$  为支点对应处的位移,  $D_{1}$  为中心点的位移,  $D_{2}, D_{3}$  为荷载点位移。

![](images/ebb0425a90532cb8d5e6bcad7af1837b0bde79446b2621d4a9eff7a0c696b304.jpg)  
图B.2 抗弯性能试验位移测试点示意图

B.3.2 试验用仪器, 应按规定期限进行检定。其技术要求见表B.1。

表B.1 抗弯性能试验仪器技术要求  

<table><tr><td rowspan="2">仪器名称</td><td rowspan="2">单位</td><td colspan="3">技术指标</td></tr><tr><td>量程</td><td>分度值</td><td>精度</td></tr><tr><td rowspan="2">管片荷载多点位移测试仪</td><td>kN</td><td>500</td><td>0.1</td><td rowspan="2">1级</td></tr><tr><td>mm</td><td>30</td><td>0.01</td></tr><tr><td>荷载测试仪</td><td>kN</td><td>500</td><td>0.1</td><td>1级</td></tr><tr><td>读数显微镜</td><td>mm</td><td>10</td><td>0.01</td><td>0.01</td></tr><tr><td>百分表</td><td>mm</td><td>30</td><td>0.01</td><td>1级</td></tr><tr><td>电子秒表</td><td>min</td><td>＞2h</td><td>1s</td><td></td></tr><tr><td>加压千斤顶</td><td></td><td colspan="3">500 kN 能保证连续加压</td></tr></table>

# B.4 试验方法

B.4.1 将管片平稳安放在试验架上, 在加载点上垫上厚度不小于  $20 \mathrm{~mm}$  的橡胶垫。

B.4.2 采用千斤顶分配梁系统加荷, 加荷点标距  $900 \mathrm{~mm}$  或设计确定。加压棒的长度应能覆盖管片全宽度, 支承管片两端的小车可沿地面轨道滚动。

# B.4.3 荷载分级和持续时间:

管片抗弯性能检验采用分级加载方式: 先按设计荷载的  $20\%$  级差加荷至设计荷载的  $80\%$ , 再按设计荷载的  $10\%$  级差加荷至设计荷载的  $90\%$ , 继续按设计荷载的  $5\%$  级差加荷至设计荷载, 每级保持加荷荷载时间  $5 \mathrm{~min}$ , 加荷至设计荷载值时应持荷  $30 \mathrm{~min}$  。加荷过程中每一级持荷结束后均应记录每级荷载值下的中心点和加荷点及水平位置等各测点位移, 记录裂缝开展情况和最大裂缝宽度。加荷至设计荷载持荷结束后可以卸载、终止检验。如需继续检验, 则按设计荷载的  $5\%$  级差加荷, 每级保持加荷荷载时间  $5 \mathrm{~min}$ , 直至破坏。

B.4.4 裂缝荷载:

裂缝宽度为  $0.20 \mathrm{~mm}$  时的荷载值。

B.4.5 破坏荷载:

当加荷至测试仪显示数据不再上升时, 以此级荷载值为最终破坏荷载, 并记录最大裂缝宽度。

B.4.6 试验记录及位移变量计算:

a) 记录每一级加荷后的位移变量, 并按下列计算:

中心点位移  $= D_{1} - (D_{5} + D_{7}) / 2$

载荷点位移  $= (D_{2} + D_{3}) / 2 - (D_{5} + D_{7}) / 2$

水平点位移  $= (D_{4} + D_{6}) / 2$

b) 根据位移变量绘制各中心点、荷载点、水平点变量与荷载的关系曲线图;

c) 记录在不同荷载情况下裂缝出现的位置和裂缝宽度。

B.4.7 当出现下列情况之一时,检验失效,应重新检验,并应以重新检验结果为准:

a) 位移变量曲线出现异常突变;

b) 管片在加载点处出现局部破坏。

# 附录C（规范性附录）抗拔性能试验方法

# C.1 适用范围

本附录适用于管片的抗拔性能试验，包括试验用仪器设备的技术要求和试验结果处理，以测定管片吊装孔螺栓最大抗拔力，测定其抗拔性能。

# C.2 试件

试件为按规定抽样的样品。

# C.3 试验仪器设备

# C.3.1 试验反力架

管片采用穿心式张拉千斤顶进行吊装孔的预埋件抗拔性能，用于固定试件的反力试验架的最大承载能力应满足试验要求。试验装置示意图可参见图C.1。

![](images/c3010f6a284e5705f2c28afbb98068ee08a9c72a1441bc3fcf33027be789934c.jpg)  
图C.1 抗拔性能试验装置示意图1

说明：1—千斤顶；2—钢绞线；3—管片；4—试验钢销。

![](images/d59a06d8e76a04c1a142be65fd19bbe369f0b1d711952382a0a4673c6a51d1f0.jpg)

说明：

1——位移测点；2——螺杆；3——螺母；4——穿心式张拉千斤顶；5——承压钢板；6——橡胶垫；7——细砂；8——管片；9——吊装孔。

b)

# C.3.2 试验用仪器

应按规定期限进行检定。其技术要求见表C.1。

表C.1抗拔性能试验仪器技术要求  

<table><tr><td rowspan="2">仪器名称</td><td rowspan="2">单位</td><td colspan="3">技术指标</td></tr><tr><td>量程</td><td>分度值</td><td>精度</td></tr><tr><td rowspan="2">管片荷载多点位移测试仪</td><td>kN</td><td>500</td><td>0.1</td><td rowspan="2">1级</td></tr><tr><td>mm</td><td>30</td><td>0.01</td></tr><tr><td>荷载测试仪</td><td>kN</td><td>500</td><td>0.1</td><td>1级</td></tr></table>

表C.1（续）  

<table><tr><td rowspan="2">仪器名称</td><td rowspan="2">单位</td><td colspan="3">技术指标</td></tr><tr><td>量程</td><td>分度值</td><td>精度</td></tr><tr><td>读数显微镜</td><td>mm</td><td>10</td><td>0.01</td><td>0.01</td></tr><tr><td>电子秒表</td><td>min</td><td>＞2 h</td><td>1 s</td><td></td></tr><tr><td>加压千斤顶</td><td></td><td colspan="3">500 kN能保证均匀加压</td></tr></table>

# C.4 试验方法

C.4.1 将管片平稳安放在试验架上, 将拉力螺栓杆旋入灌浆孔中, 检查螺栓的旋入深度及垂直度。

C.4.2 将拉力螺栓杆与千斤顶连接; 若采用C.2方式, 橡胶垫厚度及承压钢板厚度不应小于  $10 \mathrm{~mm}$ , 管片内弧面与橡胶垫之间的间隙应填细砂找平。

C.4.3 安装测力传感器, 开始加载测试。

C.4.4 荷载分级和持续时间。

管片抗拔性能检验采用分级加载方式: 先按设计荷载的  $20\%$  级差加荷至设计荷载的  $80\%$ , 再按设计荷载的  $10\%$  级差加荷至设计荷载的  $90\%$ , 继续按设计荷载的  $5\%$  级差加荷至设计荷载, 每级保持加荷荷载时间  $5 \mathrm{~min}$ , 加荷至设计荷载值时应持荷  $30 \mathrm{~min}$  。加荷过程中每一级持荷结束后均应记录每级荷载值下的灌浆孔螺栓的位移量, 记录裂缝开展情况和最大裂缝宽度。加荷至设计荷载持荷结束后可以卸载, 终止检验。如需继续检验, 则按设计荷载的  $5\%$  级差加荷, 每级保持加荷荷载时间  $5 \mathrm{~min}$ , 直至破坏。

# C.4.5 最大抗拔力

当位移突然增大传感器读数不再增加、螺栓周围混凝土破坏时的荷载即为最大抗拔力。

中华人民共和国

国家标准

预制混凝土衬砌管片

GB/T 22082- 2017

\*

中国标准出版社出版发行北京市朝阳区和平里西街甲2号(100029)北京市西城区三里河北街16号(100045)

网址:www.spc.org.cn

服务热线:400- 168- 0010

2017年12月第一版

\*

书号:155066·1- 59150

版权专有 侵权必究
