Repository: duoleshi/0407-klb-ZG

# 重工施工方案AI智能审核系统(自研)

基于 AI 的工程方案（危大工程专项施工方案）智能审核系统，支持自动识别专业类型、智能匹配知识库规范、生成结构化审核报告。

## 文档导航

- [用户手册](./docs/用户手册.md) - 详细的功能介绍和操作指南
- [常见问题 FAQ](./docs/FAQ.md) - 使用过程中常见问题的解答

## 功能特性

- **智能专业识别** - 自动识别 13 个工程专业类型
  - 基坑工程、模板支撑体系工程、脚手架工程
  - 起重吊装及起重机械安装拆卸工程、拆除爆破工程、暗挖工程
  - 建筑幕墙安装工程、人工挖孔桩工程、钢结构安装工程
  - 水下作业工程、装配式建筑混凝土预制构件安装工程
  - 采用新技术新工艺新材料新设备工程、有限空间作业

- **知识库智能匹配** - 根据方案内容自动匹配相关规范文件
- **强制性标准优先加载** - 优先加载《智能体审核依据》强制性标准
- **多格式 PDF 解析** - 支持文本 PDF 和扫描版 PDF（OCR）
- **结构化审核报告** - 按标准格式输出审核意见
- **审核历史记录** - 保存历史审核记录，支持导出

## 技术栈

- **前端**: Next.js 16 + React 19 + TypeScript + Tailwind CSS
- **UI 组件**: Radix UI + shadcn/ui
- **AI 模型**: DeepSeek API
- **OCR 识别**: MinerU API + 百度 OCR + Tesseract.js（多级降级）
- **数据库**: SQLite (sql.js)
- **PDF 解析**: pdf-parse + pdfjs-dist

## 项目结构

```
├── app/                    # Next.js App Router
│   ├── api/                # API 路由
│   │   ├── review/         # 审核接口
│   │   ├── history/        # 历史记录接口
│   │   └── regulations/    # 规范文件管理接口
│   ├── history/            # 历史记录页面
│   ├── regulations/        # 规范文件管理页面
│   └── page.tsx            # 首页
├── components/             # React 组件
│   ├── landing/            # 首页组件
│   ├── review-result.tsx   # 审核结果展示
│   └── ui/                 # UI 基础组件
├── lib/                    # 核心库
│   ├── knowledge-base.ts   # 知识库匹配模块
│   ├── pdf-parser.ts       # PDF 解析模块
│   └── db.ts               # 数据库模块
├── public/                 # 静态资源
├── 方案审核依据/            # 知识库文件夹
│   ├── 通用法律法规标准规范审核依据/
│   └── 专业法律法规标准规范审核依据/
└── 《智能体审核依据》通用及专用技术文档.md  # 强制性标准
```

## 安装部署

### 环境要求

- Node.js 18+
- pnpm (推荐) 或 npm

### 安装步骤

1. **克隆仓库**
```bash
git clone https://github.com/duoleshi/Knowledge-Base-0317.git
cd Knowledge-Base-0317
```

2. **安装依赖**
```bash
pnpm install
```

3. **配置环境变量**

创建 `.env` 文件：
```env

# DeepSeek API Configuration
DEEPSEEK_API_KEY=your_deepseek_api_key
DEEPSEEK_BASE_URL=https://api.deepseek.com

# Baidu OCR Configuration (可选)
BAIDU_OCR_API_KEY=your_baidu_ocr_api_key
BAIDU_OCR_SECRET_KEY=your_baidu_ocr_secret_key

# MinerU API Configuration (可选，用于扫描版 PDF)
MINERU_API_TOKEN=your_mineru_api_token
```

4. **启动开发服务器**
```bash
pnpm dev
```

5. **访问应用**

打开浏览器访问 http://localhost:3000

## 使用说明

### 上传审核

1. 在首页点击上传区域，选择工程方案 PDF 文件
2. 点击"开始审核"按钮
3. 等待 AI 分析完成（约 30-90 秒）
4. 查看生成的审核报告

### 审核报告格式

审核报告按以下章节结构输出：

1. **审核依据** - 列出审核所依据的法律、法规、标准、规范
2. **通用性审核** - 按法律→法规→标准规范顺序输出
3. **严重缺陷审核** - 检查是否存在缺漏项
4. **内容完整性审核** - 检查方案内容完整性
5. **专业性审核** - 专业性技术问题审核

### 历史记录

- 点击导航栏"历史记录"查看所有审核记录
- 支持导出 TXT、MD、HTML 格式
- 支持删除记录

## 知识库结构

```
方案审核依据/
├── 通用法律法规标准规范审核依据/
│   ├── 法律法规通用审核依据/
│   └── 标准规范通用审核依据/
└── 专业法律法规标准规范审核依据/
    └── 房屋建筑工程/
        └── 安全类方案审核/
            └── 2危大工程专项方案/
                ├── 1基坑工程/
                ├── 2模板支撑体系工程/
                ├── 3起重吊装及起重机械安装拆卸工程/
                ├── 4脚手架工程/
                ├── 5拆除、爆破工程/
                ├── 6暗挖工程/
                ├── 7建筑幕墙安装工程/
                ├── 8人工挖孔桩工程/
                ├── 9钢结构安装工程/
                ├── 10水下作业工程/
                ├── 11装配式建筑混凝土预制构件安装工程/
                ├── 12采用新技术、新工艺、新材料、新设备工程/
                └── 13有限空间作业/
```

## 13 个专业类型说明

| 序号 | 专业名称 | 关键词示例 |
|------|---------|-----------|
| 1 | 基坑工程 | 基坑、支护、降水、边坡、土方 |
| 2 | 模板支撑体系工程 | 模板、高支模、满堂架、立杆 |
| 3 | 起重吊装及起重机械安装拆卸工程 | 塔吊、起重机械、吊装、安装拆卸 |
| 4 | 脚手架工程 | 脚手架、悬挑、附着式升降、盘扣 |
| 5 | 拆除、爆破工程 | 拆除、爆破、机械拆除 |
| 6 | 暗挖工程 | 暗挖、盾构、顶管、隧道 |
| 7 | 建筑幕墙安装工程 | 幕墙、玻璃幕墙、石材幕墙 |
| 8 | 人工挖孔桩工程 | 人工挖孔桩、灌注桩 |
| 9 | 钢结构安装工程 | 钢结构、钢构件、钢梁、焊接 |
| 10 | 水下作业工程 | 水下作业、潜水、水下焊接 |
| 11 | 装配式建筑混凝土预制构件安装工程 | 装配式、预制构件、PC构件 |
| 12 | 采用新技术、新工艺、新材料、新设备工程 | 新技术、新工艺、新材料 |
| 13 | 有限空间作业 | 有限空间、受限空间、封闭空间 |

## API 配置说明

| API | 用途 | 获取方式 |
|-----|------|----------|
| DeepSeek | AI 审核分析 | https://platform.deepseek.com |
| 百度 OCR | 扫描版 PDF 识别 | https://ai.baidu.com/tech/ocr |
| MinerU | 高质量 PDF 解析 | https://mineru.net |

## 开发命令

```bash

# 开发模式
pnpm dev

# 构建生产版本
pnpm build

# 启动生产服务器
pnpm start

# 代码检查
pnpm lint
```

## 联系方式

如有问题或建议，请提交 Issue 或 Pull Request。

File: 方案审核依据/专业法律法规标准规范审核依据/房屋建筑工程/安全类方案审核/2危大工程专项方案/4脚手架工程/GB_T17656-2018《混凝土模板用胶合板》.md
# 中华人民共和国国家标准

GB/T 17656—2018 代替GB/T 17656—2008

# 混凝土模板用胶合板

Plywood for concrete form

# 前 言

本标准按照GB/T1.1—2009给出的规则起草。

本标准代替GB/T17656—2008《混凝土模板用胶合板》。与GB/T17656—2008相比,除编辑性修改外,主要技术内容变化如下:

增加了术语和定义(见第3章);

增加了分类(见第4章);

增加了平整度(见5.4.5,6.1.5),取消了翘曲度(见2008年版的3.1.6,4.1.2);

增加了用材树种桉树(见5.1.1);

增加了浸渍胶膜纸炭化外观缺陷质量要求(见表5);

修改了含水率的下限值(见表6,2008年版的表6);

修改了静曲强度指标值修约,修约到0.1MPa(见表6,2008年版的表6);

修改了弹性模量、静曲强度和浸渍剥离性能试件数量,分别由3个增加到6个(见表7,2008年版的4.2.4);

修改了胶合强度试件取样方法,按GB/T9846—2015中6.2的规定进行,增加了十三层和十五层试件的取样规定(见表7,2008年版的4.2.1);

增加了试样和试件制作示意图(见图1、图2);

物理力学性能测定方法修改为按照GB/T17657—2013中相应的规定执行(见2008年版的4.2.2,4.2.3,4.2.4,4.2.5);

修改了静曲强度和弹性模量的判定规则(见7.3.2.3,2008年版的5.2.3.3.2)。

请注意本文件的某些内容可能涉及专利。本文件的发布机构不承担识别这些专利的责任。

本标准由国家林业和草原局提出。

本标准由全国人造板标准化技术委员会(SAC/TC198)归口。

本标准起草单位:中国林业科学研究院木材工业研究所、山东新港企业集团有限公司、厦门市以和为贵建设工程管理有限公司、广西鑫恒晶木业股份有限公司、益阳市产商品质量监督检验研究院、山东东仕达木业有限公司、广西贺州恒达板业股份有限公司、苏欧汇川(中国)有限公司、河南永威安防股份有限公司、安徽新远大木业有限公司、廊坊兴山木业有限公司、上海市质量监督检验技术研究院、廊坊大地木业有限公司、廊坊星驰木业有限公司、国家人造板及林化工产品质量监督检验中心、德华兔宝宝装饰新材股份有限公司、江苏森茂竹木业有限公司、太尔胶粘剂(广东)有限公司、寿光市鲁丽木业股份有限公司、山东省临沂市产品质量监督检验所、北京林业大学。

本标准主要起草人:龙玲、徐建峰、曲岩春、魏孝新、叶贵和、黄志荣、宋艳春、魏东、陶晟、史建峰、徐明华、刘明亚、王兰纯、李文忠、张玉、张国栋、兰乐然、张晓伟、刘海良、蒋永建、李艳霞、熊国红、解兴元、袁同琦、张红。

本标准于1999年首次发布,2008年9月第一次修订。

# 混凝土模板用胶合板

# 1范围

本标准规定了混凝土模板用胶合板的术语和定义、分类、要求、测量及检验方法、检验规则以及标志、包装、运输和贮存等。

本标准适用于木材单板制成的混凝土模板用胶合板。

# 2规范性引用文件

下列文件对于本文件的应用是必不可少的。凡是注日期的引用文件，仅注日期的版本适用于本文件。凡是不注日期的引用文件，其最新版本（包括所有的修改单）适用于本文件。

GB/T9846—2015 普通胶合板

GB/T17657—2013人造板及饰面人造板理化性能试验方法

GB/T18259 人造板及其表面装饰术语

GB/T19367 人造板的尺寸测定

# 3术语和定义

GB/T18259界定的以及下列术语和定义适用于本文件。

3.1

混凝土模板用胶合板 plywoodforconcreteform

能够通过煮沸试验，用作混凝土成型模具的胶合板。

3.2

模数制 modular system

为建筑物、建筑构件、建筑制品以及有关设备的尺寸之间相互协调而选定的标准尺度系列。

# 4分类

按表面处理分为：

a）未饰面混凝土模板用胶合板（简称素板）；

b）树脂饰面混凝土模板用胶合板（简称涂胶板）；

c）浸渍胶膜纸饰面混凝土模板用胶合板（简称覆膜板）。

# 5要求

# 5.1树种

5.1.1混凝土模板用胶合板的用材树种为马尾松、云南松、落叶松、辐射松、杨树、桉树、桦树、木荷、枫香、拟赤杨、柳安、奥克榄、克隆、阿必东等。

5.1.2混凝土模板用胶合板的面板树种为该胶合板树种。

# 5.2 板的结构

5.2.1 相邻两层单板的木纹应互相垂直。中心层两侧对称层的单板应为同一树种或物理性能相似的树种和同一厚度。

5.2.2 应考虑成品结构的均匀性，组坯时表板和与表板纤维方向相同的各层单板厚度总和不小于板坯厚度的  $40\%$  ，不大于  $60\%$  。板的层数应不小于7层。表板厚度应不小于  $1.2 \mathrm{mm}$  ，覆膜板表板厚度应不小于  $0.8 \mathrm{mm}$  。

5.2.3 同一层表板应为同一树种，表板应紧面朝外，表板和芯板不应采用未经斜面胶接或指形拼接的端接。

5.2.4 板中不得留有影响使用的夹杂物。拼缝用的无孔胶纸带不得用于胶合板内部。如用其拼接或修补面板，除不修饰外，应除去胶纸带，并不留有明显胶纸痕。

# 5.3 胶粘剂

5.3.1 混凝土模板用胶合板的胶粘剂应采用酚醛树脂或性能相当的树脂。

5.3.2 树脂饰面处理的应采用酚醛树脂或性能相当的树脂。

5.3.3 覆膜用的树脂应采用酚醛树脂或性能相当的树脂。

# 5.4 规格尺寸及其偏差

# 5.4.1 规格尺寸

混凝土模板用胶合板的幅面尺寸和厚度应符合表1的规定。

表1 规格尺寸 单位为毫米

<table><tr><td colspan="4">幅面尺寸</td><td rowspan="3">厚度范围t</td></tr><tr><td colspan="2">模数制</td><td colspan="2">非模数制</td></tr><tr><td>宽度</td><td>长度</td><td>宽度</td><td>长度</td></tr><tr><td>—</td><td>—</td><td>915</td><td>1 830</td><td>12≤t&amp;lt;15</td></tr><tr><td>900</td><td>1 800</td><td>1 220</td><td>1 880</td><td>15≤t&amp;lt;18</td></tr><tr><td>1 000</td><td>2 000</td><td>915</td><td>2 135</td><td>18≤t&amp;lt;21</td></tr><tr><td>1 200</td><td>2 400</td><td>1 220</td><td>2 440</td><td>21≤t&amp;lt;24</td></tr><tr><td>—</td><td>—</td><td>1 250</td><td>2 500</td><td></td></tr><tr><td colspan="5">注:其他规格尺寸由供需双方协议。</td></tr></table>

# 5.4.2 尺寸偏差

# 5.4.2.1 长度和宽度偏差

模数制混凝土模板用胶合板，其长度和宽度偏差：  $- \frac{0}{3} \mathrm{mm}$  ；非模数制混凝土模板用胶合板，其长度和宽度偏差：  $\pm 2 \mathrm{mm}$  。

# 5.4.2.2 厚度偏差

混凝土模板用胶合板的厚度偏差应符合表2的规定。

表2厚度偏差 单位为毫米  

<table><tr><td>公称厚度范围t</td><td>板内厚度公差</td><td>公称厚度偏差</td></tr><tr><td>12≤t&amp;lt;15</td><td>0.8</td><td>±0.5</td></tr><tr><td>15≤t&amp;lt;18</td><td>1.0</td><td>±0.6</td></tr><tr><td>18≤t&amp;lt;21</td><td>1.2</td><td>±0.7</td></tr><tr><td>21≤t&amp;lt;24</td><td>1.4</td><td>±0.8</td></tr></table>

# 5.4.3 垂直度

混凝土模板用胶合板垂直度不大于  $0.8 \mathrm{mm / m}$

# 5.4.4 边缘直度

混凝土模板用胶合板边缘直度不大于  $1 \mathrm{mm / m}$

# 5.4.5 平整度

混凝土模板用胶合板平整度不大于  $20 \mathrm{mm}$

# 5.5 外观质量

5.5.1 一般通过目测成品板上允许缺陷来判定其等级。等级取决于允许的材质缺陷、加工缺陷以及对拼接的要求。

5.5.2 素板按成品板上可见的材质缺陷和加工缺陷分成两个等级：一等品和二等品，其允许缺陷应符合表3的规定。表面应进行砂光或刮光，如经供需双方协议可单面砂（刮）光或不砂（刮）光。

表3素板外观允许缺陷  

<table><tr><td rowspan="2">缺陷种类</td><td rowspan="2" colspan="2">检量项目</td><td rowspan="2">检量单位</td><td colspan="2">面板</td><td rowspan="2">背板</td></tr><tr><td>一等品</td><td>二等品</td></tr><tr><td>针节</td><td colspan="2">—</td><td>—</td><td colspan="3">允许</td></tr><tr><td rowspan="3">活节、半活节、死节</td><td colspan="2">每平方米板面上总个数，不超过</td><td>—</td><td>5</td><td>不限</td><td rowspan="3">不限</td></tr><tr><td>活节</td><td>单个最大直径</td><td>mm</td><td>25</td><td>不限</td></tr><tr><td>半活节、死节</td><td>单个最大直径</td><td>mm</td><td>15</td><td>30</td></tr><tr><td>木材异常结构</td><td colspan="2">—</td><td>—</td><td colspan="3">允许</td></tr><tr><td rowspan="2">夹皮、树脂囊</td><td colspan="2">每平方米板面上总个数，不超过</td><td>—</td><td>2</td><td>不限</td><td rowspan="2">不限</td></tr><tr><td colspan="2">单个最大长度</td><td>mm</td><td>30</td><td>120</td></tr><tr><td rowspan="3">裂缝</td><td colspan="2">单个最大宽度</td><td>mm</td><td>1.5</td><td>4</td><td>6</td></tr><tr><td colspan="2">单个最大长度占板长的百分比，不超过</td><td>%</td><td>20</td><td>30</td><td>40</td></tr><tr><td colspan="2">每米板宽内条数，不超过</td><td>—</td><td>2</td><td colspan="2">不限</td></tr><tr><td rowspan="2">孔洞、虫洞、排钉洞</td><td colspan="2">单个最大直径</td><td>mm</td><td>3</td><td>10</td><td>20</td></tr><tr><td colspan="2">每平方米板面上总个数，不超过</td><td>—</td><td>4</td><td>10(自5mm以下不计)</td><td>不呈筛孔状不限</td></tr></table>

表3（续）  

<table><tr><td rowspan="2">缺陷种类</td><td rowspan="2">检量项目</td><td rowspan="2">检量单位</td><td colspan="2">面板</td><td rowspan="2">背板</td></tr><tr><td>一等品</td><td>二等品</td></tr><tr><td>变色</td><td>—</td><td>—</td><td>不允许</td><td colspan="2">允许</td></tr><tr><td>腐朽</td><td>—</td><td>—</td><td colspan="3">不允许</td></tr><tr><td>树脂漏</td><td>—</td><td>—</td><td colspan="3">允许</td></tr><tr><td rowspan="3">表板拼接离缝</td><td>单个最大宽度</td><td>mm</td><td rowspan="3">不允许</td><td>1.5</td><td>2</td></tr><tr><td>单个最大长度占板长的百分比,不超过</td><td>%</td><td>20</td><td>30</td></tr><tr><td>每米板宽内条数,不超过</td><td>—</td><td>2</td><td>4</td></tr><tr><td rowspan="2">表板叠层</td><td>单个最大宽度</td><td>mm</td><td rowspan="2">不允许</td><td>8</td><td>10</td></tr><tr><td>单个最大长度占板长的百分比,不超过</td><td>%</td><td>20</td><td>40</td></tr><tr><td rowspan="3">芯板离缝</td><td>紧贴表板的芯板离缝单个最大宽度</td><td>mm</td><td>2</td><td>4</td><td>6</td></tr><tr><td>上述离缝每米板宽内条数,不超过</td><td>—</td><td>2</td><td>3</td><td>4</td></tr><tr><td>其他芯板离缝的最大宽度</td><td>mm</td><td colspan="3">6</td></tr><tr><td rowspan="2">芯板叠层</td><td>单个最大宽度</td><td>mm</td><td>4</td><td colspan="2">12</td></tr><tr><td>每层每米板宽内条数,不超过</td><td>—</td><td>2</td><td colspan="2">不限</td></tr><tr><td>长中板叠离</td><td>单个最大宽度</td><td>mm</td><td>3</td><td colspan="2">8</td></tr><tr><td>鼓泡、分层</td><td>—</td><td>—</td><td colspan="3">不允许</td></tr><tr><td rowspan="3">凹陷、压痕、鼓包</td><td>单个最大面积</td><td>mm²</td><td rowspan="3">不允许</td><td>3 000</td><td rowspan="2">不限</td></tr><tr><td>每平方米板面上总个数,不超过</td><td>—</td><td>2</td></tr><tr><td>凹凸高度,不超过</td><td>mm</td><td colspan="2">1</td></tr><tr><td rowspan="2">毛刺、沟痕</td><td>占板面积的百分比,不超过</td><td>%</td><td>3</td><td>20</td><td>不限</td></tr><tr><td>深度,不超过</td><td>mm</td><td>0.5</td><td colspan="2">不穿透、允许</td></tr><tr><td>表面砂(刮)透</td><td>每平方米板面上的面积,不超过</td><td>mm²</td><td>不允许</td><td>1 000</td><td>2 000</td></tr><tr><td>表面漏砂(刮)</td><td>占板面积的百分比,不超过</td><td>%</td><td>不允许</td><td>30</td><td>40</td></tr><tr><td rowspan="3">补片、补条</td><td>每平方米板面上总个数</td><td>—</td><td rowspan="3">不允许</td><td>5</td><td>10</td></tr><tr><td>累计面积占板面面积的百分比,不超过</td><td>%</td><td>5</td><td>不限</td></tr><tr><td>缝隙,不超过</td><td>mm</td><td>1</td><td>1.5</td></tr><tr><td>板边缺损</td><td>自板边测量的缺损的长度或宽度,不超过</td><td>mm</td><td>不允许</td><td colspan="2">8</td></tr><tr><td>其他缺陷</td><td>—</td><td>—</td><td>不允许</td><td colspan="2">按最类似缺陷考虑</td></tr></table>

5.5.3 涂胶板按成品板上可见的加工缺陷分成两个等级：一等品和二等品，其允许缺陷应符合表4的规定。基材板的外观质量应符合表3相应的规定。

表4涂胶板外观允许缺陷  

<table><tr><td>缺陷种类</td><td>检量项目</td><td>检量单位</td><td>一等品</td><td>二等品</td></tr><tr><td>缺胶</td><td>—</td><td>—</td><td colspan="2">不允许</td></tr><tr><td rowspan="3">凹陷、压痕、鼓包</td><td>单个最大面积</td><td>mm²</td><td rowspan="3">不允许</td><td>1 000</td></tr><tr><td>每平方米板面上总个数，不超过</td><td>—</td><td>2</td></tr><tr><td>凹凸高度，不超过</td><td>mm</td><td>1</td></tr><tr><td>鼓泡、分层</td><td>—</td><td>—</td><td colspan="2">不允许</td></tr><tr><td>色泽不均</td><td>占板面积的百分比，不超过</td><td>%</td><td>3</td><td>10</td></tr><tr><td>其他缺陷</td><td>—</td><td>—</td><td>不允许</td><td>按最类似缺陷考虑</td></tr></table>

5.5.4 覆膜板按成品板上可见的加工缺陷分成两个等级：一等品和二等品，其允许缺陷应符合表5的规定。基材板的外观质量应符合表3相应的规定。

表5 覆膜板外观允许缺陷  

<table><tr><td>缺陷种类</td><td>检量项目</td><td>检量单位</td><td>一等品</td><td>二等品</td></tr><tr><td>浸渍胶膜纸重叠</td><td>占板面积的百分比，不超过</td><td>%</td><td>不允许</td><td>2</td></tr><tr><td>缺纸</td><td>—</td><td>—</td><td colspan="2">不允许</td></tr><tr><td rowspan="2">浸渍胶膜纸炭化</td><td>单个最大面积</td><td>mm²</td><td>100</td><td>400</td></tr><tr><td>每平方米板面上总个数，不超过</td><td>—</td><td>2</td><td>4</td></tr><tr><td rowspan="3">凹陷、压痕、鼓包</td><td>单个最大面积</td><td>mm²</td><td rowspan="3">不允许</td><td>1 000</td></tr><tr><td>每平方米板面上总个数，不超过</td><td>—</td><td>1</td></tr><tr><td>凹凸高度，不超过</td><td>mm</td><td>0.5</td></tr><tr><td>鼓泡、分层</td><td>—</td><td>—</td><td colspan="2">不允许</td></tr><tr><td rowspan="2">刮痕</td><td>单个最大长度</td><td>mm</td><td rowspan="2">不允许</td><td>200</td></tr><tr><td>每米板宽内条数，不超过</td><td>—</td><td>2</td></tr><tr><td>其他缺陷</td><td>—</td><td>—</td><td>不允许</td><td>按最类似缺陷考虑</td></tr></table>

5.5.5 板的表面应进行砂光或刮光，如经供需双方协议可单面砂（刮）光或不砂（刮）光。

5.5.6 混凝土模板用胶合板的表板拼接单板条数不限，但拼接应符合表3中对表板拼接的规定。拼接需纹理相似。修补应采用与制造混凝土模板用胶合板相近的胶粘剂进行胶粘，补片及补条的纹理应与四周木材适当相配。对于影响使用效果的板面允许缺陷，均需用填料填补平整。

5.5.7 涂胶板应双面涂树脂。若两面等级不同，则应有明确标示。

5.5.8 覆膜板应双面覆膜。若两面等级不同，则应有明确标示。

# 5.6 物理力学性能

5.6.1 混凝土模板用胶合板的物理力学性能应符合表6的要求。

表6物理力学性能要求  

<table><tr><td rowspan="2" colspan="2">项目</td><td rowspan="2">单位</td><td colspan="4">公称厚度t/mm</td></tr><tr><td>12≤t&amp;lt;15</td><td>15≤t&amp;lt;18</td><td>18≤t&amp;lt;21</td><td>21≤t&amp;lt;24</td></tr><tr><td colspan="2">含水率</td><td>%</td><td colspan="4">5～14</td></tr><tr><td colspan="2">胶合强度</td><td>MPa</td><td colspan="4">≥0.70</td></tr><tr><td rowspan="2">静曲强度</td><td>顺纹</td><td rowspan="2">MPa</td><td>≥50.0</td><td>≥45.0</td><td>≥40.0</td><td>≥35.0</td></tr><tr><td>横纹</td><td>≥30.0</td><td>≥30.0</td><td>≥30.0</td><td>≥25.0</td></tr><tr><td rowspan="2">弹性模量</td><td>顺纹</td><td rowspan="2">MPa</td><td>≥6 000</td><td>≥6 000</td><td>≥5 000</td><td>≥5 000</td></tr><tr><td>横纹</td><td>≥4 500</td><td>≥4 500</td><td>≥4 000</td><td>≥4 000</td></tr><tr><td colspan="2">浸渍剥离性能</td><td>—</td><td colspan="4">贴面的浸渍胶膜纸与胶合板表层上的每一边累计剥离长度不超过25mm</td></tr></table>

5.6.2 测定胶合板强度全部试件的平均木材破坏率超过  $60\%$  或  $80\%$  时, 胶合强度指标值可分别低  $0.10 \mathrm{MPa}$  或  $0.20 \mathrm{MPa}$  。

5.6.3 在模板工程设计时, 混凝土模板用胶合板抗弯性能修正系数见附录 A。

# 6 测量及检验方法

# 6.1 规格尺寸测量

# 6.1.1 量具

量具包括:

千分尺, 分度值  $0.01 \mathrm{~mm}$

钢直尺, 分度值  $0.5 \mathrm{~mm}$

钢卷尺, 分度值  $1.0 \mathrm{~mm}$

金属线 (如钢丝等), 直径不大于  $0.5 \mathrm{~mm}$  。

# 6.1.2 板的长度、宽度和厚度的测量

按 GB/T 19367 中的相关规定进行。

# 6.1.3 垂直度测量

按 GB/T 19367 中的相关规定进行。

# 6.1.4 边缘直度测量

按 GB/T 19367 中的相关规定进行。

# 6.1.5 平整度测量

按 GB/T 19367 中的相关规定进行。

# 6.2 试件取样及尺寸规定

# 6.2.1 仪器及量具

仪器及量具包括:

千分尺, 分度值  $0.01 \mathrm{~mm}$ ; 游标卡尺, 分度值  $0.1 \mathrm{~mm}$ ; 钢卷尺, 分度值  $1.0 \mathrm{~mm}$ ; 天平, 感量  $0.01 \mathrm{~g}$ 。

# 6.2.2 试件锯割

6.2.2.1 从供测试的混凝土模板用胶合板上, 按图 1 截取三块  $600 \mathrm{~mm} \times 600 \mathrm{~mm}$  试样。当板长度不能截取三块规定尺寸的试样时, 抽取 2 张样板制取试样。应注意静曲强度和弹性模量试件的纵横方向。

单位为毫米

![](images/3fece912eb725009f5f3f1de9e433cd9633db90737210f6bc9bb5beaad4430d4.jpg)  
图 1 试样制作示意图

6.2.2.2 试件的制取位置及尺寸、数量按图 2 和表 7 进行。

单位为毫米

![](images/1ffa6c89e1eb87307b9410112733ab72e055a225acb399dee8d3b86946f33265.jpg)  
图 2 试件制作示意图

表7试件尺寸及数量  

<table><tr><td rowspan="2">试验项目</td><td rowspan="2">试件尺寸/mm</td><td colspan="5">试件数量/个</td><td rowspan="2">试件编号</td></tr><tr><td>七层</td><td>九层</td><td>十一层</td><td>十三层</td><td>十五层</td></tr><tr><td>胶合强度*</td><td>100×25</td><td>18</td><td>24</td><td>36</td><td>36</td><td>54</td><td>①</td></tr><tr><td>含水率</td><td>100×25</td><td colspan="5">3</td><td>②</td></tr><tr><td>静曲强度
弹性模量b</td><td>长 204+50
宽 75</td><td colspan="5">纵横各 6</td><td>③</td></tr><tr><td>浸渍剥离性能</td><td>75×75</td><td colspan="5">6</td><td>④</td></tr><tr><td colspan="8">* 试件数超过 18 个时,可在适当位置制取试件。
b t 为试件公称厚度。</td></tr></table>

6.2.2.3 胶合强度试件制取按 GB/T 9846—2015 中 6.2 的规定进行。

# 6.3 检验方法

# 6.3.1 外观质量

6.3.1.1 通过目测或用钢板尺（精度  $0.1 \mathrm{~mm}$  ）测量胶合板外观缺陷。

6.3.1.2 限制缺陷的数量、累积尺寸或范围按整张板面积的平均每平方米上的数量进行计算，板宽度或长度上的缺陷按最严重一端的平均每米内的数量进行计算，其结果取最接近相邻整数中的大数值。

6.3.1.3 从表板上可以看到的内层单板的各种缺陷不得超过每个等级表板的允许限度。因紧贴表板的芯板孔洞使板面产生凹陷时，按各个等级所允许的凹陷计。非紧贴表板的各层单板因孔洞在板边形成的缺陷，其深度不得超过该缺陷的  $1 / 2$ ，超过者按离缝计。

6.3.1.4 混凝土模板用胶合板的节子或孔洞直径按常规系指与木纹垂直方向直径。节子或孔洞的直径按其轮廓线的切线间的垂直距离测定。

6.3.1.5 对非模数制板，公称幅面尺寸以外的各种缺陷均不计。

6.3.1.6 结果判定：通过逐张检验混凝土模板用胶合板外观缺陷，确定其是否合格。

# 6.3.2 含水率

含水率按 GB/T 17657—2013 中 4.3 的规定进行。

# 6.3.3 胶合强度

胶合强度按 GB/T 17657—2013 中 4.17 的规定进行。采用 A 型试件尺寸。

试件预处理条件：按 GB/T 17657—2013 中 4.17.5.2.3 的规定进行预处理。

# 6.3.4 静曲强度和弹性模量

静曲强度和弹性模量按 GB/T 17657—2013 中 4.7 的规定进行。

# 6.3.5 浸渍剥离性能

检测覆膜板的浸渍胶膜纸与胶合板表层之间的浸渍剥离性能。

浸渍剥离性能按 GB/T 17657—2013 中 4.19 的规定进行。

试件预处理条件：按 GB/T 17657—2013 中 4.19.4.1 中试件处理条件 a）的规定进行预处理。

# 7 检验规则

# 7.1 检验分类

7.1.1 产品检验分出厂检验和型式检验。

7.1.2 出厂检验包括以下项目：

a) 外观质量检验(5.5)；b) 规格尺寸检验(5.4)；c) 物理力学性能（表6）项目中的含水率、胶合强度检验。

7.1.3 型式检验包括外观质量检验（5.5）、规格尺寸检验（5.4）和全部物理力学性能（表6）检验。有下列情况之一时，应进行型式检验：

a) 当原、辅材料及生产工艺发生较大变动时；b) 长期停产后恢复生产时；c) 正常生产时，每年型式检验不少于一次；d) 质量监督机构提出型式检验要求时。

# 7.2 抽样检验

# 7.2.1 外观质量检验

外观质量抽样检验按GB/T9846—2015中7.2.1的规定进行。

# 7.2.2 规格尺寸检验

规格尺寸抽样检验按GB/T9846—2015中7.2.2的规定进行。

# 7.2.3 物理力学性能检验

物理力学性能检验抽样方案按GB/T9846—2015中7.2.3的规定进行。

# 7.3 判定规则

# 7.3.1 外观质量和规格尺寸判定规则

外观质量、规格尺寸及其偏差符合5.4、5.5、7.2.1和7.2.2要求时，判定该批样板的外观质量和规格尺寸为合格，否则应降等或判定为不合格。

# 7.3.2 物理力学性能判定规则

7.3.2.1 每张胶合板含水率算数平均值符合指标值要求时，含水率为合格，否则应进行复检；复检样本都符合指标值的要求时，判为合格，否则含水率为不合格。

7.3.2.2 符合胶合强度指标值规定的试件数等于或大于有效试件总数的  $90\%$  时判为合格，小于  $70\%$  则判为不合格。当符合胶合强度指标值要求的试件数等于或大于有效试件总数的  $70\%$  ，但小于  $90\%$  时，允许重新抽样进行复检，其结果符合胶合强度指标值要求的试件数等于或大于有效试件总数的  $90\%$  时，判其为合格，小于  $90\%$  时则判其为不合格。

7.3.2.3 每张胶合板静曲强度和弹性模量的算数平均值符合指标值要求，且最小值不小于指标值要求的  $80\%$  ，则静曲强度和弹性模量合格，否则应进行复检；复检样本都符合指标值的要求时，判为合格，否则静曲强度和弹性模量为不合格。

7.3.2.4 浸渍剥离性能全部测试试件符合指标值要求时，浸渍剥离性能为合格，否则应进行复检；复检

GB/T 17656—2018

样本都符合指标值的要求时,判为合格,否则浸渍剥离性能为不合格。

# 7.4 综合判定

7.4 综合判定样板的外观质量、规格尺寸及其偏差和物理力学性能均符合相应等级要求时,该批产品判定为合格,否则应降等或判定为不合格。

# 7.5 产品的计量

7.5 产品的计量成品按立方米计算,其允许公差不得计算在内。测算单张板时,可精确到  $0.00001\mathrm{m}^3$ ; 计算成批板时,可精确到  $0.001\mathrm{m}^3$ 。

# 8 标志、包装、运输和贮存

# 8.1 标志

8.1 标志在每张板背板的右下角或侧面加盖表明产品名称、等级、提醒模板使用方的纵横向标记等标志。

# 8.2 包装

8.2 包装产品应按不同类型、规格分别妥善包装。每个包装应附有注明产品名称、表板树种和厚度、类别、等级、生产厂名、商标、幅面尺寸、数量、产品标准号等检验标签。

# 8.3 运输和贮存

产品在运输和贮存过程中应注意防潮、防雨、防晒、防变形。

# 附录A

# (规范性附录)

# 使用条件下混凝土模板用胶合板抗弯性能修正系数

A.1 本附录给出的抗弯性能修正系数供模板工程设计时采用。

A.2 混凝土模板用胶合板抗弯性能修正系数:

a) 顺纹静曲强度修正系数为0.6;

b) 横纹静曲强度修正系数为0.9;

c) 顺纹弹性模量修正系数为0.7;

d) 横纹弹性模量修正系数为0.7。

# 中华人民共和国国家标准

# 混凝土模板用胶合板

GB/T 17656—2018

中国标准出版社出版发行

北京市朝阳区和平里西街甲2号(100029)

北京市西城区三里河北街16号(100045)

网址www.spc.net.cn

总编室:(010)68533533 发行中心:(010)51780238

读者服务部:(010)68523946

中国标准出版社秦皇岛印刷厂印刷

各地新华书店经销

开本  $880 \times 1230$  1/16 印张1 字数24千字 2018年5月第一版 2018年5月第一次印刷

书号:155066·1- 60180 定价18.00元

如有印装差错 由本社发行中心调换

版权专有 侵权必究

举报电话:(010)68510107
