Repository: duoleshi/0407-klb-ZG

# 重工施工方案AI智能审核系统(自研)

基于 AI 的工程方案（危大工程专项施工方案）智能审核系统，支持自动识别专业类型、智能匹配知识库规范、生成结构化审核报告。

## 文档导航

- [用户手册](./docs/用户手册.md) - 详细的功能介绍和操作指南
- [常见问题 FAQ](./docs/FAQ.md) - 使用过程中常见问题的解答

## 功能特性

- **智能专业识别** - 自动识别 13 个工程专业类型
  - 基坑工程、模板支撑体系工程、脚手架工程
  - 起重吊装及起重机械安装拆卸工程、拆除爆破工程、暗挖工程
  - 建筑幕墙安装工程、人工挖孔桩工程、钢结构安装工程
  - 水下作业工程、装配式建筑混凝土预制构件安装工程
  - 采用新技术新工艺新材料新设备工程、有限空间作业

- **知识库智能匹配** - 根据方案内容自动匹配相关规范文件
- **强制性标准优先加载** - 优先加载《智能体审核依据》强制性标准
- **多格式 PDF 解析** - 支持文本 PDF 和扫描版 PDF（OCR）
- **结构化审核报告** - 按标准格式输出审核意见
- **审核历史记录** - 保存历史审核记录，支持导出

File: 方案审核依据/专业法律法规标准规范审核依据/房屋建筑工程/安全类方案审核/2危大工程专项方案/11装配式建筑混凝土预制构件安装工程/DB11_T1030-2021北京市《装配式混凝土结构工程施工与质量验收规程》.md (part 1 of 2)
# 装配式混凝土结构工程施工与质量验收规程

Specification for construction and quality acceptance of precast concrete structures

（京津冀区域协同工程建设标准）

# 北京市住房和城乡建设委员会北京市市场监督管理局

# 北京市地方标准

# 装配式混凝土结构工程施工与质量验收规程Specification for construction and qualityacceptance of precast concrete structures

编号：DB11/T1030- 2021京津冀统一备案号：J12535- 2021

主编单位：北京市住房和城乡建设科技促进中心北京市建筑工程研究院有限责任公司天津市住房和城乡建设综合行政执法总队天津住宅建设发展集团有限公司中国二十二冶集团有限公司批准部门：北京市市场监督管理局施行日期：2021年7月1日

# 北京市住房和城乡建设委员会关于发布《绿色建筑评价标准》等6项京津冀区域协同工程建设地方标准的通知

京建发〔2021〕104号

各有关单位：

为深入落实京津冀区域协同发展战略，由北京市住房和城乡建设委员会联合天津市住房和城乡建设委员会、河北省住房和城乡建设厅组织北京市住房和城乡建设科技促进中心主编的《绿色建筑评价标准》《预制混凝土构件质量检验标准》《装配式混凝土结构工程施工与质量验收规程》、中建三局集团有限公司主编的《电梯井道作业平台技术规程》、北京市第三建筑工程有限公司主编的《模板早拆施工技术规程》、中国模板脚手架协会主编的《全钢大模板应用技术规程》等6项北京市地方标准作为京津冀区域协同地方标准，已经北京市市场监督管理局、北京市住房和城乡建设委员会共同批准发布。

以上标准为京津冀区域协同工程建设标准，适合京津冀三地共同使用。

以上标准由北京市住房和城乡建设委员会、北京市市场监督管理局共同负责管理，由标准主编单位负责具体技术内容的解释。

以上标准文本可登陆北京市市场监督管理局网站（sejgj.beijing.gov.cn）或首都标准网（www.capital- std.com）查阅。

另：原《全钢大模板应用技术规程》（DBJ01- 89- 2004）同时废止。

特此通知。

附件：批准发布的北京市地方标准目录2021年标字第3号（总第278号）

北京市住房和城乡建设委员会2021年4月11日

附件

批准发布的北京市地方标准目录2021年标字第3号（总第278号）  

<table><tr><td>序号</td><td>标准号</td><td>标准名称</td><td>被修订标准号</td><td>批准日期</td><td>实施日期</td></tr><tr><td>1</td><td>DB11/T 694-2021</td><td>模板早拆施工技术规程</td><td>DB11/694-2009</td><td>2021-3-29</td><td>2021-7-1</td></tr><tr><td>2</td><td>DB11/T 825-2021</td><td>绿色建筑评价标准</td><td>DB11/T 825-2015</td><td>2021-3-29</td><td>2021-6-1</td></tr><tr><td>3</td><td>DB11/T 968-2021</td><td>预制混凝土构件质量检验标准</td><td>DB11/T 968-2013</td><td>2021-3-29</td><td>2021-7-1</td></tr><tr><td>4</td><td>DB11/T 1030-2021</td><td>装配式混凝土结构工程施工与质量验收规程</td><td>DB11/T 1030-2013</td><td>2021-3-29</td><td>2021-7-1</td></tr><tr><td>5</td><td>DB11/T 1847-2021</td><td>电梯井道作业平台技术规程</td><td></td><td>2021-3-29</td><td>2021-7-1</td></tr><tr><td>6</td><td>DB11/T 1848-2021</td><td>全钢大模板应用技术规程</td><td></td><td>2021-3-29</td><td>2021-7-1</td></tr></table>

注：以上地方标准文本可登录北京市市场监督管理局网站（scjgj.beijing.gov.cn）。

# 前言

根据原北京市质量技术监督局《2018年北京市地方标准制修订项目计划》（京质监发（2018）20号）的要求，编制组经过深入调查研究，认真总结实践经验，参考国内相关标准，在广泛征求意见的基础上，修订本规程。

本规程是京津冀区域协同工程建设标准，按照京津冀三地互认共享的原则，由三地住房和城乡建设主管部门分别组织实施。

本规程的主要技术内容是：1. 总则；2. 术语；3. 基本规定；4. 支撑与模板；5. 钢筋与预埋件；6. 后浇混凝土；7. 预制构件安装；8. 工程质量验收；9. 信息化施工；10. 绿色施工与安全管理。

本规程修订的主要技术内容是：

修订了“2. 术语”和“3. 基本规定”章节内容；

修订了“7. 预制构件安装”和“8. 工程质量验收”章节的有关内容；

新增了“9. 信息化施工”章节内容。

本规程由北京市住房和城乡建设委员会和北京市市场监督管理局共同负责管理，北京市住房和城乡建设委员会归口并负责组织实施，由北京市住房和城乡建设科技促进中心负责具体技术内容的解释。执行过程中如有意见或建议，请寄送北京市住房和城乡建设科技促进中心（地址：北京市通州区达济街9号院，邮编：101160，电话：010- 55597951）。

本规程主编单位：北京市住房和城乡建设科技促进中心  北京市建筑工程研究院有限责任公司  天津市住房和城乡建设综合行政执法总队  天津住宅建设发展集团有限公司  中国二十二冶集团有限公司

# DB11/T 1030-2021

本规程参编单位：北京建工集团有限责任公司北京预制建筑工程研究院有限公司中国建筑一局（集团）有限责任公司中建一局集团建设发展有限公司中建一局集团第三建筑有限公司中建二局第三建筑工程有限公司北京市建设工程安全质量监督总站北京城建集团有限责任公司北京建工博海建设有限责任公司北京市建设工程质量第一检测所有限责任公司北京市建筑设计研究院有限公司北京建筑大学北京万科企业有限公司北京建工新型建材科技股份有限公司北京建工四建工程建设有限公司北京建工建筑产业化投资建设发展有限公司北京市住宅产业化集团股份有限公司北京赛瑞斯国际工程咨询有限公司中冶建筑研究总院有限公司中铁房地产集团设计咨询有限公司中科建(北京)工程技术研究院有限公司天津住宅科学研究院有限公司天津住宅集团建设工程总承包有限公司天津工业化建筑有限公司天津华惠安信装饰工程有限公司天津市房屋鉴定建筑设计院河北合创建筑科技有限公司河北工程建设监理有限公司

河北拓朴建筑设计有限公司河北建设集团有限公司河北省建筑科学研究院有限公司本规程主要起草人员：李珂 郭宁 李晨光 蒋勤俭李浩 张显来 孙岩波 赵晓敏刘树茂 胡毅 康庄 郭银苹薛刚 徐巍 张军 侯本才孔祥忠 王爱兰 蔡亚宁 罗岗李军 杨旭辉 张梦丝 赵春色赵春颖 杨思忠 阎明伟 朱文键郭建新 刘柯 朱跃 杨玉苹郭剑飞 谢婧 谢天圣 邓思华凡俊 易树声 李文峰 张岩福文普 徐建伟 曲秀姝 陈喜旺矣庆贺 张莉莉 李志光 高海于劲 黄俊杰 彭雄 杨洁武启明 邓应平 江春 刘子赓张喆 朱春杰 朱保军 张卫成刘永奇 付素娟本规程主要审查人员：杨嗣信 钱稼茹 吴月华 张书航李克江 李哲龙 王慎栋

# 目次

# 1 总则

2 术语

3 基本规定

# 4 支撑与模板

4.1 一般规定 6  4.2 支撑与模板安装 6  4.3 支撑与模板拆除 7

# 5 钢筋与预埋件

5.1 一般规定 9  5.2 钢筋连接与锚固 9  5.3 钢筋定位 10  5.4 预埋件安装与定位 11

# 6 后浇混凝土

6.1 一般规定 12  6.2 叠合构件 12  6.3 构件连接 13

# 7 预制构件安装

7.1 一般规定 14  7.2 场内运输与存放 15  7.3 施工准备 16  7.4 安装 17  7.5 连接 20  7.6 接缝防水 23  7.7 成品保护 24

# 8 工程质量验收

# DB11/T 1030-2021

8.1 一般规定 ..... 268.2 支撑与模板 ..... 268.3 钢筋与预埋件 ..... 278.4 后浇混凝土 ..... 288.5 预制构件进场 ..... 298.6 结构装配施工 ..... 328.7 文件与记录 ..... 359 信息化施工 ..... 379.1 一般规定 ..... 379.2 模型管理与应用 ..... 3710 绿色施工与安全管理 ..... 3910.1 绿色施工 ..... 3910.2 安全管理 ..... 39附录A 工程质量验收常用表格 ..... 41本标准用词说明 ..... 43引用标准名录 ..... 44条文说明 ..... 45

# Contents

1 General Provisions 1  2 Terms 2  3 Basic Requirements 5

4 Brace and Formwork 6

4.1 General Requirements 6  4.2 Installation of Brace and Formwork 6  4.3 Removal of Brace and Formwork 7

# 5 Steel Reinforcement and Embedded Parts 9

5.1 General Requirements 9  5.2 Connection of Steel Reinforcement 9  5.3 Location Control of Steel Reinforcement 10  5.4 Intallation and Location Control of Embedded Parts 11

# 6 Last-in-situ Concrete 12

6.1 General Requirements 12  6.2 Cast- in- situ Concrete of Composite Components 12  6.3 Cast- in- situ Concrete of Joints of Components 13

# 7 Construction of Precast Concrete Structures 14

7.1 General Requirements 14  7.2 Storage and Transportation 15  7.3 Preparation of Construction 16  7.4 Erection 17  7.5 Connection 20  7.6 Waterproof Construction 23  7.7 Product Protection 24

# 8 Quality Acceptance 26

8.1 General Requirements 26  8.2 Brace and Formwork 26  8.3 Steel Reinforcement and Embedded Parts 27  8.4 Cast- in- situ Concrete 28

8.5 Entrance of Precast Components 298.6 Precast Components Installation 328.7 Documents and Recordings 359 Information- based Construction 379.1 General Requirements 379.2 Model Management and Application 3710 Green Construction and Safety Management 3910.1 Green Construction 3910.2 Safety Management 39Appendix A Typical Record Table for Quality Acceptance 41Explanation of Wording in This Specification 43List of Quoted Standards 44Explanation of Provisions 45

# 1总则

1.0.1 为加强对装配式混凝土结构工程施工过程的管理和质量控制，指导装配式混凝土结构工程施工，统一施工质量验收标准，保证工程质量，制定本规程。1.0.2 本规程适用于京津冀地区装配式混凝土结构工程施工与质量验收。1.0.3 装配式混凝土结构工程施工与质量验收除应符合本规程外，尚应符合国家和地方现行有关标准的规定。

# 2术语

2.0.1 装配式混凝土结构 precast and assembled concrete structures 由预制混凝土构件通过可靠的连接方式装配而成的混凝土结构。2.0.2 预制混凝土构件 precast concrete components 在工厂或现场预先生产制作的混凝土构件，简称预制构件。

2.0.3 湿式连接法 construction method of monolithic joint

预制构件间采用钢筋或预埋件，并通过后浇混凝土或灌浆连接形成整体的施工方法。

2.0.4 干式连接法 construction method of dry joint

预制构件间采用螺栓、焊接或简支搁置等非湿式连接形成整体的施工方法。

2.0.5 混凝土叠合受弯构件 concrete composite flexural components

由预制混凝土板（梁）构件与其顶部在现场后浇的混凝土形成的整体受弯构件，包括叠合混凝土楼板、叠合混凝土梁等构件，简称叠合构件。

2.0.6 钢筋连接用套筒灌浆料 cementitious grout for rebar sleeve splicing

以水泥为基本材料，并配以细骨料、外加剂及其他材料混合而成的用于钢筋套筒灌浆连接的干混料，简称灌浆料。该材料加水搅拌后具有良好的流动性、早强、高强、微膨胀等性能，填充于套筒和带肋钢筋间隙内，形成钢筋套筒灌浆连接接头。灌浆料分为常温型灌浆料和低温型灌浆料。

2.0.7 常温型灌浆料 normal temperature type cementitious grout

适用于灌浆施工及养护过程中24h内温度不低于  $5^{\circ}C$  的灌浆料。2.0.8 低温型灌浆料 low temperature type cementitious grout 适用于灌浆施工及养护过程中24h内温度不低于  $- 5^{\circ}C$  ，且灌浆施

工过程中温度不高于  $10^{\circ}\mathrm{C}$  的灌浆料。

2.0.9 钢筋连接用灌浆套筒 sleeve for grout- filled mechanical splices

通过水泥基灌浆料的传力作用将钢筋对接连接所用的金属套筒，简称灌浆套筒，包括全灌浆套筒和半灌浆套筒。全灌浆套筒两端钢筋均采用灌浆方式连接；半灌浆套筒的一端钢筋采用非灌浆方式连接，另一端钢筋采用灌浆方式连接。

2.0.10 钢筋套筒灌浆连接 grout sleeve splicing of rebars

在灌浆套筒中插入单根带肋钢筋并注入灌浆料拌合物，通过拌合物硬化形成整体并实现传力的钢筋对接连接方式。

2.0.11 钢筋浆锚搭接连接 rebar lapping in grout- filled duct

在预制混凝土构件中预留孔道，在孔道中插入需连接的钢筋，并灌注水泥基灌浆料而实现传力的钢筋搭接连接方式。

2.0.12 预制混凝土夹心保温外墙板 precast concrete sandwich wall panel

内外两层混凝土板采用拉结件可靠连接，中间夹有保温材料的预制外墙板。简称夹心保温外墙板。

2.0.13 预制混凝土外墙模板 precast concrete mould

在工厂制作的具有外墙模板功能的预制构件，简称预制外墙模板。

2.0.14 预制预应力混凝土构件 precast prestressed concrete components

施加先张或后张预应力制作的预制混凝土构件，简称预制预应力构件。

# 2.0.15 粗糙面 rough surface

采用特殊的工具或工艺形成预制构件混凝土凹凸不平或骨料显露的表面，可实现预制构件和后浇筑混凝土的可靠结合。

# 2.0.16 键槽 shear key

预制构件混凝土表面规则的凹凸槽，可实现预制构件和后浇混凝土的共同受力作用。

# DB11/T 1030-2021

2.0.17 装配式施工工器具 construction tools used in precast concrete structure

由施工单位或工厂加工制作，用于预制构件存放、吊装、调节、就位的专业化工具及器具，简称工器具。

2.0.18 后浇混凝土工具式模板 tool- type mould for cast- in- situ concrete

用于预制构件拼缝连接处后浇混凝土施工的工具式模板，简称工具式模板。

2.0.19 工具式安全外防护架 tool- type safety protection frame

用于施工现场预制构件临边施工安装的的工具式安全外防护架，简称工具式外防护架。

2.0.20 严重缺陷 serious defect

对装配式混凝土结构构件的受力性能或安装使用性能有决定性影响的缺陷。

# 2.0.21 一般缺陷 common defect

对装配式混凝土结构构件的受力性能或安装使用性能无决定性影响的缺陷。

2.0.22 建筑信息模型 building information modeling (BIM)

在建设工程及设施全生命期内，对其物理和功能特性进行数字化表达，并依此设计、施工、运营的过程和结果的总称，简称模型。

# 3 基本规定

3.0.1 装配式混凝土结构施工前，施工单位应准确理解设计文件的要求，掌握有关技术要求及细部构造，根据工程特点和施工规定，进行结构施工复核及验算、编制装配式混凝土结构施工组织设计或施工方案。

3.0.2 装配式混凝土结构施工前，应完成深化设计，深化设计文件应经设计单位认可。施工单位应校核预制构件加工图纸、对预制构件施工预留和预埋进行交底。

3.0.3 装配式混凝土结构施工前，施工单位宜对典型预制构件连接节点进行预拼装。

3.0.4 施工单位应根据装配式混凝土结构工程的管理和施工技术特点，对管理人员及作业人员进行专项培训。

3.0.5 施工单位应根据装配式混凝土结构工程施工要求，合理选择并配备吊装设备；应根据预制构件存放、安装和连接等要求，确定安装使用的工器具方案。

3.0.6 装配式混凝土结构工程施工应进行首段验收，验收合格后方可进行大规模施工。

3.0.7 施工单位应对装配式混凝土结构施工作业过程实施全面和有效的管理与控制，保证工程质量；工程质量验收应在施工单位自检基础上，按照检验批、分项工程进行。施工完成后，应组织进行工程质量验收。

3.0.8 装配式混凝土结构施工应制定相应的安全措施。

3.0.9 装配式混凝土结构工程中的支撑与模板、钢筋与预埋件、后浇混凝土和预制构件安装应符合本规程的规定，并应符合现行国家标准《混凝土结构工程施工规范》GB50666及《混凝土结构工程施工质量验收规范》GB50204的规定。

# 4 支撑与模板

# 4.1 一般规定

4.1.1 装配式混凝土结构施工用的支撑与模板应根据施工过程中的具体工况进行设计，应具有足够的承载力、刚度，并应保证其整体稳固性。

4.1.2 装配式混凝土结构施工宜采用与构件相匹配的工具化、标准化的支撑与模板。

4.1.3 支撑与模板安装应保证工程结构构件各部分形状、尺寸和位置的准确，模板安装应牢固、严密、不漏浆，且应便于钢筋安装和混凝土浇筑、养护。

4.1.4 预制构件应根据施工方案要求预留与模板连接用的孔洞、埋件，预留位置应符合设计或施工要求。

4.1.5 预制构件接缝处宜采用与预制构件可靠连接的工具式模板。工具式模板与预制构件之间应粘贴密封条，在混凝土浇筑时模板不应产生明显变形和漏浆。

# 4.2 支撑与模板安装

4.2.1 叠合板预制底板施工应符合下列规定：

1 预制底板安装时，可采用龙骨及配套支撑，龙骨及配套支撑应进行施工验算；2 宜选用可调标高的定型独立钢支柱作为支撑，龙骨的顶面标高应与预制底板底面标高一致；3 预制底板与墙体或梁交接处宜采用通长木方或角钢连接封闭，板底标高应准确控制；4 预制底板应避免集中堆载。

4.2.2 叠合梁施工时，预制梁竖向支撑宜选用可调式独立支撑，并

应有可靠的防倾覆措施，支撑位置与间距应根据施工验算确定。

4.2.3 安装预制墙板、预制柱等竖向构件时，应采用可调式斜支撑临时固定；斜支撑位置应避免与模板支架、相邻支撑冲突。

4.2.4 预制墙板间的竖向接缝采用后浇混凝土连接时，宜采用工具式模板支模，并应符合下列规定：

1 模板应通过螺栓或预留孔洞拉结的方式与预制构件可靠连接；2 模板安装应避免遮挡预制墙板下部灌浆预留孔洞；3 夹心墙板的外叶板应采用螺栓拉结或夹板等加强固定；4 墙板接缝部位及模板连接处均应采取可靠的密封防漏浆措施。

4.2.5 采用预制外墙模板进行支模时，预制外墙模板的尺寸参数及与相邻外墙板之间拼缝宽度应符合设计要求。安装时与内侧模板或相邻构件应连接牢固并采取可靠的密封防漏浆措施。

4.2.6 预制梁柱节点区域后浇混凝土区域采用工具式模板支模时，宜采用螺栓与预制构件可靠连接固定，模板与预制构件之间应采取可靠的密封防漏浆措施。

# 4.3 支撑与模板拆除

4.3.1 拆除模板时，可采取先拆非结构构件模板、后拆结构构件模板的顺序。水平结构构件模板应由跨中向两端拆除，竖向结构构件模板应自上而下进行拆除。

4.3.2 多个楼层间连续支模的底层支架拆除时间，应根据连续支模的楼层间荷载分配和后浇混凝土强度的增长情况确定。

4.3.3 当后浇混凝土强度能保证构件表面及棱角不受损伤时，方可拆除侧模模板。

4.3.4 叠合构件的后浇混凝土同条件养护的立方体抗压强度达到设计要求后，方可拆除龙骨及下一层支撑；当设计无具体要求时，同

# DB11/T1030-2021

条件养护的混凝土立方体试件抗压强度应符合表4.3.4的规定。

表4.3.4 模板与支撑拆除时的后浇混凝土强度要求  

<table><tr><td>构件类型</td><td>构件跨度（m）</td><td>达到设计混凝土强度等级值的百分率（%）</td></tr><tr><td rowspan="3">板</td><td>≤2</td><td>≥50</td></tr><tr><td>&amp;gt;2, ≤8</td><td>≥75</td></tr><tr><td>&amp;gt;8</td><td>≥100</td></tr><tr><td rowspan="2">梁</td><td>≤8</td><td>≥75</td></tr><tr><td>&amp;gt;8</td><td>≥100</td></tr><tr><td colspan="2">悬臂结构</td><td>≥100</td></tr></table>

4.3.5预制墙板斜支撑和限位装置的拆除应符合现行国家标准《混凝土结构工程施工规范》GB50666的规定和装配式混凝土结构施工方案的要求。

4.3.6预制墙板斜支撑拆除宜在后浇混凝土墙体模板拆除前进行。

# 5 钢筋与预埋件

# 5.1 一般规定

5.1.1 装配式混凝土结构施工宜采用专业化生产的成型钢筋与预埋件。

5.1.2 装配式混凝土结构采用的钢筋连接及预埋件形式应根据设计要求和施工条件选用。

# 5.2 钢筋连接与锚固

5.2.1 预制构件的钢筋连接可采用钢筋套筒灌浆连接接头、浆锚搭接连接接头和机械连接接头。钢筋套筒灌浆连接接头应符合现行行业标准《钢筋套筒灌浆连接应用技术规程》JGJ355的规定。浆锚搭接连接接头应符合现行有关标准的规定。

5.2.2 钢筋机械连接接头应符合现行行业标准《钢筋机械连接技术规程》JGJ107的规定。机械连接接头部位的混凝土保护层厚度宜符合现行国家标准《混凝土结构设计规范》GB50010中受力钢筋的混凝土保护层最小厚度的规定，且不应小于0.75倍钢筋最小保护层厚度和  $15\mathrm{mm}$  的较大值，必要时应采取防锈措施，接头之间的横向净距不宜小于  $25\mathrm{mm}$ 。

5.2.3 钢筋焊接连接接头应符合现行行业标准《钢筋焊接及验收规程》JGJ18的规定。

5.2.4 当钢筋采用弯钩或机械锚固措施时，钢筋锚固端的锚固长度应符合现行国家标准《混凝土结构设计规范》GB50010的规定。采用钢筋锚固板时，应符合现行行业标准《钢筋锚固板应用技术规程》JGJ256的规定。

5.2.5 当预制构件外露钢筋影响相邻后浇混凝土中钢筋绑扎时，可在预制构件上预留钢筋连接接头，待相邻后浇混凝土结构钢筋绑扎

# DB11/T1030-2021

完成后，再将锚筋安装形成连接。

5.2.6 叠合板上部现浇混凝土中的钢筋绑扎前，应检查其预制底板的桁架钢筋的位置，并设置钢筋定位件固定上部钢筋位置。

5.2.7 预制墙板竖向拼缝连接部位宜先校正水平连接钢筋，后安装箍筋，待墙体竖向钢筋连接完成后绑扎箍筋。

# 5.3 钢筋定位

5.3.1 装配式混凝土结构后浇混凝土内的连接钢筋埋设位置应准确，连接与锚固方式应符合设计和现行有关技术标准的规定。

5.3.2 构件连接处的钢筋位置应符合设计要求。当设计无具体要求时，应保证主要受力构件和构件中主要受力方向的钢筋位置，并应符合下列规定：

1 框架节点处，梁纵向受力钢筋宜置于柱纵向钢筋内侧；2 当主次梁底部标高相同时，次梁下部钢筋应放在主梁下部钢筋之上；3 剪力墙中水平分布钢筋宜置于竖向钢筋外侧，并在墙端弯折锚固。

5.3.3 后浇混凝土施工前，钢筋套筒灌浆连接接头的预留连接钢筋应采用专用模具定位，并应符合下列规定：

1 预留连接钢筋中心位置存在细微偏差时，宜采用钢套管等方式进行细微调整；

2 预留连接钢筋中心位置存在严重偏差影响预制构件安装时，应按设计单位确认的技术方案处理；

3 应采用可靠的固定措施控制连接钢筋的外露长度满足设计要求。

5.3.4 预制构件的外露钢筋应防止弯曲变形，并在预制构件吊装完成后，对其位置进行校核与调整。

5.3.5 装配式混凝土结构后浇混凝土施工时，应采用可靠的保护措

施，防止预留钢筋整体偏移、变形及受到污染。

5.3.6预制梁柱节点核心区的钢筋安装时，应符合下列规定：

1节点区柱箍筋应随预制柱一同运往施工现场，其安装顺序应满足预制梁、预制柱的施工安装要求；

2叠合梁采用封闭箍筋时，预制梁上部纵筋宜在构件厂预穿入箍筋内临时固定，随预制梁一同安装就位；

3预制叠合梁采用开口箍筋时，预制梁上部纵筋可在现场安装。

5.3.7叠合板上部后浇混凝土中的钢筋宜采用成型钢筋网片整体安装定位。

5.3.8后浇混凝土施工时，应采取可靠的保护措施，防止定位钢筋整体偏移及受到污染。

# 5.4 预埋件安装与定位

5.4.1装配式混凝土结构后浇混凝土内的预埋件，其连接构造与锚固方式应符合设计规定，并应符合现行国家标准《混凝土结构设计规范》GB50010的规定。

5.4.2预制混凝土构件的预埋件的位置及数量应符合设计要求。

5.4.3安装预制竖向构件所需的斜支撑预埋件应在叠合板的预制底板或后浇混凝土中埋设，预埋件的安装与定位应准确，并应做好防污染措施。

5.4.4预埋件采用焊接或螺栓连接时，应按设计或有关规范的要求进行施工检查和质量控制，并应对外露预埋件采取防腐措施。

5.4.5装配式混凝土结构施工时，应采用可靠的保护措施，避免需要焊接或螺栓连接的预埋件受到污染。

# 6 后浇混凝土

# 6.1 一般规定

6.1.1 装配式混凝土结构后浇混凝土施工应采用预拌混凝土。预拌混凝土应符合现行国家标准《预拌混凝土》GB/T14902的规定。

6.1.2 装配式混凝土结构施工中的结合部位或接缝处混凝土的工作性应符合设计与施工规定；当采用自密实混凝土时，应符合现行行业标准《自密实混凝土应用技术规程》JGJ/T283的规定。

6.1.3 装配式混凝土结构在浇筑混凝土前应进行隐蔽项目的现场检查与验收。

6.1.4 装配式混凝土结构的后浇混凝土节点应根据施工方案要求的顺序浇筑施工。

6.1.5 混凝土浇筑后应及时进行保湿养护，保湿养护可采用洒水、覆盖、喷涂养护剂等方式。养护方式应根据现场条件、环境温湿度、构件特点、技术要求、施工操作等因素确定。混凝土的养护应符合现行国家标准《混凝土结构工程施工规范》GB50666的规定。

# 6.2 叠合构件

6.2.1 叠合构件后浇混凝土浇筑前应清除叠合面上的杂物、浮浆及松散骨料，表面干燥时应润湿，并不得留有积水。

6.2.2 叠合构件后浇混凝土浇筑前，应检查并校正预制构件的外露钢筋。

6.2.3 叠合构件后浇混凝土浇筑时宜采取由中间向两边的方式。

6.2.4 叠合构件与周边混凝土结构连接处，浇筑混凝土时应加密振捣点，当采取延长振捣时间措施时，应符合有关标准和施工作业要求。

6.2.5 叠合构件后浇混凝土浇筑时，预埋件位置应可靠固定，防止

移位，且不得污染预埋件连接部位。

# 6.3 构件连接

6.3.1 装配式混凝土结构中预制构件的连接处混凝土强度等级应符合设计要求，且不应低于所连接的各预制构件混凝土强度等级中的较大值。

6.3.2 用于预制构件的连接处混凝土，宜采取提高混凝土早期强度的措施；在浇筑过程中应振捣密实，并应符合有关标准和施工作业要求。

6.3.3 预制构件连接节点和连接部位后浇混凝土施工应符合下列规定：

1 预制构件结合面疏松部分的混凝土应剔除并清理干净；2 混凝土分层浇筑高度应符合国家现行有关标准的规定，应在底层混凝土初凝前将上一层混凝土浇筑完毕；3 浇筑时应采取保证混凝土浇筑密实的措施；4 预制梁、柱混凝土强度等级不同时，梁柱节点核心区混凝土强度等级应符合设计要求；5 混凝土浇筑应布料均衡，浇筑和振捣时，应对模板及支架进行观察和维护，发生异常情况应及时处理；构件接缝混凝土浇筑和振捣应采取措施防止模板、相连接构件、钢筋、预埋件及定位件移位。

# 7 预制构件安装

# 7.1 一般规定

7.1.1 预制构件进场时，预制构件生产单位应提供出厂合格证及相关质量证明文件。预制构件进场检验批质量验收应按照本规程附录A记录。

7.1.2 预制构件、连接材料、配件等应按国家现行相关标准的规定进行进场验收，未经验收或验收不合格的产品不得使用。

7.1.3 预制构件进场前，应由预制构件生产单位对每个构件进行编号，设置安装方向标识。

7.1.4 灌浆料与灌浆套筒产品应配套使用，并应符合现行行业标准《钢筋套筒灌浆连接应用技术规程》JGJ355的规定。

7.1.5 采用套筒灌浆连接的钢筋连接接头应进行钢筋灌浆套筒连接接头工艺检验，灌浆连接接头工艺检验应符合现行行业标准《钢筋套筒灌浆连接应用技术规程》JGJ355的规定。

7.1.6 预制构件安装采用的吊具应符合下列规定：

1 吊具应按现行行业标准《建筑施工起重吊装工程安全技术规范》JGJ276的规定，进行设计验算或试验检验，经验证合格后方可使用；

2 应根据预制构件形状、尺寸及重量要求选择适宜的吊具，在吊装过程中，吊索水平夹角不宜小于  $60^{\circ}$ ，不应小于  $45^{\circ}$ ；尺寸较大或形状复杂的预制构件应选择设置分配梁或分配桁架的吊具，应采取保证起重设备的主钩位置、吊具及构件重心在竖直方向重合的措施。

7.1.7 预制构件吊装、安装施工应严格按照施工方案执行，各工序的施工应在上道工序质量检查合格后进行，工序控制应符合本规程及现行行业标准《建筑施工起重吊装工程安全技术规范》JGJ276的

规定。预制构件安装检验批质量验收应按照本规程附录B记录。

7.1.8 预制构件在安装时，应符合下列规定：

1 预制构件的混凝土强度应符合设计要求；2 宜对预制构件及其上的建筑附件、预埋件、预埋吊件等预埋件采取施工保护措施，不应出现破损或污染。7.1.9 预制构件安装施工中连接接头处的钢筋采用焊接连接时应避免引起预制构件及连接部位混凝土开裂。7.1.10 预制构件连接部位后浇混凝土或灌浆料强度应在达到设计规定的强度后，方可进行上部结构吊装施工或拆除支撑。7.1.11 预制构件的损伤部位修补应制定专项方案并应经设计认可后执行，修补完成后，应重新检查验收。7.1.12 预制构件连接接缝处防水材料应符合设计要求，并具有产品合格证、厂家检测报告和进场复试报告。7.1.13 施工现场特种作业人员应具备相应资格并持证上岗。装配式混凝土结构工程施工时，吊装安装及灌浆施工作业人员应培训合格后上岗。

# 7.2 场内运输与存放

7.2.1 施工单位应根据装配式混凝土结构施工方案制定预制构件场内运输计划与存放方案。

7.2.2 施工现场内道路应按构件运输车辆的要求设置转弯半径及道路坡度。

7.2.3 现场运输道路和存放堆场应平整坚实，并有排水措施。运输车辆进入施工现场的道路，应满足预制构件的运输要求。当运输道路设置于地下室顶板或预制构件堆放于地下室顶板时，应对相关范围地下室顶板承载力进行计算，并采取相应措施以满足预制构件运输要求。

7.2.4 卸放、吊装工作范围内不应有障碍物，并应有满足预制构件

# DB11/T1030-2021

周转使用的场地。当满足塔吊吊次和安装条件时，构件到场后可不存放至周转场地，直接安装。

7.2.5 预制构件装卸时应充分考虑车体平衡，采取绑扎固定措施；预制构件边角部或与紧固用绳索接触部位，宜采用垫衬加以保护。

7.2.6 预制构件运送到施工现场后，应按规格、品种、使用部位、吊装顺序分别设置存放场地。存放场地应设置在吊装设备有效起重范围内，并设置通道。

7.2.7 预制墙板可采用插放或靠放存放，支架应有足够的刚度，并支垫稳固。预制外墙板宜对称靠放、饰面朝外，且与地面倾斜角度不宜小于  $80^{\circ}$  。构件存放时应合理设置垫块支点位置，支点宜与起吊点位置一致。薄弱构件、构件薄弱部位和门窗洞口应采取防止变形开裂的临时加固措施。

7.2.8 预制板类构件可采用叠放方式，构件层与层之间应垫平、垫实，各层支垫应上下对齐，预制楼板、叠合板、阳台板和空调板等构件宜平放，叠放层数不宜超过6层；长期存放时，应采取措施控制预制预应力构件起拱值和叠合板翘曲变形。

7.2.9 预制柱、梁等细长构件宜平放且采用条形垫木支撑。

7.2.10 与清水混凝土面接触的垫块应采取防污染措施。

7.2.11 预制预应力构件应按其受力方式进行存放，不得颠倒其堆放方向。

# 7.3 施工准备

7.3.1 装配式混凝土结构施工前，施工单位应根据工程特点和施工规定，编制装配式混凝土结构施工方案。施工方案应包括工程概况、编制依据、进度计划、施工场地布置、预制构件运输与存放、安装与连接施工、绿色施工、安全管理、质量管理、信息化管理、应急预案等内容。

7.3.2 装配式混凝土结构施工前，施工单位应按照装配式混凝土结

构施工的特点和要求，对管理人员、灌浆作业人员及安装人员进行专项培训，并对塔吊作业人员和施工操作人员进行吊装前的安全技术交底。

7.3.3 装配式混凝土结构施工前，应核查已施工完成结构、基础的外观质量和尺寸偏差，确认混凝土强度、预留连接钢筋等预留预埋符合设计要求，并应核对预制构件的混凝土强度及预制构件和配件的型号、规格、数量等符合设计要求。

7.3.4 装配式混凝土结构施工前，应进行测量放线、设置构件安装定位标识。测量放线应符合现行国家标准《工程测量规范》GB50026的规定。

7.3.5 装配式混凝土结构施工前，应复核吊装设备的吊装能力。应按现行行业标准《建筑机械使用安全技术规程》JGJ33的规定，检查复核吊装设备及吊具处于安全使用状态，并核实现场环境、天气、道路状况等满足吊装施工要求。

7.3.6 装配式混凝土结构施工前，外防护系统应符合下列规定：

1 外防护架应试组装并全面检查；2 防护架应经计算确定；3 高处作业人员应正确使用安全防护用品，宜采用工具式外防护架进行安装作业。

# 7.4 安装

7.4.1 预制构件吊装应根据当天的作业内容进行班前技术安全交底；预制构件应按施工方案吊装顺序提前编号，吊装时应按编号顺序起吊。

7.4.2 预制构件吊装应符合下列规定：

1 预制构件吊装应采用慢起、快升、缓放的操作方式；起吊应依次逐级增加速度，不应越档操作；

2 构件吊装校正，可采用起吊、就位、初步校正、精细调整的

# DB11/T1030-2021

作业方式；预制构件吊装时，构件根部宜系好牵引绳控制构件转动；

3预制构件在吊运过程中，应保持稳定，不得偏斜、摇摆和扭转，不得吊装构件长时间悬停在空中；

4吊装大型构件、薄壁构件或形状复杂的构件时，应使用分配梁或分配桁架类吊具，并应采取避免构件变形和损伤的临时加固措施。

7.4.3 竖向预制构件安装采用支撑时，应符合下列规定：

1每个预制构件的支撑不宜少于2组；

2对预制柱、墙板构件的上部斜支撑，其支撑点距离板底不宜小于构件高度的2/3，且不应小于构件高度的1/2，斜支撑应与构件可靠连接；

3构件安装就位后，可通过支撑对构件的位置和垂直度进行微调。

7.4.4水平预制构件安装采用支撑时，应符合下列规定：

1首层支撑架体的地基应平整坚实，宜采取硬化措施；

2支撑的间距及其与墙、柱、梁边的净距应经设计计算确定，竖向连续支撑层数不宜少于2层且上下层支撑宜对准；

3叠合板下部支撑的间距应经计算确定。

7.4.5预制构件吊装就位后，应及时校准并采取临时固定措施。预制构件吊装校核与调整应符合下列规定：

1预制墙板、预制柱等竖向构件安装后应对安装位置、安装标高、垂直度、累计垂直度进行校核与调整；

2叠合类构件的预制部分、预制梁等水平构件安装后应对安装位置、安装标高进行校核与调整；

3相邻预制板类构件，应对相邻预制构件平整度、高低差、拼缝尺寸进行校核与调整；

4预制装饰类构件应对装饰面的完整性进行校核与调整。

5临时固定措施、支撑应具有足够的强度、刚度和整体稳定性，

应按现行国家标准《混凝土结构工程施工规范》GB50666的规定进行验算。

7.4.6 预制构件与吊具的分离应在校准定位及支撑安装完成后进行。

7.4.7 预制柱安装应符合下列规定：

1 宜按照角柱、边柱、中柱顺序进行安装，与现浇部分连接的柱宜先进行吊装；2 预制柱的就位以轴线和外轮廓线为控制线，对于边柱和角柱，应以外轮廓线控制为准；3 就位前应设置柱底调平装置，控制柱安装标高；4 预制柱安装就位后应在两个方向设置可调节临时固定措施，并应进行垂直度、扭转调整；5 采用灌浆套筒连接的预制柱调整就位后，柱脚连接部位宜采用可靠措施避免漏浆。

7.4.8 预制剪力墙安装应符合下列规定：

1 与现浇部分连接的墙板宜先进行吊装，其他宜按外墙先行吊装的原则进行吊装；

2 就位前，应在墙板底部设置调平装置；

3 采用灌浆套筒连接的墙板需要分仓灌浆时，应采用座浆料进行分仓，并应符合现行行业标准《钢筋套筒灌浆连接技术规程》JGJ355的规定；

4 墙板以轴线和轮廓线为控制线，外墙应以轴线和外轮廓线双控制；

5 采用灌浆套筒连接的夹心保温外墙板在预制墙板底部保温材料部位宜采用可靠封堵材料密封，防止漏浆；

6 安装就位后应设置可调斜撑临时固定，测量预制墙板的水平位置、垂直度、高度等，通过墙底垫片、临时斜支撑进行调整；

7 预制墙板调整就位后，墙底部连接部位宜采用水泥基材料密封。

# DB11/T 1030-2021

7.4.9 预制梁或叠合梁安装应符合下列规定：

1 安装顺序宜按先主梁后次梁、先低后高的原则；2 安装前，应测量并修正支撑标高，确保与梁底标高一致，并在柱上弹出梁边控制线；安装后根据控制线进行精密调整；3 安装前，应复核柱钢筋与梁钢筋位置、尺寸，对梁钢筋与柱钢筋位置有冲突的，应按经设计单位确认的技术方案调整；4 安装时梁伸入支座的长度与搁置长度应符合设计要求；5 安装就位后，应对水平度、安装位置、标高进行检查。

7.4.10 叠合板预制底板安装应符合下列规定：

1 预制底板吊装完后应对板底接缝高差进行校核；当叠合板预制底板接缝高差不满足设计要求时，应将构件重新起吊，通过可调托座进行调节；

2 预制底板的接缝宽度应满足设计要求。

7.4.11 预制楼梯安装应符合下列规定：

1 安装前，应检查楼梯构件平面定位及标高，并宜设置调平装置；2 安装就位后，应及时调整并固定。

7.4.12 预制阳台板、空调板安装应符合下列规定：

1 安装前，应检查支座顶面标高及支撑面的平整度；2 安装就位后，应对水平度、标高进行检查。

# 7.5连接

7.5.1 预制构件间的连接方式分为干式连接法和湿式连接法。采用干式连接法时，应根据不同的连接构造，编制相应施工方案，应符合国家和地方相关标准规定，并应符合以下规定：

1 采用螺栓连接时，应按设计和相关规范的要求进行施工检查和质量控制，螺栓型号、规格、配件应符合设计要求，表面清洁，无锈蚀、裂纹、滑丝等缺陷，并应对外露铁件采取防腐措施；螺栓

紧固方式和紧固力应符合设计要求；

2 采用焊接连接时，其焊接件、焊缝表面应无锈蚀，并按设计打磨坡口，并应避免由于连续施焊引起预制构件及连接部位混凝土开裂；

3 采用支座支撑方式连接时，其支座材料、质量、支座接触面等应符合设计要求。

4 采用湿式连接法时，应符合本规程第5章、第6章规定。7.5.2 预制楼梯与现浇梁板采用预埋件焊接连接时，应先施工梁板，后放置焊接楼梯段；采用锚固钢筋连接时，应先放置楼梯段，后施工梁板。

7.5.3 埋设于叠合层的机电管线宜进行综合布线设计，避免管线交叉部位与桁架钢筋重叠，同一部位不宜超过两道机电管线交叉。

7.5.4 采用钢筋套筒灌浆连接、钢筋浆锚搭接连接的预制构件施工，应符合下列规定：

1 从现浇层到预制层的转换位置处现浇混凝土中伸出的钢筋应采用专用工装进行定位，并应采用可靠的固定措施控制连接钢筋的中心位置及外露长度满足设计要求；

2 构件安装前应检查预制构件上套筒、预留孔的规格、位置、数量和深度；当套筒、预留孔内有杂物时，应清理干净；

3 应检查连接钢筋的规格、数量、位置和长度。当连接钢筋倾斜时，应进行校直；连接钢筋中心线偏离套筒或孔洞中心线不宜超过  $3\mathrm{mm}$  。连接钢筋中心位置存在严重偏差影响预制构件安装时，应会同设计单位制订专项处理方案，不得随意切割、强行调整连接钢筋。

7.5.5 钢筋套筒灌浆连接用灌浆料使用前，应检查产品包装上的有效期和产品外观。灌浆料使用应符合下列规定：

1 拌合用水应符合现行行业标准《混凝土用水标准》JGJ63的规定；

# DB11/T1030-2021

2 加水量应按灌浆料产品说明书要求的用水量确定，宜按重量计量；

3 灌浆料拌合物应采用电动设备搅拌充分、均匀，并宜静置2min后使用；

4 搅拌完成后，不得再次加水；

5 每工作班应检查灌浆料拌合物初始流动度不少于1次，各项指标应符合现行行业标准《钢筋套筒灌浆连接应用技术规程》JGJ355、《钢筋连接用套筒灌浆料》JG/T408的规定。

7.5.6 钢筋套筒灌浆连接接头的灌浆施工应符合下列规定：

1 灌浆前应制订灌浆施工的专项质量保证措施，宜采用方便观察且有补浆功能的工具或其他方式进行灌浆饱满性监测，灌浆作业全过程应有专职检验人员负责现场监督并及时形成施工检查记录；

2 应按产品要求计量灌浆料和水的用量并搅拌均匀，灌浆料拌合物的流动度应满足国家现行相关标准和产品的设计要求；

3 灌浆料拌合物应在制备后  $0.5\mathrm{h}$  内用完；灌浆施工宜采取压浆法从下口灌注，当浆料从上口流出后及时封堵；宜采用专用堵头封闭，封闭后灌浆料不应有外漏；

4 灌浆施工时，环境温度应符合灌浆料产品使用说明书要求；当环境温度高于  $30^{\circ}\mathrm{C}$  时，应按高温施工要求采取相应措施；

5 灌浆作业施工中应按现行行业标准《钢筋套筒灌浆连接应用技术规程》JGJ355的规定留置用于检验抗压强度的灌浆料试件；

6 灌浆料同条件养护试件应在抗压强度达到  $35\mathrm{N} / \mathrm{mm}^2$  后，方可进行对接头有扰动的后续施工；

7 灌浆施工作业应符合现行行业标准《钢筋套筒灌浆连接应用技术规程》JGJ355的规定。

7.5.7 冬期灌浆施工应符合本规程第7.5.6条规定，并应符合下列规定：

1 冬期施工前，应编制冬期灌浆施工专项施工方案；

2 当连续3天的施工环境温度、灌浆部位温度的最高值均低于 $10^{\circ}\mathrm{C}$  时，可采用低温型灌浆料；施工环境温度低于  $5^{\circ}\mathrm{C}$  时应采用低温灌浆料；低温灌浆料的应用温度应不低于  $- 5^{\circ}\mathrm{C}$  ；灌浆施工时施工环境温度、灌浆部位温度不应高于  $10^{\circ}\mathrm{C}$

3 用于检验抗压强度的低温型灌浆料试件应在施工现场制作，其留置数量、批次应符合现行行业标准《钢筋套筒灌浆连接技术规程》JGJ355的规定。

7.5.8 钢筋机械连接的施工应符合现行行业标准《钢筋机械连接技术规程》JGJ107的规定。

7.5.9 焊接或螺栓连接的施工应符合国家现行标准《钢结构焊接规范》GB50661、《钢结构工程施工规范》GB50755、《钢筋焊接及验收规程》JGJ18的规定。采用焊接连接时，应采取避免损伤已施工完成的结构、预制构件及配件的措施。

7.5.10 装配式混凝土结构中预应力分项工程施工应符合国家现行标准《混凝土结构工程施工规范》GB50666、《预应力混凝土结构设计规范》JGJ369和《无粘结预应力混凝土结构技术规程》JGJ92的规定。

7.5.11 模板工程、钢筋工程、预应力工程、混凝土工程应符合本规程的规定，并应符合国家现行标准《混凝土结构工程施工规范》GB50666、《钢筋套筒灌浆连接应用技术规程》JGJ355的规定。当采用自密实混凝土时，应符合现行行业标准《自密实混凝土应用技术规程》JGJ/T283的规定。

# 7.6 接缝防水

7.6.1 预制构件吊装前的防水施工应符合下列规定：

1 现场吊装前，应检查在构件加工厂或现场粘贴的止水条牢固性与完整性；

2 运输、堆放、吊装过程中应保护防水空腔、止水条与水平缝

# DB11/T1030-2021

等部位，缺棱掉角及损坏处应在吊装就位前修复。

7.6.2 预制外墙板连接接缝采用防水密封胶施工应符合下列规定：

1预制外墙板连接接缝防水节点基层及空腔排水构造做法应符合设计要求；

2预制外墙板外侧水平、竖直接缝的防水密封胶封堵前，侧壁应清理干净，保持干燥。嵌缝材料应与板牢固粘接，不得漏嵌和虚粘；

3外侧竖缝及水平缝防水密封胶的注胶宽度、厚度应符合设计要求，防水密封胶应在预制外墙板校核固定后嵌填。先安放填充材料，之后注胶，防水密封胶应均匀顺直，饱满密实，表面光滑连续；

4外墙板“十”字拼缝处的防水密封胶注胶应连续完成。

7.6.3 预制外墙板侧粘贴止水条时应符合下列规定：

1止水条粘贴前，应先清扫混凝土表面灰尘，涂上专用粘结剂后，压入止水条；

2预制外墙板侧止水条应采用专用粘结剂粘贴，止水条与相邻的预制外墙板应压紧、密实；

3粘贴止水条作业时，粘结面应为干燥状态；

4应在混凝土面和止水条粘贴面均匀涂刷粘结剂；

5止水条安装后宜用小木槌进行敲打提高粘结牢固性。

7.6.4预制外墙板连接接缝采用防水胶带施工应符合下列规定：

1预制外墙板连接接缝采用防水胶带施工前，粘接面应清理干净，并涂刷界面剂；

2接缝处防水胶带粘贴宽度、厚度应符合设计要求，防水胶带应在预制构件校核固定后粘贴；

3防水胶带应与预制构件粘接牢固，不得虚粘。

# 7.7 成品保护

7.7.1交叉作业时，应做好工序交接，不应对已完成工序的成品、

半成品造成破坏。

7.7.2 预制构件在运输、存放、安装施工过程中及装配后应做好成品保护，成品保护应采取包、裹、盖、遮等有效措施。预制构件堆放处  $2\mathrm{m}$  内不应进行电焊、气焊作业。

7.7.3 预制楼梯饰面应采用铺设模板或其他覆盖形式的成品保护措施。楼梯安装后，踏步面宜采用木条或其他覆盖形式保护。

7.7.4 预制构件饰面砖、石材、涂饰面、门窗等处宜采用贴膜保护或其他专业材料保护。安装完成后，门窗框应采用槽型木框保护。

7.7.5 连接止水条、高低口、墙体转角等薄弱部位，应采用定型保护垫块或专用式套件作加强保护。

7.7.6 装配式混凝土建筑的预制构件和部品不应受到施工机具碰撞。

# 8 工程质量验收

# 8.1 一般规定

8.1.1 装配式混凝土结构工程应按混凝土结构子分部工程进行验收，装配式混凝土结构部分应按混凝土结构子分部工程的分项工程验收，子分部工程如有其它分项工程项目应符合现行国家标准《混凝土结构工程施工质量验收规范》GB50204及《建筑工程施工质量验收统一标准》GB50300的规定。

8.1.2 预制构件与预制构件、预制构件与现浇结构之间的连接应符合设计要求。

8.1.3 装配式混凝土结构工程施工用的原材料、部品、构配件均应按检验批进行进场验收。

8.1.4 装配式混凝土结构工程应在安装施工及浇筑混凝土前完成下列隐蔽项目的现场验收：

1 预制构件粗糙面的质量，键槽的尺寸、数量、位置；2 后浇混凝土中钢筋的牌号、规格、数量、位置、间距、锚固长度，箍筋弯钩的弯折角度及平直段长度；3 结构预埋件、螺栓、预留专业管线的规格、数量与位置；4 预制构件之间及预制构件与后浇混凝土之间的节点、接缝；5 预制构件接缝处防水、防火等构造做法；6 其他隐蔽项目。

# 8.2 支撑与模板

# 主控项目

8.2.1 预制构件安装临时固定支撑应稳固可靠，并应符合施工方案及相关技术标准要求。

检查数量：全数检查。

检验方法：观察检查，检查施工方案、施工记录或设计文件。8.2.2 后浇混凝土模板应具有足够的承载能力、刚度和稳定性，并应符合施工方案及相关技术标准要求。

检查数量：全数检查

检查方法：观察检查，检查施工记录。

# 一般项目

8.2.3 装配式混凝土结构中后浇混凝土模板安装的偏差应符合表8.2.3的规定。

检查数量：在同一检验批内，对梁和柱，应抽查构件数量的  $10\%$  且不少于3件；对墙和板，应按有代表性的自然间抽查  $10\%$  ，且不少于3间。

表8.2.3 模板安装允许偏差及检验方法  

<table><tr><td colspan="2">项 目</td><td>允许偏差(mm)</td><td>检验方法</td></tr><tr><td colspan="2">轴线位置</td><td>5</td><td>尺量检查</td></tr><tr><td colspan="2">底模上表面标高</td><td>+5</td><td>水准仪或拉线、尺量检查</td></tr><tr><td rowspan="2">截面内部尺寸</td><td>柱、梁</td><td>+4,-5</td><td>尺量检查</td></tr><tr><td>墙</td><td>+2,-3</td><td>尺量检查</td></tr><tr><td rowspan="2">层高垂直度</td><td>不大于5m</td><td>6</td><td>经纬仪或吊线、尺量检查</td></tr><tr><td>大于5m</td><td>8</td><td>经纬仪或吊线、尺量检查</td></tr><tr><td colspan="2">相邻两板表面高低差</td><td>2</td><td>尺量检查</td></tr><tr><td colspan="2">表面平整度</td><td>5</td><td>2m靠尺和塞尺检查</td></tr></table>

注：检查轴线位置时，应沿纵、横两个方向量测，并取其中的较大值。

# 8.3 钢筋与预埋件

# 主控项目

8.3.1钢筋采用机械连接时，其接头质量应符合现行行业标准《钢筋机械连接技术规程》JGJ107的规定。

检查数量：应符合现行行业标准《钢筋机械连接技术规程》JGJ107的规定。

检验方法：检查钢筋机械连接施工记录及平行试件的强度试验

# DB11/T1030-2021

报告。

8.3.2钢筋采用焊接连接时，其焊缝的接头质量应满足设计要求，并应符合现行行业标准《钢筋焊接及验收规程》JGJ18的规定。

检查数量：应符合现行行业标准《钢筋焊接及验收规程》JGJ18的规定。

检验方法：检查钢筋焊接接头检验批质量验收记录。

# 一般项目

8.3.3装配式混凝土结构中后浇混凝土中连接钢筋、预埋件安装位置允许偏差应符合表8.3.3的规定。

检查数量：在同一检验批内，对梁和柱，应抽查构件数量的  $10\%$  且不少于3件；对墙和板，应按有代表性的自然间抽查  $10\%$  ，且不少于3间。

表8.3.3连接钢筋、预埋件安装位置的允许偏差及检验方法  

<table><tr><td colspan="2">项 目</td><td>允许偏差(mm)</td><td>检验方法</td></tr><tr><td rowspan="2">连接钢筋</td><td>中心线位置</td><td>5</td><td rowspan="2">尺量检查</td></tr><tr><td>长度</td><td>±10</td></tr><tr><td rowspan="2">灌浆套筒连接钢筋</td><td>中心线位置</td><td>2</td><td>宜用专用定位模具整体检查</td></tr><tr><td>长度</td><td>3,0</td><td>尺量检查</td></tr><tr><td rowspan="2">安装用预埋件</td><td>中心线位置</td><td>3</td><td>尺量检查</td></tr><tr><td>水平偏差</td><td>3,0</td><td>尺量和塞尺检查</td></tr><tr><td>斜支撑预埋件</td><td>中心线位置</td><td>±10</td><td>尺量检查</td></tr><tr><td rowspan="2">普通预埋件</td><td>中心线位置</td><td>5</td><td>尺量检查</td></tr><tr><td>水平偏差</td><td>3,0</td><td>尺量和塞尺检查</td></tr></table>

注：检查预埋件中心线位置时，应沿纵、横两个方向量测，并取其中较大值。

# 8.4 后浇混凝土

# 主控项目

8.4.1装配式混凝土结构连接节点和连接接缝后浇混凝土的强度应符合设计要求。

检查数量：每工作班同一配合比的混凝土取样不得少于一次，每次取样应至少留置一组标准养护试块，同条件养护试块的留置组

数宜根据实际需要确定。

检验方法：检查施工记录及试件强度试验报告。

8.4.2 装配式混凝土结构后浇混凝土的外观质量不应有严重缺陷。

对已经出现的严重缺陷，应由施工单位提出技术处理方案，并经设计、监理（建设）单位认可后进行处理。对经处理的部位，应重新检查验收。

检查数量：全数检查。

检验方法：观察，检查技术处理方案。

# 一般项目

8.4.3 装配式混凝土结构后浇混凝土的外观质量不宜有一般缺陷。

对已经出现的一般缺陷，应由施工单位按技术处理方案进行处理，并重新检查验收。

检查数量：全数检查。

检验方法：观察，检查技术处理方案。

# 8.5 预制构件进场

# 主控项目

8.5.1 工厂生产的预制构件，进场时应检查其质量证明文件。预制构件的质量应符合本规程及国家现行相关标准、设计的有关要求。

检查数量：全数检查。

检验方法：观察检查、检查出厂合格证及相关质量证明文件。

8.5.2 预制构件进场时，预制构件结构性能检验应符合现行国家标准《装配式混凝土建筑技术标准》GB/T51231、《混凝土结构工程施工质量验收规范》GB50204和现行北京市地方标准《预制混凝土构件质量检验标准》DB11/T968的有关要求。

8.5.3 预制构件的外观质量不应有严重缺陷，且不应有影响结构性能和安装、使用功能的尺寸偏差。

检查数量：全数检查。

# DB11/T1030-2021

检验方法：观察，尺量检查；检查处理记录。

8.5.4预制构件表面预贴饰面砖、石材等饰面与混凝土的粘接性能应符合设计和现行有关标准的规定。

检查数量：按批检查。

检验方法：检查拉拔强度检验报告。

# 一般项目

8.5.5预制构件的外观质量不宜有一般缺陷，对出现的一般缺陷应要求构件生产单位按技术处理方案进行处理，并重新检查验收。

检查数量：全数检查。

检验方法：观察，检查技术处理方案和处理记录。

8.5.6预制构件应在明显部位标明生产单位、构件型号和编号、生产日期和出厂质量验收标志等表面标识。

检查数量：全数检查

检查方法：观察。

8.5.7预制构件的尺寸偏差应符合表8.5.7的规定。施工过程用临时使用的预埋件中心线位置及后浇混凝土部位的预制构件尺寸偏差可按表8.5.7的规定放大一倍执行。

检查数量：按同一生产企业、同一品种的构件，不超过100个为一批，每批抽查构件数量的  $5\%$  ，且不少于3件。

表8.5.7 预制结构构件尺寸的允许偏差及检验方法  

<table><tr><td colspan="3">项目</td><td>允许偏差（mm）</td><td>检验方法</td></tr><tr><td rowspan="4">长度</td><td rowspan="3">板、梁、柱、桁架</td><td>&amp;lt;12m</td><td>±5</td><td rowspan="4">尺量检查</td></tr><tr><td>≥12m且&amp;lt;18m</td><td>±10</td></tr><tr><td>≥18m</td><td>±20</td></tr><tr><td colspan="2">墙板</td><td>±4</td></tr><tr><td rowspan="2">宽度、高（厚）度</td><td colspan="2">板、梁、柱、桁架</td><td>±5</td><td rowspan="2">钢尺量一端及中部，取其中偏差绝对值较大处</td></tr><tr><td colspan="2">墙板</td><td>±3</td></tr><tr><td rowspan="2">表面平整度</td><td colspan="2">板、梁、柱、墙板内表面</td><td>4</td><td rowspan="2">2m靠尺和塞尺检查</td></tr><tr><td colspan="2">墙板外表面</td><td>3</td></tr></table>

续表8.5.7  

<table><tr><td colspan="2">项目</td><td>允许偏差（mm）</td><td>检验方法</td></tr><tr><td rowspan="2">侧向弯曲</td><td>板、梁、柱</td><td>l/750 且≤20</td><td rowspan="2">拉线、钢尺量最大侧向弯曲处</td></tr><tr><td>墙板、桁架</td><td>l/1000 且≤20</td></tr><tr><td rowspan="2">扭翘</td><td>板</td><td>l/750 且≤20</td><td rowspan="2">调平尺在两端量测</td></tr><tr><td>墙板</td><td>l/1000 且≤20</td></tr><tr><td rowspan="2">对角线差</td><td>板</td><td>6</td><td rowspan="2">钢尺量两个对角线</td></tr><tr><td>墙板</td><td>5</td></tr><tr><td rowspan="2">预留孔</td><td>中心线位置</td><td>5</td><td rowspan="2">尺量检查</td></tr><tr><td>孔尺寸</td><td>±5</td></tr><tr><td rowspan="2">预留洞</td><td>中心线位置</td><td>5</td><td rowspan="2">尺量检查</td></tr><tr><td>洞口尺寸</td><td>±5</td></tr><tr><td rowspan="4">预埋件</td><td>预埋板中心线位置</td><td>5</td><td rowspan="4">尺量检查</td></tr><tr><td>预埋板与混凝土面平面高差</td><td>±5</td></tr><tr><td>预埋螺栓、预埋套筒中心位置</td><td>2</td></tr><tr><td>预埋螺栓外露长度</td><td>+10，-5</td></tr><tr><td rowspan="4">键槽</td><td>桁架钢筋高度</td><td>+5，0</td><td>尺量检查</td></tr><tr><td>中心线位置</td><td>5</td><td rowspan="3">尺量检查</td></tr><tr><td>长度、宽度</td><td>±5</td></tr><tr><td>深度</td><td>±5</td></tr><tr><td colspan="2">连接钢筋外露长度</td><td>+10，0</td><td>尺量检查</td></tr></table>

注：11为构件长度（mm）；2检查中心线、螺栓和孔洞位置偏差时，应沿纵、横两个方向量测，并取其中偏差较大值。

8.5.8 装配式混凝土结构预制构件的粗糙面或键槽应符合设计要求。检查数量：全数检查。检验方法：观察、尺量。

8.5.9 预制构件表面预贴饰面砖、石材等饰面及装饰混凝土饰面的外观质量应符合设计要求或有关标准规定。

检查数量：按批检查。

检验方法：观察或轻击检查；与样板比对。

8.5.10 预制构件上的预埋件、预留插筋、预留孔洞、预埋管线等规

# DB11/T1030-2021

格型号、数量应符合设计要求。

检查数量：按批检查。检验方法：观察、尺量；检查产品合格证。

# 8.6 结构装配施工

# 主控项目

8.6.1 预制构件底部水平接缝座浆强度应满足设计要求。

检查数量：按批检验，以每层为一检验批，每工作班同一配合比应制作1组且每层不应少于3组边长为  $70.7\mathrm{mm}$  的立方体试件，标准养护28d后进行抗压强度试验。

检验方法：检查座浆材料强度检验报告及评定记录。

8.6.2钢筋套筒灌浆连接及浆锚搭接连接用的灌浆料应符合国家现行有关标准的规定及设计要求。

检查数量：按批检验，以每层为一检验批；每工作班应制作1组且每层不应少于3组  $40\mathrm{mm}\times 40\mathrm{mm}\times 160\mathrm{mm}$  的长方体试件，标准养护28d后进行抗压强度试验。

检验方法：检查灌浆料强度试验报告及评定记录。

8.6.3钢筋采用套筒灌浆连接、浆锚搭接连接时，灌浆应饱满、密实，所有出浆孔均应出浆。

检查数量：全数检查。

检验方法：检查灌浆施工质量检查记录。

8.6.4钢筋采用套筒灌浆连接时，套筒灌浆连接接头检验应符合现行行业标准《钢筋套筒灌浆连接应用技术规程》JGJ355及现行北京市地方标准《钢筋套筒灌浆连接技术规程》DB11/T1470的规定。当采用半灌浆套筒连接时，钢筋的直螺纹连接应符合现行行业标准《钢筋机械连接技术规程》JGJ107的规定。

检查数量：按同一工程、同一牌号和同一规格的钢筋，施工过程中应按批留置制作3个平行试件。

检验方法：检查钢筋接头力学性能试验报告。

8.6.5 预制构件采用型钢焊接连接时，型钢焊缝的接头质量应满足设计要求，并应符合现行国家标准《钢结构焊接规范》GB50661和《钢结构工程施工质量验收规范》GB50205的规定。

检查数量：全数检查。

检验方法：应符合现行国家标准《钢结构工程施工质量验收规范》GB50205的规定。

8.6.6 预制构件采用螺栓连接时，螺栓的材质、规格、拧紧力矩应符合设计要求及现行国家标准《钢结构设计规范》GB50017和《钢结构工程施工质量验收规范》GB50205的规定。

检查数量：全数检查。

检验方法：应符合现行国家标准《钢结构工程施工质量验收规范》GB50205的规定。

8.6.7 装配式混凝土框架采用后张预应力混凝土叠合梁时，应符合国家现行标准《混凝土结构工程施工质量验收规范》GB50204、《预应力混凝土结构设计规范》JGJ369、《预应力混凝土结构抗震设计规程》JGJ140及《无粘结预应力混凝土结构技术规程》JGJ92的有关规定。

检查数量：全数检查。

检验方法：应符合现行国家标准《混凝土结构工程施工质量验收规范》GB50204的规定。

8.6.8 装配式混凝土结构分项工程的外观质量不应有严重缺陷，且不得有影响结构性能和使用功能的尺寸偏差。

检查数量：全数检查。

检验方法：观察、量测；检查质量验收记录。

8.6.9 装配式混凝土结构预制构件防水材料应符合设计要求，并具有合格证、厂家检测报告及进场复试报告。

检查数量：全数检查。

# DB11/T1030-2021

检验方法：检查出厂合格证及相关质量证明文件。

8.6.10 外墙板接缝的防水性能应符合设计要求。

检验数量：按批检验。每  $1000\mathrm{m}^2$  外墙（含窗）面积应划分为一个检验批，不足  $1000\mathrm{m}^2$  时也应划分为一个检验批；每个检验批、每 $100\mathrm{m}^2$  应至少抽查一处，抽查部位应由相邻两层4块墙板形成的水平和竖向十字接缝区域，面积不得少于  $10\mathrm{m}^2$  。检验方法：检查现场水试验报告。

检验方法：检查现场水试验报告。

# 一般项目

8.6.11装配式混凝土结构安装完毕后，预制构件安装尺寸允许偏差应符合表8.6.11要求。

检查数量：按楼层、结构缝或施工段划分检验批。在同一检验批内，对梁、柱，应抽查构件数量的  $10\%$  ，且不少于3件；对墙和板，应按有代表性的自然间抽查  $10\%$  ，且不少于3间；对大空间结构，墙可按相邻轴线间高度  $5\mathrm{m}$  左右划分检查面，板可按纵、横轴线划分检查面，抽查  $10\%$  ，且均不少于3面。

表8.6.11装配式混凝土结构安装尺寸的允许偏差及检验方法  

<table><tr><td colspan="3">项目</td><td>允许偏差（mm）</td><td>检验方法</td></tr><tr><td rowspan="3">构件中心线对轴线位置</td><td colspan="2">基础</td><td>15</td><td rowspan="3">经纬仪及尺量</td></tr><tr><td colspan="2">竖向构件（柱、墙板、桁架）</td><td>8</td></tr><tr><td colspan="2">水平构件（梁、板）</td><td>5</td></tr><tr><td>构件标高</td><td colspan="2">梁、柱、墙、板底面或顶面</td><td>±5</td><td>水准仪或拉线、尺量</td></tr><tr><td rowspan="2">构件垂直度</td><td rowspan="2">柱、墙</td><td>≤6m</td><td>5</td><td rowspan="2">经纬仪或吊线、尺量</td></tr><tr><td>&amp;gt;6m</td><td>10</td></tr><tr><td>构件倾斜度</td><td colspan="2">梁、桁架</td><td>5</td><td>经纬仪或吊线、尺量</td></tr><tr><td rowspan="5">相邻构件平整度</td><td rowspan="3">梁、板底面</td><td>板端面</td><td>5</td><td rowspan="5">2m靠尺和塞尺量测</td></tr><tr><td>外露</td><td>3</td></tr><tr><td>不外露</td><td>5</td></tr><tr><td rowspan="2">柱、墙板</td><td>外露</td><td>5</td></tr><tr><td>不外露</td><td>8</td></tr><tr><td>构件搁置长度</td><td colspan="2">梁、板</td><td>±10</td><td>尺量</td></tr></table>

续表8.6.11  

<table><tr><td colspan="2">项目</td><td>允许偏差（mm）</td><td>检验方法</td></tr><tr><td>支座、支垫中心位置</td><td>板、梁、柱、墙板、桁架</td><td>10</td><td>尺量</td></tr><tr><td colspan="2">墙接缝宽度</td><td>±5</td><td>尺量</td></tr></table>

8.6.12装配式混凝土结构预制构件的防水节点构造做法应符合设计要求。

检查数量：全数检查。

检验方法：观察检查。

# 8.7 文件与记录

8.7.1装配式混凝土结构工程质量验收时应提交下列文件与记录：

8.7.1 装配式混凝土结构工程质量验收时应提交下列文件与记录：1 工程设计单位已确认的预制构件深化设计图、设计变更文件；2 装配式混凝土结构工程所用主要材料及预制构件的各种相关质量证明文件、进场验收记录（可按本规程附录A中表A.0.1记录）、抽样检验或复验报告；3 预制构件安装施工验收记录（可按本规程附录A中表A.0.2记录）；4 套筒灌浆施工申请单；5 钢筋套筒灌浆连接、浆锚搭接连接的施工检验记录及影像资料；6 钢筋连接接头的检验报告；7 冬期灌浆施工环境测温记录；8 连接构造节点的隐蔽工程检查验收文件；9 后浇筑叠合构件和节点的混凝土、灌浆料、坐浆材料强度检测报告；10 密封材料及接缝防水检测报告；11 分项工程验收记录；

# DB11/T 1030-2021

12 工程的重大质量问题的处理方案和验收记录；13 其他必要的文件与记录。

8.7.2 装配式混凝土结构工程质量验收合格后，应将所有的验收文件归入混凝土结构子分部工程存档备案。

# 9 信息化施工

# 9.1 一般规定

9.1.1 装配式混凝土结构采用的预制构件，其深化设计及生产、安装全过程宜采用RFID、二维码等信息化技术。

9.1.2 装配式混凝土结构的BIM应用应事先制定BIM应用策划，并按策划进行BIM应用的过程管理。

9.1.3 装配式混凝土结构的项目相关方在施工中应用BIM技术，宜先确定施工模型数据共享和协同工作的方式。

9.1.4 装配式混凝土结构的项目相关方应根据BIM技术的应用目标和范围，选用具有相应功能的BIM软件。

9.1.5 装配式混凝土混凝土结构的BIM施工模型可采用集成方式统一创建，也可采用分工协作方式按专业或任务分别创建。

# 9.2 模型管理与应用

9.2.1 装配式混凝土结构BIM施工模型可包括深化设计模型、施工过程模型和竣工验收模型。施工模型应根据BIM应用相关专业和任务的需要创建，其模型细度应满足深化设计、施工过程和竣工验收等任务的要求。

9.2.2 装配式混凝土结构BIM施工模型质量控制措施应包括下列内容：

1 模型与工程项目的符合性检查；2 不同模型元素之间的相互关系检查；3 模型与相应标准规定的符合性检查；4 模型信息的准确性和完整性检查。

9.2.3 装配式混凝土结构施工深化设计中的预制构件平面布置、设计，以及节点设计等宜应用BIM。

# DB11/T 1030-2021

9.2.4 施工组织中的工序安排、资源配置、平面布置、进度计划等宜应用 BIM。9.2.5 工程项目施工中的施工组织模拟和施工工艺模拟宜应用 BIM。9.2.6 建筑工程质量管理及安全管理等工作宜应用 BIM 技术。9.2.7 装配式混凝土建筑 BIM 质量管理应用过程中，应根据施工现场的实际情况和工作计划，对各质量控制要素进行动态管理。

# 10 绿色施工与安全管理

# 10.1 绿色施工

10.1.1 预制构件运输过程中，应保持车辆整洁，防止对场内道路的污染，并减少扬尘。

10.1.2 现场各类预制构件应按类别集中堆放整齐，并悬挂标识牌，不得乱堆乱放，不得占用施工临时道路，并做好防护隔离。

10.1.3 预制外墙板内保温系统的材料，采用粘接板块或喷漆工艺的内保温层，其组成材料应彼此相容，并应对人体和环境无害。

10.1.4 预制构件施工中产生的粘接剂、稀释剂等易燃、易爆化学制品的废弃物应及时收集送至指定储存器内并按规定回收，不得丢弃未经处理的废弃物。

10.1.5 预制构件安装施工期间，噪声控制应符合现行国家标准《建筑施工场界环境噪声排放标准》GB12523的规定。

# 10.2 安全管理

10.2.1 施工单位应根据工程施工特点对重大危险源进行分析并公示，并制定相对应的安全生产应急预案。

10.2.2 施工单位应建立健全各项安全管理制度，明确各职能部门的安全职责。应对施工现场定期组织安全检查，并对检查发现的安全隐患责令相关单位进行整改。对易发生安全事故的部位、环节实施动态监控等。

10.2.3 施工单位应对预制构件吊装的作业及相关人员进行安全培训与交底，明确预制构件进场、卸车、存放、吊装、就位各环节的作业风险，并制订防止危险情况的处理措施。

10.2.4 制构件卸车时，应按规定的装卸顺序进行卸车，确保车辆平衡，避免由于卸车顺序不合理导致车辆倾覆。

# DB11/T 1030-2021

10.2.5 预制构件卸车后，应将构件按编号或按使用顺序，依次存放于构件堆放场地，并应设置临时固定措施或采用专用存放工具，避免构件失稳造成构件倾覆。

10.2.6 安装作业开始前，应对安装作业区进行围护并设立明显的标识，拉警戒线，并派专人看管，与安装作业无关的人员不得进入。

10.2.7 施工作业使用的工器具、吊具、锁具等应进行安全验算，使用中应定期进行检查，发现有可能存在的使用风险，应立即停止使用。

10.2.8 施工作业使用的工具式支撑、工具式安全外防护架等应进行安全验算，使用中进行定期检查，确保其保持安全状态。

10.2.9 吊机吊装区域内，非操作人员不得进入。吊运预制构件时，构件下方不得站人，应待预制构件降落至离地  $1\mathrm{m}$  以内方准靠近，就位固定后方可脱钩。

10.2.10 装配式混凝土结构在绑扎柱、墙钢筋时，应采用专用高凳作业，当高于围挡时，作业人员应佩戴穿芯自锁保险带。

10.2.11 遇到雨、雪、雾天气，或者风力大于6级时，不得进行吊装作业。

10.2.12 预制构件现浇连接节点区域带保温层的构件钢筋安装施工时，不得采用焊接连接。

# 附录A 工程质量验收常用表格

表A.0.1 预制构件进场检验批质量验收记录表  

<table><tr><td colspan="4">单位(子单位)
工程名称</td><td colspan="2">分部(子分部)
工程名称</td><td></td></tr><tr><td colspan="4">分项工程名称</td><td colspan="2">验收部位</td><td></td></tr><tr><td colspan="4">施工单位</td><td colspan="2">项目经理</td><td></td></tr><tr><td colspan="4">施工执行标准
名称及编号</td><td colspan="3"></td></tr><tr><td colspan="4">本规程的规定</td><td colspan="2">施工单位
检查评定记录</td><td>监理(建设)
单位验收记录</td></tr><tr><td rowspan="4">主控项目</td><td>1</td><td>预制构件质量证明文件</td><td>8.5.1条</td><td colspan="2"></td><td></td></tr><tr><td>2</td><td>预制构件结构性能检验报告</td><td>8.5.2条</td><td colspan="2"></td><td></td></tr><tr><td>3</td><td>预制构件外观质量是否存在严重缺陷</td><td>8.5.3条</td><td colspan="2"></td><td></td></tr><tr><td>4</td><td>预制构件表面预贴饰面砖、石材等饰面与混凝土的粘结性能</td><td>8.5.4条</td><td colspan="2"></td><td></td></tr><tr><td rowspan="6">一般项目</td><td>1</td><td>预制构件外观是否存在一般缺陷</td><td>8.5.5条</td><td colspan="2"></td><td></td></tr><tr><td>2</td><td>预制构件标识</td><td>8.5.6条</td><td colspan="2"></td><td></td></tr><tr><td>3</td><td>预制构件尺寸允许偏差</td><td>8.5.7条</td><td colspan="2"></td><td></td></tr><tr><td>4</td><td>预制构件的粗糙面和键槽</td><td>8.5.8条</td><td colspan="2"></td><td></td></tr><tr><td>5</td><td>预制构件表面预贴饰面砖、石材等饰面及装饰混凝土饰面的外观质量</td><td>8.5.9条</td><td colspan="2"></td><td></td></tr><tr><td>6</td><td>预埋件、预留插筋、预留孔洞、预埋管线等规格型号、数量</td><td>8.5.10条</td><td colspan="2"></td><td></td></tr><tr><td colspan="3">施工单位
检查评定结果</td><td colspan="4">专业工长:
项目专业质量检查员:                年   月   日</td></tr><tr><td colspan="3">监理(建设)
单位验收结论</td><td colspan="4">专业监理工程师:                年   月   日</td></tr></table>

# DB11/T1030-2021

附录A.0.2 预制构件安装检验批质量验收记录表  

<table><tr><td colspan="5">单位(子单位)工程名称</td><td>分部(子分部)工程名称</td><td></td></tr><tr><td colspan="5">分项工程名称</td><td>验收部位</td><td></td></tr><tr><td colspan="5">施工单位</td><td>项目经理</td><td></td></tr><tr><td colspan="7">施工执行标准名称及编号</td></tr><tr><td colspan="5">本规程的规定</td><td>施工单位检查评定记录</td><td>监理(建设)单位验收记录</td></tr><tr><td rowspan="10">主控项目</td><td>1</td><td colspan="2">预制构件底部接缝坐浆强度(如采用座浆法施工)</td><td>8.6.1条</td><td></td><td></td></tr><tr><td>2</td><td colspan="2">灌浆料强度</td><td>8.6.2条</td><td></td><td></td></tr><tr><td>3</td><td colspan="2">钢筋套筒灌浆连接、浆锚搭接连接所有出浆孔均应出浆</td><td>8.6.3条</td><td></td><td></td></tr><tr><td>4</td><td colspan="2">钢筋套筒灌浆连接接头平行试件强度</td><td>8.6.4条</td><td></td><td></td></tr><tr><td>5</td><td colspan="2">预制构件采用型钢焊接连接</td><td>8.6.5条</td><td></td><td></td></tr><tr><td>6</td><td colspan="2">预制构件采用螺栓连接</td><td>8.6.6条</td><td></td><td></td></tr><tr><td>7</td><td colspan="2">采用后张预应力混凝土叠合梁</td><td>8.6.7条</td><td></td><td></td></tr><tr><td>8</td><td colspan="2">装配式结构分项工程的外观质量是否存在严重缺陷</td><td>8.6.8条</td><td></td><td></td></tr><tr><td>9</td><td colspan="2">装配式混凝土结构防水材料</td><td>8.6.9条</td><td></td><td></td></tr><tr><td>10</td><td colspan="2">外墙板接缝的防水性能</td><td>8.6.10条</td><td></td><td></td></tr><tr><td rowspan="2">一般项目</td><td>1</td><td colspan="2">预制构件安装尺寸允许偏差</td><td>8.6.11条</td><td></td><td></td></tr><tr><td>2</td><td colspan="2">装配式混凝土结构预制构件的防水节点构造做法</td><td>8.6.12条</td><td></td><td></td></tr><tr><td colspan="3">施工单位检查评定结果</td><td colspan="4">专业工长:
项目专质量检查员:                年   月   日</td></tr><tr><td colspan="3">监理(建设)单位验收结论</td><td colspan="4">专业监理工程师:                年   月   日</td></tr></table>

# 本标准用词说明

1 为便于在执行本规程条文时区别对待，对要求严格程度不同的用词说明如下：

1）表示很严格，非这样做不可的用词：正面词采用“必须”；反面词采用“严禁”；2）表示严格，在正常情况下均应这样做的词：正面词采用“应”；反面词采用“不应”或“不得”；3）表示允许稍有选择，在条件允许时首先应这样做的词：正面词采用“宜”；反面词采用“不宜”；4）表示有选择，在一定条件下可以这样做的，采用“可”。2 本规程中指明应按其它有关标准执行的写法为：“应符合……的规定”或“应按……执行”。

# 引用标准名录

1 《混凝土结构设计规范》 GB 500102 《工程测量规范》 GB 500263 《混凝土结构工程施工质量验收规范》 GB 502044 《钢结构工程施工质量验收规范》 GB 502055 《钢结构焊接规范》 GB 506616 《混凝土结构工程施工规范》 GB 506667 《钢结构工程施工规范》 GB 507558 《建筑施工场界环境噪声排放标准》 GB 125239 《预拌混凝土》 GB/T 1490210 《装配式混凝土建筑技术标准》 GB/T 5123111 《装配式混凝土结构技术规程》 JGJ 112 《钢筋焊接及验收规程》 JGJ 1813 《建筑机械使用安全技术规程》 JGJ 3314 《混凝土用水标准》 JGJ 6315 《无粘结预应力混凝土结构技术规程》 JGJ 9216 《钢筋机械连接技术规程》 JGJ 10717 《钢筋锚固板应用技术规程》 JGJ 25618 《钢筋套筒灌浆连接应用技术规程》 JGJ 35519 《预应力混凝土结构设计规范》 JGJ 36920 《钢筋连接用套筒灌浆料》 JG/T 40821 《自密实混凝土应用技术规程》 JGJ/T 28322 《预制混凝土构件质量检验标准》 DB11/T 96823 《钢筋套筒灌浆连接技术规程》 DB 11/T 1470

# 北京市地方标准

# 装配式混凝土结构工程施工与质量验收规程 Specification for Construction and Quality Acceptance of Precast Concrete Structures

DB11/T 1030- 2021

条文说明

# 2021 北京

# 目次

1 总则 49  2 术语 50  3 基本规定 52  4 支撑与模板 55  5 钢筋与预埋件 59  6 后浇混凝土 62  7 预制构件安装 64  8 工程质量验收 73  9 信息化施工 78  10 绿色施工与安全管理 80

# 1总则

1.0.1 编制本规程的目的是为了加强对装配式混凝土结构工程施工过程的管理和质量控制，指导装配式混凝土结构工程施工，统一施工质量验收标准，保证工程质量。

1.0.2 本规程为京津冀区域地方标准，主要用于规范京津冀地区民用建筑装配式混凝土结构工程施工与质量验收。

1.0.3 装配式混凝土结构工程施工与质量验收涉及的技术面广、综合性强，且与其他施工技术和质量验收方面的标准密切相关。因此，凡本规程有规定者，应遵照执行；凡本规程无规定者，尚应按照有关现行标准的规定执行。

# 2术语

2.0.1 随着国家标准《装配式混凝土建筑技术标准》GB/T51231- 2016的颁布与实施，“装配式混凝土建筑”概念的内涵和外延均有新发展和变化。“装配式混凝土结构”成为“装配式混凝土建筑”中的重要系统之一。本规程“装配式混凝土结构”系指由预制混凝土构件通过各种可靠的连接方式装配而成的混凝土结构。本规程所指装配式混凝土结构包括装配整体式混凝土结构和全装配混凝土结构等。

2.0.2 预制构件主要包括预制梁柱构件、预制板构件、预制叠合构件、夹心保温外墙板、清水混凝土构件和装饰混凝土构件等。

2.0.4 现场采用干作业施工工艺的干式连接工法是装配式混凝土建筑的核心内容之一，干式连接工法作业可实现高精度、高效率的构件安装，可避免现场湿作业带来的粉尘污染和材料浪费。

2.0.5 本规程“混凝土叠合受弯构件”主要指水平混凝土叠合构件，包括叠合混凝土楼板和叠合混凝土梁等构件等；不包括竖向混凝土叠合构件。

2.0.10 本规程“钢筋套筒灌浆连接”包括全灌浆套筒和半灌浆套筒的灌浆连接，通常采用铸造工艺或机械加工工艺制造。

2.0.11 本规“钢筋浆锚搭接连接”，是将预制构件的受力钢筋在特制的预留孔洞内进行间接搭接的技术。构件安装时，将需搭接的钢筋插入孔洞内至设定的搭接长度，通过灌浆孔和排气孔向孔洞内灌入灌浆料，经灌浆料凝结硬化后，完成两根钢筋的搭接。其中，预制构件的受力钢筋在采用有螺旋箍筋约束的孔道中进行搭接的技术，称为钢筋约束浆锚搭接连接。

2.0.13 本规程“预制混凝土外墙模板”可用于夹心保温外墙板或组合外墙板。当用于夹心保温外墙板时，构造做法与相邻夹心保温外墙板一致；当用于组合外墙板时，通过与后浇混凝土可靠结合，

形成外墙整体结构受力体系，包括纵肋剪力墙体系、EVE墙板体系、双面叠合剪力墙等。

2.0.15 本规程“粗糙面”指预制构件与后浇混凝土的结合面。在预制构件制作时，按设计要求采用拉毛、凿毛或化学处理等方法形成混凝土凹凸不平或骨料显露的表面，用于实现预制构件与后浇混凝土的可靠结合。

2.0.17 本规程“装配式施工工器具”指由施工单位或专业工厂加工制作的，用于预制构件存放、吊装、调节、就位全过程的专业化工具与器具。安装工器具包括：预制墙板插放架、预制构件构件平衡吊装梁、预制构件吊耳、预制墙板连接钢筋定位模具、预制墙板可调斜支撑、预制构件标高调整托座等。

# 3 基本规定

3.0.1 装配式混凝土结构工程施工方案包括支撑与模板专项方案、钢筋专项方案、混凝土专项方案及预制构件安装专项方案、套筒灌浆施工专项方案。装配式混凝土结构专项方案主要包括下列内容：

1 整体进度计划：结构总体施工进度计划，构件生产计划，构件安装进度计划；2 预制构件运输：车辆数量，运输路线，现场装卸方法；3 施工场地布置：场内通道，吊装设备，吊装方案，构件码放场地；4 构件安装：测量放线、节点施工、套筒灌浆施工，防水施工，成品保护及修补措施；5 施工安全：吊装安全措施、专项施工安全措施；6 质量管理：构件安装的专项施工质量管理；7 绿色施工与环境保护措施。

3.0.2 预制构件深化设计在装配式混凝土结构施工中具有重要的作用，此项工作目前尚未形成成熟的制度和工作程序，一般由有经验的设计、咨询、研究单位或预制构件加工制作单位承担；也可以由施工单位采用设计施工一体化模式完成。预制构件制作的深化设计文件应包括但不限于下列内容：

1 预制构件模板图、配筋图、预埋吊件及各种预埋件的细部构造图等；2 对带饰面砖或饰面板的构件，应绘制排砖图或排板图；3 对夹心保温外墙板，应绘制内外叶墙板拉结件布置图及保温板排板图；4 预制构件脱模、翻转过程中混凝土强度及预埋吊件的承载力的验算。

3.0.3 为了更直观地反应出构件装配节点做法以及提前发现施工安

装过程中可能存在的问题，保证安装的顺利进行，应根据构件或结构的复杂程序和设计要求，在出厂前进行预拼装。预拼装组合部位应尽可能选择主要受力节点连接、结构复杂有代表性的组合构件部位，拼装的场地必须平整，并具有足够的强度。

3.0.4 鉴于装配式混凝土结构施工的特殊性和安装工程重要性等，现阶段施工单位应根据装配式混凝土结构工程的管理和施工技术特点，对管理人员及安装人员进行专项培训，目的在于全面掌握相关的专项施工技术。对于长期从事装配式混凝土结构施工的企业，应建立专业化施工队伍。

3.0.5 装配式混凝土结构施工对于合理选择并配备吊装设备有严格要求，以满足预制构件吊装的要求；专业工器具的使用，可实现预制构件存放便利、吊装快捷、就位准确、安全可靠等，施工单位应根据工程具体情况，制定工器具方案。

3.0.6 建立预制混凝土构件首件验收制度及场安装首段验收制度，可以有效的加强装配式混凝土结构施工全过程的质量管控，并应满足京津冀地区各地方建设主管部门发布的相关管理规定。工程总承包单位或施工总承包单位宜选择有代表性的施工段进行预制构件安装，由建设单位组织工程总承包（未实行工程总承包项目的设计、施工单位）、监理和预制混凝土构件生产单位对其质量进行验收，包括对外观质量、位置尺寸偏差、连接质量、接缝防水施工质量、预留预埋件等方面进行检查，形成验收记录。

3.0.7 国家标准《建筑工程施工质量验收统一标准》GB50300- 2013规定建筑工程施工质量应按下列要求进行验收：

1 工程质量验收均应在施工单位自检合格的基础上进行；2 参加工程施工质量验收的各方人员应具备相应的资格；3 检验批的质量应按主控项目和一般项目验收；4 对涉及结构安全、节能、环境保护和主要使用功能的试块、试件及材料，应在进场时或施工中按规定进行见证检验；5 隐蔽工程在隐蔽前应由施工单位通知监理单位进行验收，并

# DB11/T1030-2021

应形成验收文件，验收合格后方可继续施工；

6 对涉及结构安全、节能、环境保护和使用功能的重要分部工程，应在验收前按规定进行抽样检验；7 工程的观感质量应由验收人员现场检查，并应共同确认。

3.0.8 装配式混凝土结构施工过程中应采取安全措施，并应符合现行行业标准《建筑施工高处作业安全技术规范》JGJ80、《建筑机械使用安全技术规程》JGJ33和《施工现场临时用电安全技术规范》JGJ46等的有关规定。应注意构件安装的施工安全要求。为防止预制构件在安装过程中因不合理受力造成损伤、破坏或高空滑落，应严格遵守有关施工安全规定。

3.0.9 目前北京市装配式混凝土结构工程较多采用预制与现浇混凝土相结合使用的装配式混凝土结构，其中现浇混凝土仍占一定比例，本条规定的涵义主要为：

1 本规程与装配式混凝土结构工程相关的模板与支撑、钢筋、混凝土、预制构件安装施工规定，应与现行国家标准《混凝土结构工程施工规范》GB50666配合使用，以便内容更为充实和全面；

2 按照本规程进行验收时，与装配式混凝土结构工程直接相关的模板与支撑、钢筋、混凝土工程检验批验收可分别归入现行国家标准《混凝土结构工程施工质量验收规范》GB50204相对应的各分项工程验收中；

3 按照本规程规定对预制构件安装进行验收时，应包括预制构件进场、预制构件安装、连接接缝防水等检验批，同时尚应符合现行国家标准《混凝土结构工程施工质量验收规范》GB50204中装配式混凝土结构分项工程的规定；

4 检验批和分项工程验收合格后，可以统一归入混凝土结构子分部工程验收。

对于全预制结构或以预制构件安装为主导的装配式混凝土结构工程验收，可以参照本规程进行单独验收。

# 4 支撑与模板

4.1.1 装配式混凝土结构的支撑与模板应根据工程结构形式、预制构件类型、荷载大小、施工设备和材料供应等条件确定，本条中所要求的各种工况应由施工单位根据工程具体情况确定，以确保模板与支撑稳固可靠。
