Repository: duoleshi/0407-klb-ZG

# 重工施工方案AI智能审核系统(自研)

基于 AI 的工程方案（危大工程专项施工方案）智能审核系统，支持自动识别专业类型、智能匹配知识库规范、生成结构化审核报告。

## 文档导航

- [用户手册](./docs/用户手册.md) - 详细的功能介绍和操作指南
- [常见问题 FAQ](./docs/FAQ.md) - 使用过程中常见问题的解答

## 功能特性

- **智能专业识别** - 自动识别 13 个工程专业类型
  - 基坑工程、模板支撑体系工程、脚手架工程
  - 起重吊装及起重机械安装拆卸工程、拆除爆破工程、暗挖工程
  - 建筑幕墙安装工程、人工挖孔桩工程、钢结构安装工程
  - 水下作业工程、装配式建筑混凝土预制构件安装工程
  - 采用新技术新工艺新材料新设备工程、有限空间作业

- **知识库智能匹配** - 根据方案内容自动匹配相关规范文件
- **强制性标准优先加载** - 优先加载《智能体审核依据》强制性标准
- **多格式 PDF 解析** - 支持文本 PDF 和扫描版 PDF（OCR）
- **结构化审核报告** - 按标准格式输出审核意见
- **审核历史记录** - 保存历史审核记录，支持导出

File: 方案审核依据/专业法律法规标准规范审核依据/房屋建筑工程/安全类方案审核/2危大工程专项方案/11装配式建筑混凝土预制构件安装工程/DB34_T5043-2016安徽省《装配整体式混凝土结构工程施工及验收规程》.md (part 1 of 2)
# 安徽省地方标准

DB34/T 5043- 2016

装配整体式混凝土结构工程施工及验收规程

Specification for Construction and Acceptance of monolithic Precast Concrete Structure

2016- 03- 24 发布 2016- 06- 01 实施

安徽省住房和城乡建设厅 联合发布 安徽省质量技术监督局

# 安徽省地方标准

# 装配整体式混凝土结构工程施工及验收规程

DB34/T 5043—2016

主编部门：安徽省住房和城乡建设厅  批准部门：安徽省住房和城乡建设厅

安徽省质量技术监督局

施行日期：2016年06月1日

# 安徽省住房和城乡建设厅安徽省质量技术监督局公告

第13号

安徽省住房城乡建设厅安徽省质量技术监督局关于发布安徽省工程建设地方标准《装配整体式混凝土结构工程施工及验收规程》的公告

安徽省地方标准装配整体式混凝土结构工程施工及验收规程Specification for Construction and Acceptance of monolithicPrecast Concrete StructureDB34/T 5043—2016安徽省工程建设标准设计办公室出版发行安徽省建筑标准设计站总经销（合肥市包河区包河大道与紫云路交叉口安徽省城乡规划建设大厦，邮编：230091）开本：850×1168毫米 1/32 印张：1 字数：28千字2016年5月第一版 2016年5月第一次印刷印数：1—1000册 定价：40.00元如有印刷质量问题，可寄回总经销点退换

现批准发布安徽省工程建设地方标准《装配整体式混凝土结构工程施工及验收规程》，编号为DB34/T5043—2016，自2016年06月1日起实施。

本标准由安徽省工程建设标准设计办公室组织出版发行。

安徽省住房和城乡建设厅 安徽省质量技术监督局2016年3月24日

# 前言

本规程是根据安徽省住房和城乡建设厅《关于印发2014年度安徽省工程建设地方标准及标准设计图集制（修）订增补计划的通知》（建标函[2014]1998号）的要求，由合肥市城乡建设委员会组织相关单位组成编制组，经深入调查研究，认真总结工程实践经验，参考有关国家标准，并广泛征求了建设、设计、施工、监理、检测、质量安全监督机构等单位的意见，最后经审查定稿。

本规程共分11章和1个附录，主要内容包括：总则、术语、基本规定、材料、预制构件安装、模板工程施工、钢筋工程施工、混凝土工程施工、其他相关工程施工、质量验收、安全生产与绿色施工等。

本规程由安徽省住房和城乡建设厅负责管理，由合肥市城乡建设委员会负责解释。在实施本规程过程中，若发现有需要修改或补充之处，请将意见或建议反馈至合肥经济技术开发区住宅产业化促进中心（地址：安徽省合肥市翡翠路398号邮编：230601），以供修订时参考。

主编单位：合肥市城乡建设委员会合肥经济技术开发区住宅产业化促进中心中建七局第二建筑有限公司安徽宝业住宅产业化有限公司参编单位：安徽宇辉新型建筑材料有限公司中建国际投资（中国）有限公司安徽建工集团有限公司安徽建筑大学长沙远大住宅工业安徽有限公司安徽三建工程有限公司合肥市建筑质量安全监督站安徽省建设监理有限公司安徽省建筑工程质量监督监测站安徽省水安建设集团股份有限公司中建一局（集团）有限公司

安徽省建科监理有限公司安徽望湖建筑产业化发展有限公司中铁四局集团有限公司中煤三建（集团）有限责任公司合肥经济技术开发区建设管理中心

主要起草人：张兴龙 李正茂 李彬 步向义 张义权魏邦仁 刘家静 丁克伟 丰建国 孙巍 惠稳善 彭建和 杨金来 陈刚 王兴明侯高峰 史祥生 刘备 邵徽斌 董燕囡李洁 张红环 王龙义 黄健 许静华邓华青 周治灼 陈赛赛 金晓飞 李殿文王中和 游光荣 徐凌俊 李强 何策王磊 史俊 周振刚 王翠玲 宣瑞主要审查人：李善志 李晓明 田春雨 赵勇 刘超朱兆晴 段建中 黄绸辉 刘林军 仝茂祥

# 目次

1. 总则.

2. 术语.

3. 基本规定.

4. 材料.

5. 预制构件安装.

5.1一般规定.

5.2运输与堆放.

5.3测量定位.

5.4预制柱安装.

5.5预制墙板安装.

5.6预制梁安装.

5.7预制楼板安装.

5.8预制楼梯安装.

5.9其他预制构件安装.

5.10其他预制构件安装.

5.11预制外墙板接缝防水.

5.12成品保护.

6. 模板工程施工.

6.1一般规定.

6.2模板安装与拆除.

7. 钢筋工程施工.

7.1一般规定.

7.2钢筋连接与安装.

8. 混凝土工程施工.

8.1一般规定.

8.2后浇混凝土.

9. 其他相关工程施工.

9.1一般规定.

9.2装饰、节能、给排水、电气工程施工.

10. 质量验收.

10.1一般规定.

10.2预制构件验收.

10.3预制构件安装与连接.

10.4结构实体检验.

11. 安全生产与绿色施工.

11.1一般规定.

11.2安全生产.

11.3绿色施工.

11.4环境保护.

附录A质量验收记录.

本规程用词说明.

引用标准名录.

条文说明.

# Contents

1 General Provisions. 1

2 Terms. 2

3 Basic Requirements. 4

4 Materials. 6

5 Precast Components Installation. 9

5.1 General. 9

5.2 Transportation and stacking. 10

5.3 Measurement and Positioning. 12

5.4 Precast Column Installation. 13

5.5 Installation of Prefabricated Wall Panels. 13

5.6 Precast Beam Installation. 14

5.7 Precast Floor Installation. 15

5.8 Prefabricated Stair Installation. 15

5.9 Other Precast Installation. 16

5.10 Prefabricated Connection. 16

5.11 Precast Wall Slab Joint Waterproof. 19

5.12 Product Protection. 19

6 Template Constructions. 21

6.1 General. 21

6.2 Template installation and removal. 21

7 Reinforced Constructions. 24

7.1 General. 24

7.2 Steel Connection and Installation. 25

8 Concrete Constructions. 27

8.1 General. 27

8.2 After Pouring Concrete. 27

9 Other Related Construction. 29

9.1 General. 29

9.2 Decorative, Energy, Water Supply and Drainage, Electrical Construct

ion. 29

10 Quality Acceptance Inspections. 32

10.1 General. 33

10.2 Prefabricated Acceptance. 35

10.3 Prefabricated Installation and Connection. 37

10.4 Structure Material Testing. 39

11 Safe Productions and Green Construction. 42

11.1 General. 42

11.2 Safe Production. 42

11.3 Green Construction. 46

11.4 Environmental Protection. 47

Appendix A Quality Inspection Records. 48

Explanation of wording in this Specification. 52

List of Quoted Standards. 53

Explanation of Provisions. 55

# 1总则

1.0.1 为加强对装配整体式混凝土结构工程施工过程管理，规范装配整体式混凝土结构工程施工，统一施工质量验收标准，强化质量控制和安全管理，保证工程质量与施工安全，制定本规程。

1.0.2 本规程适用于装配整体式混凝土结构工程施工与质量验收。

1.0.3 装配整体式混凝土结构施工与质量验收除应执行本规程外，尚应符合国家、行业及地方现行有关标准的规定。

# 2术语

# 2.0.1 装配整体式混凝土结构 monolithic precast concrete structure

由预制混凝土构件通过可靠的方式进行连接并与现场后浇混凝土、水泥基灌浆料形成整体的装配式混凝土结构, 简称装配整体式结构。

# 2.0.2 预制混凝土墙板 precast concrete walls

在工厂制作的钢筋混凝土墙板构件制品, 简称预制墙板。

2.0.3 叠合式预制墙板 semi- precast reinforced concrete double wall panel

由两层混凝土预制板通过桁架钢筋连接而形成中空区域的预制墙板。

2.0.4 预制外挂墙板 precast concrete facade panel

安装在主体结构上, 起围护、装饰作用的非承重预制混凝土外墙板, 简称外挂墙板。

2.0.5 预制混凝土夹心保温墙板 precast concrete sandwich panel

中间夹有保温层的预制墙板。当用作外墙时, 简称夹心外墙板; 当用作内墙时, 简称夹心内墙板。

# 2.0.6 结合面 joint surface

预制混凝土构件与后浇混凝土、浆料的交界面。

# 2.0.7 粗糙面 rough surface

混凝土构件结合面上的凹凸不平或骨料显露的表面, 简称粗糙面。

# 2.0.8 键槽 shear key

预制构件混凝土表面规则且连续的凹凸构造, 可实现预制构件和后浇混凝土的共同受力作用。

# 2.0.9 成型钢筋 fabricated steel bar

采用专用设备, 按规定尺寸、形状预先加工成型的普通钢筋制品。

2.0.10 钢筋套筒灌浆连接 grout sleeve splicing of rebars

在金属套筒中插入单根带肋钢筋并注入灌浆料拌合物, 通过拌合物硬化形成整体并实现传力的钢筋对接连接, 简称套筒灌浆连接。

2.0.11 钢筋浆锚搭接连接 rebar lapping in grout- filled hole

在预制混凝土构件中预留孔道, 在孔道中插入需搭接的钢筋, 并灌注水泥基灌浆料而实现的钢筋搭接连接方式。

2.0.12 结构性能检验 Inspection of structural performance

针对结构构件的承载能力、挠度、裂缝控制性能等各项指标所进行的检验。

2.0.13 工具式外防护架 implementation scaffold

架体结构经专项设计、专业制作, 在现场按特定的程序安装后, 附着在建筑物上起到安全防护作用的工具式脚手架。

# 3基本规定

3.0.1 装配整体式混凝土结构工程施工单位应建立健全相应的质量、安全、环境管理体系以及施工质量控制和检验制度。

3.0.2 装配整体式混凝土结构工程施工宜采用BIM技术及互联网+等信息管理技术。

3.0.3 施工单位项目部的机构设置和人员组成，应满足装配整体式混凝土结构工程施工管理的需要。承担装配、灌浆作业的人员应进行专项培训，具备岗位需要的基础知识和技能，灌浆作业人员应经考核合格方可上岗作业。

3.0.4 预制构件深化设计的深度应满足建筑、结构、机电、设备、装修等各专业以及构件制作、运输、安装等各环节的综合要求，预制构件深化设计文件应经原设计单位确认。

3.0.5 进入现场的预制构件应进行质量验收，验收不合格的预制构件不得使用。

3.0.6 施工前，建设单位应组织设计、施工、监理等单位对设计文件进行交底和会审。施工单位应严格按照设计和深化设计文件进行施工。

3.0.7 施工前，施工单位应按设计要求，掌握有关技术要求及细部构造，根据工程特点和施工相关规定，编制装配整体式混凝土结构施工组织设计和专项施工方案。施工方案应包括施工平面布置、构件运输与堆放、吊装、安装及节点施工、后浇混凝土施工、质量控制、安全管理、绿色施工与环境保护措施等内容。

3.0.8 施工前，施工单位应对管理人员、施工作业人员进行质量安全技术交底。

3.0.9 装配整体式混凝土结构安装顺序以及连接方式应保证施工

过程中结构构件具有足够的承载力和刚度，并应保证结构整体稳定性。

3.0.10 施工单位应对施工现场可能发生的危害、灾害和突发事件制定应急预案。

3.0.11 装配整体式混凝土结构工程施工中的安全措施、环境保护、防火要求等应符合现行相关标准的规定。

3.0.12 预制构件运输、堆放、安装及成品应采取有效的保护措施。

3.0.13 装配整体式混凝土结构施工应有完整的质量控制及验收资料。

3.0.14 装配整体式混凝土结构应为单位工程的一个子分部工程，该子分部工程划分应符合表3.0.14的规定：

表3.0.14装配整体式混凝土结构子分部工程划分  

<table><tr><td>序号</td><td>子分部工程</td><td>分项工程</td><td>检验批验收内容</td></tr><tr><td>1</td><td rowspan="5">装配整体式混凝土结构</td><td>模板分项工程</td><td>模板安装</td></tr><tr><td>2</td><td>钢筋分项工程</td><td>材料、钢筋加工、钢筋连接、钢筋安装</td></tr><tr><td>3</td><td>混凝土分项工程</td><td>原材料、混凝土拌合物、混凝土施工</td></tr><tr><td>4</td><td>现浇结构分项工程</td><td>外观质量、位置和尺寸偏差</td></tr><tr><td>5</td><td>装配式结构分项工程</td><td>预制构件，安装与连接</td></tr></table>

3.0.15 装配整体式混凝土结构工程的给排水、电气、装饰装修、节能等（子）分部工程的质量验收，应符合现行相关标准的规定。

# 4材料

4.0.1 装配整体式混凝土结构中钢筋的选用应符合现行标准《混凝土结构设计规范》GB50010、《装配式混凝土结构技术规程》JGJ1的规定和设计的要求。连接钢材与钢筋尚应符合下列规定：

1连接钢材应符合现行国家标准《碳素结构钢》GB/T700和《低合金高强度结构钢》GB/T1591的规定；

2采用套筒灌浆和钢筋浆锚搭接连接的钢筋应采用符合现行有关技术标准规定的热轧带肋钢筋。套筒灌浆连接的钢筋直径不宜小于  $12\mathrm{mm}$  ，不宜大于  $40\mathrm{mm}$  ；钢筋浆锚搭接连接的钢筋直径不宜大于 $20\mathrm{mm}$  0

# 4.0.2 焊接材料应符合下列规定：

1手工焊接选用的焊条，应符合现行国家标准《碳钢焊条》GB/T5117、《低合金焊条》GB/T5118的规定；

2自动焊接或半自动焊接选用的焊丝和焊剂，应符合现行国家标准《熔化焊用钢丝》GB/T14957、《气体保护焊用钢丝》GB/T14958的规定。

# 4.0.3 连接螺栓应符合下列规定：

1普通螺栓应符合现行国家标准《六角头螺栓- A和B级》GB5782和《六角头螺栓- C级》GB5780的规定；

2高强螺栓应符合现行国家标准《钢结构用高强度大六角头螺栓》GB/T1228的规定。

4.0.4装配整体式混凝土结构中，混凝土的各项力学指标和混凝土原材料的相关性能，应符合《混凝土结构设计规范》GB50010、《建筑抗震设计规范》GB50011、《混凝土结构工程施工质量验收规范》GB50204、《装配式混凝土结构技术规程》JGJ1等现行有关

标准的规定和设计的要求。

4.0.5 装配整体式混凝土结构中，连接预制混凝土构件的材料强度、性能应符合设计要求，且后浇混凝土强度不应低于被连接构件的混凝土强度等级值。

4.0.6 预制构件脱模、翻转、吊装用内埋式螺母或内埋式吊杆及配套的吊具，应根据相应的产品标准和应用技术规定选用；当采用吊环时，应采用未经冷加工的HPB300钢筋制作。

4.0.7 钢筋套筒灌浆连接采用的灌浆套筒和灌浆料应符合下列规定：

1预制构件受力钢筋的套筒灌浆连接接头应采用由接头型式检验确定的匹配的钢筋、灌浆套筒和灌浆料；

2灌浆套筒应符合《钢筋连接用灌浆套筒》JG/T398、《钢筋套筒灌浆连接应用技术规程》JGJ355的规定；

3灌浆料应符合《钢筋连接用套筒灌浆料》JG/T408、《钢筋套筒灌浆连接应用技术规程》JGJ355的规定；

4套筒灌浆连接接头性能应满足现行行业标准《钢筋套筒灌浆连接应用技术规程》JGJ355的规定。

4.0.8钢筋浆锚搭接连接接头应采用专业工厂生产的水泥基灌浆料，灌浆料的物理、力学性能应满足表4.0.8的要求。

表4.0.8钢筋浆锚搭接连接用灌浆料性能要求  

<table><tr><td colspan="2">项目</td><td>性能指标</td><td>试验方法</td></tr><tr><td colspan="2">被水率(%)</td><td>0</td><td>GB/T 50080</td></tr><tr><td rowspan="2">流动度(mm)</td><td>初始值</td><td>≥200</td><td rowspan="2">GB/T 50448</td></tr><tr><td>30min保留值</td><td>≥150</td></tr><tr><td rowspan="2">竖向膨胀率(%)</td><td>3h</td><td>≥0.02</td><td rowspan="2">GB/T 50448</td></tr><tr><td>24h与3h的膨胀值之差</td><td>0.02~0.5</td></tr><tr><td rowspan="3">抗压强度(MPa)</td><td>1d</td><td>≥35</td><td rowspan="3">GB/T 50448</td></tr><tr><td>3d</td><td>≥55</td></tr><tr><td>28d</td><td>≥80</td></tr><tr><td colspan="2">氯离子含量(%)</td><td>≤0.06</td><td>GB/T 8077</td></tr></table>

4.0.9预制外墙板接缝所用的防水密封材料应符合设计要求。密封胶应与混凝土具有相容性，并具有耐候、防水、防火、防霉等性能，其最大伸缩变形量、剪切变形性等均应满足设计要求。并符合

以下规定：

1 其性能应满足《混凝土建筑接缝用密封胶》JC/T881的规定；2 当选用硅酮类密封胶时，应满足现行国家标准《硅酮建筑密封胶》GB/T14683的要求；

3 密封防水胶的使用年限应满足设计要求。

# 5 预制构件安装

# 5.1 一般规定

5.1.1 预制构件安装前，应编制施工方案，涉及构件连接节点、密封防水节点等施工关键工序应有可靠的施工措施；施工方案应进行交底。

5.1.2 预制构件安装前，应进行下列准备工作：

1 核对已施工完成结构的混凝土强度、外观质量、尺寸偏差等符合本规程、设计、现行有关技术标准和施工方案要求；

2 核对预制构件混凝土强度及预制构件的规格、编号等符合设计和施工方案要求，按本规程验收合格，宜按吊装计划标出吊装序号，并在图纸上标出序号位置；

3 核对安装相关材料、连接件及配件、临时支撑等符合设计和施工方案要求，并按本规程和现行有关技术标准验收合格；

4 核对预留钢筋的规格、数量和位置符合设计要求，检查、清理预制构件与后浇混凝土的结合面，结合面应无污损；

5 在已施工完成结构及预制构件上进行测量放线，并设置安装定位标志；

6 作业人员经教育培训合格，装配工人、灌浆工人、操作工具符合施工方案要求；

7 确认吊装设备及吊具处于安全操作状态，现场环境、天气、道路状况满足吊装要求。

5.1.3 预制构件宜选择具有代表性的单元进行试安装，经监理（建设）单位认可后方可进行正式安装。

5.1.4 预制构件的吊装应符合下列规定：

1 吊装使用的起重设备应按施工方案配置到位，并经检验验收合格；

2 吊装用可调式横吊梁、钢丝绳、吊装带、卸扣、吊钩等吊具应定期检查，并应在其额定范围内使用；

3 预制构件吊装前，应按施工方案要求，根据预制构件的特征、重量、形状等选择合适的吊装方式和配套的吊具；

4 正式吊装作业前，应先试吊，确认可靠后，方可进行作业；

5 吊装施工中，吊索与预制构件水平夹角不宜小于  $60^{\circ}$ ，不应小于  $45^{\circ}$ ，并保证吊机主钩、吊具及预制构件重心在竖直方向重合；

6 竖向预制构件起吊点不应少于2个，预制楼板起吊点不应少于4个，跨度大于6m的预制楼板起吊点不宜少于8个；

7 预制构件在吊运过程中应保持平衡、稳定，吊具受力应均衡。

5.1.5 预制构件安装就位后应采取有效的临时固定措施。混凝土构件与吊具的分离应在校准定位及临时固定措施安装完成后进行。临时固定措施的拆除应在装配整体式混凝土结构能达到后续施工承载要求后进行。

5.1.6 预制构件之间、预制构件与现浇结构之间的连接构造应符合设计要求。

5.1.7 对钢筋套管灌浆连接、钢筋浆锚搭接连接进行灌浆时，应保证所有出浆孔有浆体连续流出。

5.1.8 未经设计允许不得对预制构件进行切割、开洞。

5.1.9 预制构件在安装过程中应采取措施防止预制构件损伤或污染。

# 5.2 运输与堆放

5.2.1 预制构件进场前应制订运输与堆放计划及方案。对于超

高、超宽、形状特殊的大型构件的运输和堆放应采取针对性的质量和安全保证措施。

5.2.2 预制构件的运输与堆放过程中应采取防止构件破损及污染的措施。

5.2.3 预制构件运输、吊运时，混凝土强度必须符合设计要求；当设计无要求时，预制构件混凝土强度不应低于设计混凝土强度等级值的  $75\%$

5.2.4 预制构件的运输应符合下列规定：

1 预制构件的场外运输路线应根据道路、桥梁的实际条件确定；

2 场内运输宜设置循环路线，道路应平整、满足承载力要求，并应按照预制构件运输车辆的要求合理设置转弯半径；

3 应根据构件尺寸及重量要求选择运输车辆，装卸及运输过程应考虑车体平衡；

4 应采取防止预制构件移动或倾覆的可靠固定措施；

5 运输竖向薄壁预制构件或其他细长预制构件时应根据需要设置临时支架；

6 预制构件边角部及构件与捆绑、支撑接触处，宜采用柔性垫衬加以保护；

7 预制柱、梁、楼板、阳台板、楼梯、空调板宜采用平放运输；预制墙板宜采用竖直立放运输。

5.2.5 预制构件的堆放应符合下列规定：

1 场地应平整、坚实，并应采取良好的排水措施；

2 预制构件应按品种、规格、使用部位、吊装顺序分区分类堆放，并设置标牌；

3 预制构件不得直接放置于地面上，与刚性搁置点之间应设置柔性垫片，堆放时预埋吊件宜向上，标识宜朝向堆垛间的通道；

4 垫木或垫块在预制构件下的位置宜与脱模、吊装时的起吊

位置一致；采用叠放方式堆放预制构件时，每层预制构件间的垫木或垫块应在同一垂直线上；

5 墙板类预制构件宜采用堆放架插放或靠放，堆放架应有足够的强度与刚度，并支垫稳固，相邻构件间需用柔性垫片分隔开。采用靠放时，宜对称靠放、饰面朝外，且与地面倾斜角度不宜小于  $80^{\circ}$  。对连接止水条、高低口、墙体转角等薄弱部位，应采用定型保护垫块或专用套件加强保护；

6 预制楼板、柱、梁等预制构件宜采用叠放方式，预制楼板叠放层数不宜大于6层，柱、梁叠放层数不宜大于2层；

7 异形预制构件堆放应根据施工现场实际情况按施工方案执行；

8 预制构件的预埋铁件应有防止锈蚀的措施，露天堆放时，对易积水的预留、预埋孔洞等应采取临时封堵措施；

9 施工现场堆放预制构件，宜按照安装顺序分类堆放，堆垛宜布置在吊车工作范围内，且不受其他工序施工作业影响的区域；

10 现场预制构件堆放处2m内不应进行电焊、气焊作业，以免污染产品；

11 现场堆放的预制构件顶部不得放置其他承重件、起重吊具等物件；

# 5.3 测量定位

5.3.1 施工测量前，应收集有关测量资料，熟悉施工设计图纸，明确施工要求，编制施工测量方案。

5.3.2 每层楼面轴线控制点不宜少于4个，楼层上的控制线应由底层原始点向上传递引测。

5.3.3 每个楼层应设置不少于1个高程引测控制点。

5.3.4 吊装前，应在构件和相应的支承结构上设置中心线和标高。

5.3.5 预制构件安装位置线应由控制线引出，每件预制构件应设置纵、横控制线。

5.3.6 建筑物的垂直度测量，宜采用投点法进行观测。

5.3.7 施工测量除应符合本规程的规定外，尚应符合现行国家标准《工程测量规范》GB50026的相关规定。

# 5.4 预制柱安装

5.4.1 预制柱安装前应校核轴线、标高以及连接钢筋的数量、规格、位置。

5.4.2 预制柱安装应符合下列规定：

1 构件底部应设置可调整接缝间隙和底部标高的垫块；

2 预制柱安装就位后应在至少两个方向采用可调斜撑作临时固定，并应进行垂直度调整；

3 灌浆前应对接缝周围进行封堵。

5.4.3 预制柱的临时支撑，应在灌浆套筒内的灌浆料强度达到设计和施工方案要求后拆除。

# 5.5 预制墙板安装

5.5.1 预制墙板安装过程应设置临时斜撑和底部限位装置，并应符合下列规定：

1 每件预制墙板安装过程的临时斜撑不应少于2道，临时斜撑宜设置调节装置，支撑点位置距离板底不宜大于板高的2/3，且不应小于板高的1/2，斜支撑的预埋件安装、定位应准确；

2 每件预制墙板底部限位装置不少于2个，间距不宜大于4m。

5.5.2 采用钢筋套筒灌浆连接和浆锚搭接连接预制墙板安装时应符合下列规定：

1 构件底部应设置可调整接缝间隙和底部标高的垫块；

2 钢筋套筒灌浆连接、钢筋浆锚搭接连接灌浆前应对接缝周围进行分仓、封堵；

3 后浇混凝土与预制墙体结合面应设置粗糙面，粗糙面的凹凸深度不应小于6mm，粗糙面的面积不应小于结合面的80%；

4 预制剪力墙竖向钢筋采用套筒灌浆连接或浆锚搭接连接预制墙板底部接缝宜设置在楼板标高处，接缝高度宜为20mm。

5.5.3 叠合式预制墙板安装过程中，不得割除或削弱叠合式预制墙板内侧设置的钢筋。

5.5.4 预制墙板校核与调整应符合下列规定：

1 预制墙板安装垂直度在符合本规程要求的前提下，应以满足外墙板面垂直为主，并保证与相邻外墙板外侧的平整度；

2 预制墙板阳角位置相邻板的平整度校核与调整，应以阳角垂直度为基准进行调整。

5.5.5 预制墙板采用螺栓连接方式时，构件吊装就位并调整好标高及垂直度后，应先进行螺栓连接，并应在螺栓可靠连接后卸去吊具。

5.5.6 叠合楼板上预留的用于固定墙板临时支撑的预埋件应定位准确。

# 5.6预制梁安装

5.6.1 梁吊装顺序应遵循先主梁后次梁，先低后高的原则。

5.6.2 预制梁安装前，应测量并修正柱顶标高，确保与梁底标高一致，柱上弹出梁边控制线。

5.6.3 预制梁安装前，应复核柱钢筋与梁钢筋位置、尺寸，对梁钢筋与柱钢筋位置有冲突的，应按经设计单位确认的技术方案调整。

5.6.4 预制梁安装过程中的临时支撑应满足设计要求和施工方案要求，并应符合下列规定：

1 梁底应设置不少于2道垂直支撑或一组支撑架；2 梁底支撑待全部充分受力后，方可松开吊钩；

3 叠合梁支撑件的拆除时间，应符合设计及施工方案要求。

5.6.5 预制梁安装就位后应对水平度、安装位置、标高进行检查。

5.6.6 预制梁安装时，主梁和次梁伸入支座的长度与搁置长度应符合设计要求。

# 5.7预制楼梯安装

5.7.1 预制楼板安装时，其下部可直接采取横梁及配套支撑，横梁及支撑间距应根据施工验算确定，支撑梁体宜采用可调工具式支撑系统。首层支撑架体的地基必须坚实，架体必须有足够的强度、刚度和稳定性。

板底支撑横梁宜垂直桁架钢筋方向设置，支撑立柱间距不宜大于2m，立柱距预制楼板边缘距离不宜大于500mm。

5.7.2 预制楼板安装前，应复核预制板构件端部、侧边的控制线以及支撑搭设情况。

5.7.3 预制楼板安装宜通过可调垂直支撑来控制水平标高，并保证全部支撑受力。

5.7.4 预制叠合楼板按吊装顺序依次铺开，不宜间隔吊装。在后浇层混凝土浇筑前，应校正预制构件的外露钢筋，外伸预留钢筋伸入支座时，预留筋不得弯折。

5.7.5 相邻叠合楼板间拼缝及预制楼板与预制墙板位置拼缝构造应符合设计要求，应控制拼缝宽度及拼缝后相邻板平整度，并有防开裂的措施。不应在板拼接位置堆放施工集中荷载。

# 5.8预制楼梯安装

5.8.1 预制楼梯安装前应复核楼梯支承部位的控制线及标高，并做好标记。

5.8.2 两端简支的预制楼梯可不设置临时支撑，直接安装在支

承梁上，楼梯与支承部位的连接构造应符合设计要求。

5.8.3 两端预留钢筋锚固在主体结构中的预制楼梯，安装时应在楼梯下设置临时支撑，支撑应有足够的强度、刚度及稳定性，楼梯就位后调节支撑立杆，确保所有立杆全部受力。

5.8.4 预制楼梯吊装时应保持踏面水平，上下高差相符，顶面和底面平行，以便于安装。

# 5.9 其他预制构件安装

# 5.9.1 预制阳台板安装应符合下列规定：

1 悬挑阳台板安装前应设置防倾覆支撑架，支撑架应在结构楼层混凝土强度达到设计要求后方可拆除；

2 悬挑阳台板施工荷载不得超过设计允许的荷载值。

5.9.2 预制空调板安装应符合下列规定：

1 预制空调板安装时，板底应采用临时支撑措施；

2 预制空调板采用插入式安装方式时，连接位置应设预埋连接件，并应与预制墙板的预埋连接件连接，空调板与墙板交接的四周防水槽口应嵌填防水密封胶。

5.9.3 预制女儿墙、飘窗等其它预制构件安装应符合设计文件及施工方案要求，并保证位置准确、安装牢固。

# 5.10 预制构件连接

5.10.1 预制构件连接处的防腐、防锈、防火及保温措施应满足设计要求。

5.10.2 预留钢筋锚固连接的施工应符合现行国家标准《混凝土结构工程施工规范》GB50666、《混凝土结构工程施工质量验收规范》GB50204及本规程有关模板工程、钢筋工程、后浇混凝土工程的规定。构件连接处后浇混凝土的强度应符合设计要求。

5.10.3 钢筋机械连接的施工应符合现行行业标准《钢筋机械连接技术规程》JGJ107的规定。

5.10.4 焊接或螺栓连接的施工应符合国家现行标准《钢筋焊接及验收规程》JGJ18、《钢结构焊接规范》GB50661、《钢结构工程施工规范》GB50755、《钢结构工程施工质量验收规范》GB50205的规定。

采用焊接连接时应避免由于连续施焊引起预制构件及连接部位混凝土开裂。

5.10.5 钢筋套筒灌浆连接、钢筋浆锚搭接连接应采用接头型式检验确定的相匹配的灌浆套筒、灌浆料。钢筋套筒灌浆连接施工前应按照《钢筋套筒灌浆连接应用技术规程》JGJ355的规定进行灌浆工艺检验；钢筋浆锚搭接连接施工前应根据设计要求进行工艺检验。

5.10.6 钢筋套筒灌浆连接、钢筋浆锚搭接连接的预制构件就位前，应检查连接钢筋的规格、数量、位置和长度，当连接钢筋倾斜时，应进行校正，并清理套筒、预留孔内的杂物。

5.10.7 采用套筒灌浆连接、浆锚搭接连接时，应符合下列要求：

1 灌浆前应制定灌浆专项施工措施并交底，灌浆操作全过程应由专职质量检查员、监理人员旁站，并有相应文字、影像记录；

2 灌浆前，应选择有代表性的单元或部位进行试灌浆，并对参加灌浆作业的操作人员及现场条件下的灌浆工艺进行确认；

3 竖向构件宜采用连通腔灌浆，预制墙板底部应根据设计和施工技术方案要求合理划分连通灌浆区域，灌浆区域的长度不宜大于  $1.5\mathrm{m}$ ，灌浆区域封堵材料应采用专用的封堵材料，其性能应符合施工方案及现行有关标准的规定；

4 应按产品说明书要求计量灌浆料和水的用量，采用电动设备搅拌充分、均匀，并静置2～3min后使用，搅拌完成后，不得再次加水。每工作班应检查灌浆料拌合物初始流动度不少于1次，指标应符合本规程、设计及现行有关标准的要求。搅拌后的灌浆

料宜在30min内使用完毕；

5竖向构件灌浆应采用压力法灌浆从下灌浆孔注入，当灌浆料拌合物从构件其它灌浆孔、出浆孔成柱状均匀流出后应及时封堵，离注浆孔最远的出浆孔成柱状均匀流出后应持压3s以上；

6灌浆结束后应及时将灌浆口及构件表面的浆液清理干净，并将灌浆口表面抹压平整；

7灌浆作业应及时做好施工质量检查记录，留存影像资料，并按要求每工作班制作一组且每层不应少于三组40mm×40mm×160mm的长方体试件；标准养护28d后进行抗压强度试验，抗压强度应满足设计要求；

8灌浆后12h内不得使构件和灌浆层受到振动、碰撞；

9施工时环境温度宜在5℃- 30℃；

10散落的灌浆料拌合物不得二次使用，剩余的拌合物不得再次添加灌浆料、水后混合使用；

11当灌浆施工出现无法出浆的情况时，应及时查明原因并采取措施处理；对未密实饱满的灌浆应采取可靠措施处理。

5.10.8剪力墙底部接缝坐浆强度应符合设计要求。每工作班应制作一组且每层不少于三组  $70.7\mathrm{mm}\times 70.7\mathrm{mm}\times 70.7\mathrm{mm}$  的立方体试件，标准养护28d后进行抗压强度试验。

5.10.9装配整体式混凝土结构连接部位后浇混凝土或灌浆料强度达到设计要求时，方可进行土部结构吊装施工。已安装完毕的装配整体式结构，应在混凝土强度达到设计要求后，方可承受全部设计荷载。

5.10.10装配整体式混凝土结构中的接头和拼缝应符合设计要求。当设计无具体要求时，应符合下列规定：

1对承受内力的接头和拼缝应采用混凝土浇筑，其强度等级应比构件混凝土强度等级提高一级；

2对不承受内力的接头和拼缝应采用混凝土或砂浆浇筑，其强度等级不应低于C15或M15；

3用于接头和拼缝的混凝土或砂浆，宜采取微膨胀措施和快硬措施，在浇筑过程中应振捣密实，并应加强养护措施。

# 5.11预制外墙板接缝防水

5.11.1预制外墙板横向、竖向拼缝宽度应满足设计要求，施工时应有控制缝宽精度的措施。

5.11.2上一道工序经验收合格后，方可进行接缝密封防水施工。伸出外墙的管道、预埋件等应在防水施工前安装完毕。

5.11.3预制外墙板吊装前应检查止水条粘贴的牢固性与完整性，破坏处应在吊装前及时修复。

5.11.4预制外墙板接缝防水处理应符合设计要求，宜选用构造防水与材料防水相结合的防排水措施。

5.11.5预制外墙板接缝采用防水砂浆填塞时，板缝宽度、嵌缝材料、嵌缝深度等应符合设计要求，并按施工技术方案进行施工。预制外挂墙板接缝不应采用砂浆填塞。

5.11.6密封防水施工应符合下列规定：

1密封防水施工前，接缝处应清理干净，保持干燥；

2密封防水施工的嵌缝材料性能、质量、配合比应符合设计、施工方案要求。嵌缝材料应牢固粘结，不得漏嵌和虚贴；

3密封防水胶的注胶宽度、厚度应符合设计要求，注胶应均匀、顺直、密实，表面应光滑，不应有裂缝。

5.11.7密封防水施工完成后外墙应做淋水试验，并观察外墙内侧墙体有无渗漏。

# 5.12成品保护

5.12.1预制构件安装完成后，竖向构件阳角宜采用木条（板）包角保护。

5.12.2 外墙门框、窗框和带外饰装饰材料的表面宜采用塑料贴膜或者其他防护措施预制墙板门窗洞口线角宜用槽型木框保护。

5.12.3 预制楼梯踏步口宜铺设木条或其他覆盖形式保护。

5.12.4 套管、预埋螺栓孔应采取临时封堵措施，防止被堵塞。

5.12.5 暴露在空气中的预埋铁件应有防止锈蚀的措施。

5.12.6 清水混凝土构件应采取有效的防尘、防油、防污染、防破损等措施。

# 6 模板工程施工

# 6.1 一般规定

6.1.1 装配整体式结构的模板及其支撑应根据工程结构形式、预制构件类型、荷载大小、地基土类别、施工设备和材料供应等条件编制施工方案。

6.1.2 模板及其支撑应具有足够的承载能力和刚度，应保证其整体稳定性，能可靠地承受浇筑混凝土的重量、侧压力以及施工荷载。

6.1.3 模板与支撑安装应保证工程结构和构件各部分形状、尺寸和位置的准确，模板安装应牢固、严密。

6.1.4 预制构件应根据施工方案要求预留与模板连接用的孔洞、预埋件、螺栓，预留位置应准确且应与模板模数相协调。

6.1.5 模板及支撑拆除的顺序及安全措施应按施工技术方案执行。

6.1.6 模板工程施工除符合本规程外，尚应符合《混凝土结构工程施工规范》GB50666和《混凝土结构工程施工质量验收规范》GB50204的规定。

# 6.2 模板安装与拆除

# 6.2.1 模板安装应满足下列要求：

1 模板之间以及模板与预制构件之间的接缝应严密。在浇筑混凝土前，木模板应浇水湿润，但模板内不应有积水；

2 模板与混凝土的接触面应平整、清洁，并涂刷水性隔离

剂；

3浇筑混凝土前，模板以及叠合式预制墙板内的杂物应清理干净；

4对清水混凝土工程及装饰混凝土工程，应使用能达到设计效果的模板；

5固定在模板上的预埋件、预留孔和预留洞均不得遗漏，且应安装牢固。

6.2.2预制构件接缝处后浇混凝土宜采用定型模板，保证接槎平顺，在混凝土浇筑时节点处不应产生明显变形和漏浆。定型模板应避开预制墙板下部灌浆预留孔洞。

6.2.3预制墙板、预制柱等竖向构件的临时固定斜支撑位置应避免与模板支架、相邻支撑冲突。

6.2.4模板安装和浇筑混凝土时，应对模板及其支架进行观察和维护。发生异常情况时，应按施工技术方案及时进行处理。

6.2.5当叠合梁、叠合板后浇混凝土强度达到设计要求时，方可拆除底模及支撑。当设计无具体要求时，同条件养护试件的混凝土立方体试件抗压强度应符合表6.2.5的规定；

表6.2.5底模拆除时的混凝土强度要求  

<table><tr><td>构件类型</td><td>构件跨度（m）</td><td>达到设计混凝土强度等级值的百分率（%）</td></tr><tr><td rowspan="3">板</td><td>≤2</td><td>≥50</td></tr><tr><td>&amp;gt;2, ≤8</td><td>≥75</td></tr><tr><td>&amp;gt;8</td><td>≥100</td></tr><tr><td rowspan="2">梁、拱、壳</td><td>≤8</td><td>≥100</td></tr><tr><td>&amp;gt;8</td><td>≥100</td></tr><tr><td>悬臂结构</td><td colspan="2">≥100</td></tr></table>

6.2.6 拆除侧模时的混凝土强度应能保证构件表面及棱角不受损伤。

6.2.7多个楼层间连续支模的底层支架拆除时间，应根据连续支模的楼层间荷载分配和混凝土强度的增长情况确定。

6.2.8预制墙板、预制柱斜支撑应在预制墙板、预制柱与结构可靠连接，且连接节点和接缝部位后浇混凝土或灌浆料强度达到设计要求后拆除。

6.2.9 后浇带模板的支顶和拆除应按施工技术方案执行。

6.2.10拆除模板时，不应对楼层形成冲击荷载。拆除的模板和支撑宜分散堆放并及时清运。

# 7 钢筋工程施工

# 7.1—般规定

7.1.1 装配整体式混凝土结构用钢筋宜采用专业化生产的成型钢筋。成型钢筋进场时，应检查成型钢筋的质量证明文件及成型钢筋所用材料质量证明文件及检验报告，并应抽样检验成型钢筋的屈服强度、抗拉强度、伸长率和重量偏差。

7.1.2 装配整体式混凝土结构用钢筋连接方式与锚固方式应符合设计要求。

7.1.3 装配整体式混凝土结构钢筋工程施工应有防止钢筋碰撞的可靠措施。

7.1.4 浇筑混凝土之前，应进行钢筋隐蔽工程验收，其内容应包括：

1 纵向受力钢筋的牌号、规格、数量、位置；2 灌浆套筒的型号、数量、位置；3 钢筋的连接方式、接头位置、接头数量、接头面积百分率、搭接长度、锚固方式及锚固长度；4 箍筋、桁架钢筋、横向钢筋的牌号、规格、数量、间距，箍筋弯钩的弯折角度及平直段长度；

5 预埋件的规格、数量、位置。

7.1.5 钢筋工程的施工与质量控制应符合现行国家标准《混凝土结构工程施工质量验收规范》GB50204、《混凝土结构工程施工规范》GB50666的规定。

# 7.2钢筋连接与安装

7.2.1 钢筋的连接方式应符合设计要求。

7.2.2 预留于预制构件内的连接钢筋应防止弯曲变形，并在预制构件吊装完成后，对其位置进行校核与调整。

7.2.3 当钢筋采用机械锚固措施时，钢筋锚固端的加工应符合现行有关标准的规定。采用锚固板时，应符合现行行业标准《钢筋锚固板应用技术规程》JGJ256的有关规定。

7.2.4 钢筋焊接连接接头、钢筋机械连接接头施工前均应进行工艺检验，机械连接应检查有效的型式检验报告；施工时应按《钢筋焊接及验收规程》JGJ18、《钢筋机械连接技术规程》JGJ107的规定抽检螺纹接头拧紧扭矩值，抽取钢筋机械连接接头、焊接接头试件作力学性能检验，其质量应符合国家现行有关标准的规定。

7.2.5 钢筋套筒灌浆连接接头应符合现行行业标准《钢筋套筒灌浆连接应用技术规程》JGJ355的规定，接头提供单位应提供有效的型式检验报告。

7.2.6 钢筋套筒灌浆连接、钢筋浆锚搭接连接的预留插筋位置应准确，外露长度应符合设计要求且不得弯曲；应采用可靠的保护措施，防止钢筋污染、偏移、弯曲。

7.2.7 钢筋安装时，受力钢筋的品种、级别、规格和数量必须符合设计要求。

7.2.8 构件交接处的钢筋位置应符合设计要求。当设计无具体要求时，应保证主要受力构件和构件中主要受力方向的钢筋位置，并应符合下列规定：

1 框架节点处梁纵向受力钢筋宜置于柱纵向钢筋内侧；

2 当主次梁底部标高相同时，次梁下部钢筋应放在主梁下部钢筋之上；

3 剪力墙中水平分布钢筋宜放在外侧，并宜在墙端弯折锚

固。

7.2.9 预制梁柱节点区的钢筋安装应符合设计与施工方案的要求，应有防止钢筋碰撞的措施，并便于现场钢筋及预制构件安装。

7.2.10 剪力墙构件连接节点区域的钢筋安装应制定合理的工艺顺序，保证水平连接钢筋、箍筋、竖向钢筋位置准确；对于带保温层的构件，箍筋不得采用焊接连接。

7.2.11 预制叠合式楼板上层钢筋绑扎前，应结合桁架钢筋的位置，设置支撑与凳；上层钢筋可采用成品钢筋网片的整体安装方式。

7.2.12 钢筋中心位置存在严重偏差影响预制构件安装时，应制定专项方案，并经设计单位确认，严禁擅自切割和弯折钢筋。

# 8 混凝土工程施工

# 8.1 一般规定

8.1.1 后浇混凝土的强度等级及性能应符合设计要求。叠合式预制墙板内宜采用自密实混凝土，自密实混凝土浇筑应符合现行行业标准《自密实混凝土应用技术规程》JGJ/T283的规定。

8.1.2 混凝土浇筑前应进行隐蔽工程验收和技术复核，并检查确认施工条件符合施工方案的要求。

8.1.3 装配整体式混凝土结构连接节点的后浇混凝土或砂浆应根据施工方案要求的顺序施工，其混凝土或砂浆的强度等级及性能应满足设计要求。

8.1.4 混凝土浇筑应布料均衡。混凝土浇筑和振捣应采取措施防止模板、相连接构件、钢筋、预埋件及其定位件移位。

# 8.2 后浇混凝土

8.2.1 叠合式预制构件叠合面、后浇混凝土结合面应按设计要求和施工技术方案要求处理。

8.2.2 叠合构件混凝土浇筑前，应清除叠合面上的杂物、浮浆及松散骨料，表面干燥时应洒水湿润，浇水后不得留有积水。

8.2.3 叠合构件混凝土浇筑前，应检查并校正预制构件的外露钢筋。

8.2.4 叠合构件与周边混凝土连接处，浇筑混凝土时应加密振捣点，当采取延长振捣时间措施时，应符合有关标准和施工方案要求。

8.2.5 叠合构件混凝土浇筑时，不应移动预埋件的位置，且不得污染预埋件外露连接部位。

8.2.6 预制构件连接部位的后浇混凝土施工应符合下列规定：

1 后浇混凝土宜采用补偿收缩混凝土；2 浇筑前结合面应清除浮浆、松散骨料和污物，并应采取湿润的技术措施；3 同一连接部位的混凝土应连续浇筑，竖向连接接缝可逐层浇筑，并应在底层混凝土初凝之前将上一层混凝土浇筑完毕；4 后浇混凝土应加密振捣点、适当延长振捣时间等措施，保证混凝土的均匀性和密实性。

8.2.7 叠合式预制墙板内部空腔必须清理干净，墙板内表面用水充分湿润。浇筑时保持水平向上分层连续浇筑，每层浇筑高度不宜超过  $800\mathrm{mm}$ 。

8.2.8 叠合式预制墙板自密实混凝土浇筑应符合下列规定：

1 应根据结构部位、结构形状、结构配筋等确定合适的浇筑方案；

2 自密实混凝土粗骨料最大粒径不宜大于  $20\mathrm{mm}$ ；

3 浇筑应能使混凝土充填到钢筋、预埋件及叠合剪力墙内各部位；

4 自密实混凝土浇筑布料点应结合拌合物特性选择适宜的间距，必要时可通过试验确定混凝土布料点下料间距。

8.2.9 预制梁、柱混凝土强度等级不同时，预制梁柱节点区混凝土强度应符合设计要求。当设计无要求时，应按强度等级高的混凝土浇筑。

8.2.10 混凝土浇筑后应及时按施工技术方案要求进行保湿养护，保湿养护可采用洒水、覆盖、喷涂养护剂等方式。叠合层及构件连接处后浇混凝土的养护时间不应少于14d；混凝土强度达到  $1.2\mathrm{N / mm}^2$  前，不得在其上踩踏、堆放荷载、安装模板及支架。

# 9 其它相关工程施工

# 9.1 一般规定

9.1.1 装配整体式混凝土结构建筑宜采用结构与装修、设备管线一体化设计施工。

9.1.2 装修深化设计宜与建筑设计协同进行，强化结构设计与装修设计的相互衔接，实现建筑功能空间布局、界面处理有机结合。

9.1.3 设备管线应结合预制构件深化设计同步进行管线综合设计，减少平面交叉；竖向管线宜集中布置，并应满足维修更换的要求。

9.1.4 装配整体式混凝土结构的门窗、饰面板（砖）等装饰装修工程施工，除应符合本规程的规定外，尚应符合《建筑装饰装修工程质量验收规范》GB50210等现行有关标准要求。

9.1.5 装配整体式混凝土结构的外墙保温等节能工程施工，除应符合本规程的规定外，尚应符合《建筑节能工程质量验收规范》GB50411等现行有关标准要求。

9.1.6 装配整体式混凝土结构的给排水、电气等工程施工，除应符合本规程的规定外，尚应符合《建筑给排水及采暖工程质量验收规范》GB50242、《建筑电气工程质量验收规范》GB50303等现行有关标准要求。

# 9.2 装饰、节能、给排水、电气工程施工

9.2.1 室内装修宜采用工业化构配件（部品）组装，减少施工现

场湿作业。

9.2.2 建筑的部件之间、部件与设备之间的连接宜采用标准化接口。

9.2.3 室内装修材料应符合《民用建筑工程室内环境污染控制规范》GB50325和《建筑内部装修设计防火规范》GB50222的规定。

9.2.4 装修工程施工严禁违反设计文件改动建筑主体、承重结构或主要功能，未经设计确认不得擅自拆改水、电、燃气、通讯等配套设施。

9.2.5 预制墙板上保温施工应按设计和施工方案要求进行界面处理和固定。含预制混凝土夹心保温外墙板的保温体系应按设计和施工技术方案要求做好细部节点和热桥部位施工。

9.2.6 预制构件中预埋管线、预埋件、预留沟（槽、孔、洞）的位置应准确，不应安装后在预制构件上凿剔。

9.2.7 敷设在叠合楼板现浇层混凝土内的管线宜进行综合排布设计。管线的最大外径不宜超过叠合楼板现浇层混凝土厚度的1/3，同一部位的管线交叉不应超过2次，且交叉部位不应与格构钢筋重叠；多根管道并排时，管与管之间应留有间隙，并有防混凝土开裂措施。

9.2.8 楼地面内的管道与墙体内的管道有连接时，应与预制构件安装协调一致，保证位置准确。

9.2.9 在预制构件内补管槽、箱盒孔洞时，砂浆或混凝土应符合设计和现行有关标准要求，并有防开裂措施。

9.2.10 在预制构件上安装管卡等受力件应符合设计要求，可采用预埋螺栓、预埋件焊接、粘接等固定法。

9.2.11 设备管线穿过楼板的部位，应采取防水、防火、隔声等措施。

9.2.12 卫生间应合理分区，有条件时采用标准化的整体卫浴设备，并合理确定卫生间降板方案。卫生间应采用构造防水与材料

防水相结合的防水措施，并做24h蓄水试验。

9.2.13 预制构件制作、安装时应考虑太阳能安装要求；穿过外墙的孔洞、管道、排烟口、排气道等孔洞位置应准确，并有防水措施要求。

9.2.14 居住建筑的卧室、起居室的外墙应预埋空调器冷凝水管排出的套管。

9.2.15 房间竖向电气管线宜统一设置在预制板内或装饰墙面内。墙板内竖向电气管线布置应保持安全间距。

9.2.16 大型灯具、设备、管道、桥梁、母线等较重荷载固定在预制构件上，应经设计复核，并采取预留预埋件固定。

9.2.17 防雷引下线、防侧击雷、等电位联结施工应与预制构件安装做好施工配合。利用预制柱、预制梁、预制墙板内钢筋作防雷引下线、接地线的，应按设计要求做好预埋和跨接。

# 10质量验收

# 10.1 一般规定

10.1.1装配整体式混凝土结构子分部工程的各分项工程应根据与施工方式相一致且便于控制施工质量的原则，结合工程实际情况和相关验收标准规定，按工作班、楼层、施工缝或施工段划分为若干检验批。各检验批的质量验收按本规程附录A附表1- 1、附表1- 2及《混凝土结构工程施工质量验收规范》GB50204的相关规定进行验收。

10.1.2预制构件进场时应进行下列质量验收：

1预制构件的混凝土强度、相关质量证明文件；2 预制构件的产品标识；3 预制构件的外观质量；4 预制构件的结合面；5 预制构件的尺寸偏差；6 预制构件上的预埋件、插筋、预留孔洞、套筒及灌浆孔的规格、位置、数量；7预制构件结构性能检验、预制构件实体检验应符合本规程10.4的相关规定。10.1.3预制构件的外观质量缺陷应根据其对结构性能和安装、使用功能影响的严重程度按表10.1.3确定。

表10.1.3构件外观质量缺陷  

<table><tr><td>名称</td><td>现 象</td><td>严重缺陷</td><td>一般缺陷</td></tr><tr><td>螺筋</td><td>构件内钢筋未被混凝土包裹而外露</td><td>纵向受力钢筋有露筋</td><td>其他钢筋有少量露筋</td></tr><tr><td>蜂窝</td><td>混凝土表面缺少水泥砂浆而形成石子外露</td><td>构件主要受力部位有蜂窝</td><td>其他部位有少量蜂窝</td></tr></table>

<table><tr><td>孔洞</td><td>混凝土中孔穴深度和长度均超过保护层厚度</td><td>构件主要受力部位有孔洞</td><td>其他部位有少量孔洞</td></tr><tr><td>夹渣</td><td>混凝土中央有杂物且深度超过保护层厚度</td><td>构件主要受力部位有夹渣</td><td>其他部位有少量夹渣</td></tr><tr><td>疏松</td><td>混凝土中局部不密实</td><td>构件主要受力部位有疏松</td><td>其他部位有少量疏松</td></tr><tr><td>裂缝</td><td>缝隙从混凝土表面延伸至混凝土内部</td><td>构件主要受力部位有影响结构性能或使用功能的裂缝</td><td>其他部位有少量不影结构性能或使用功能的裂缝</td></tr><tr><td>连接部位缺陷</td><td>构件连接处混凝土缺陷及连接钢筋、连接件松动，插筋严重锈蚀、弯曲，灌浆套筒堵塞、偏位，灌浆孔洞堵塞、偏位、破损等缺陷</td><td>连接部位有影响结构传力性能的缺陷</td><td>连接部位有基本不影响结构传力性能的缺陷</td></tr><tr><td>外形缺陷</td><td>缺棱掉角、棱角不直、翘曲不平、气孔内肋等装饰缺陷和结不牢、表面不平、砖缝不顺直等</td><td>清水或带装饰的混凝土构件内有影响使用功能或装饰效果的外形缺陷</td><td>其他混凝土构件有不影响使用功能的外形缺陷</td></tr><tr><td>外表缺陷</td><td>构件表面麻面、掉皮、起砂、沾污等</td><td>具有重要装饰效果的清水混凝土构件在外表缺陷</td><td>其他混凝土构件有不影响使用功能的外形缺陷</td></tr></table>

10.1.4装配整体式混凝土结构工程应进行首层装配式结构验收。

10.1.5装配整体式混凝土结构子分部工程除应按《混凝土结构工程施工质量验收规范》GB50204的要求进行隐蔽项目验收，尚应进行下列隐蔽项目验收：

1混凝土结合面的质量，键槽的尺寸、数量、位置；2后浇混凝土处钢筋的牌号、规格、数量、位置、间距、锚固长度等；3预埋件焊接接头、钢筋焊接接头、螺栓连接接头、套筒灌浆接头、钢筋浆锚搭接接头等；4接缝处防水、防火等构造做法及预制构件之间、预制构件与后浇混凝土之间隐蔽的节点、接缝；5预埋件、预留专业管线的规格、数量、位置；6其他隐蔽项目。

10.1.6装配整体式混凝土结构子分部工程验收时应提供下列文件和记录：

1工程设计文件、深化设计文件、设计变更文件；2装配整体式混凝土结构施工方案；3预制构件产品合格证、混凝土强度检验报告、相关性能检

验报告等质量证明文件及进场验收记录；

4 主要材料及配件质量证明文件、进场验收记录、抽样复验报告；

5 装配式结构安装施工记录；

6 钢筋套筒灌浆或钢筋浆锚搭接连接的施工检验记录；

7 隐蔽工程检查验收文件；

8 后浇混凝土、灌浆料、坐浆材料强度等检测报告；

9 外墙淋水试验记录；卫生间等有防水要求的房间蓄水试验记录；

10 分项工程验收记录；

11 结构实体检验报告；

12 工程的重大质量问题的处理方案和验收记录；

13 其他文件和记录。

10.1.7 装配整体式混凝土结构子分部工程施工质量验收合格应符合下列规定：

1 所含分项工程施工质量验收合格；

2 质量控制资料完整；

3 观感质量验收合格；

4 结构实体检验结果符合设计、本规程及现行有关标准的要求。

10.1.8 当装配整体式混凝土结构子分部工程施工质量不符合要求时，应按下列规定进行处理：

1 经返工、返修或更换构件、部件的检验批，应重新进行验收；

2 经有资质的检测单位检测鉴定达到设计要求的检验批，应予以验收；

3 经有资质的检测单位检测鉴定达不到设计要求，但经原设计单位核算并确认仍可满足结构安全和使用功能的检验批，可予以验收；

4 经返修或加固处理能够满足结构安全使用要求的分项工程，可根据技术处理方案和协商文件进行验收。

10.1.9 检验批、分项工程、子分部工程质量验收程序和组织应符合现行国家标准《建筑工程施工质量验收统一标准》GB50300的规定。

# 10.2 预制构件

# 主控项目

10.2.1 对工厂生产的预制构件，进场时应检查其质量证明文件和产品标识。预制构件质量和产品标识应符合设计及现行有关标准的要求。

检查数量：全数检查。

检验方法：观察，检查质量证明资料。

10.2.2 预制构件结构性能检验应符合设计、本规程及现行国家标准《混凝土结构工程施工质量验收规范》GB50204的相关要求。

检查数量：同一类型预制构件不超过1000个为一批，每批随机抽取1个构件进行结构性能检验。

检验方法：检查结构性能检验报告或实体检验报告。

10.2.3 预制构件的外观质量不应有严重缺陷，且不应有影响结构性能和安装、使用功能的尺寸偏差。

检查数量：全数检查。

检验方法：观察、量测；检查处理记录。

10.2.4 预制构件安装连接用的预留插筋、灌浆套筒、螺栓、预埋件等品种、规格、位置、数量、性能以及预留孔洞的规格、位置、数量应符合现行有关技术标准和设计的要求。

检查数量：全数检查。

检验方法：观察、量测、检查产品的质量证明文件。

# 一般项目

10.2.5预制构件的外观质量不应有一般缺陷。

检查数量：全数检查。

检验方法：观察，检查技术处理方案及记录。

10.2.6预制构件的尺寸偏差及检验方法应符合设计要求和表10.2.6的规定。

检查数量：按同一生产企业、同一品种的构件，不超过100个为一批，每批抽查构件数量的5%，且不少于3件。

表10.2.6预制构件尺寸允许偏差（mm）  

<table><tr><td colspan="3">检查项目</td><td>允许偏差</td><td>检验方法</td></tr><tr><td rowspan="3">长度</td><td rowspan="2">楼板、梁、柱、桁架</td><td>&amp;lt;12m</td><td>±5</td><td rowspan="3">尺量检查</td></tr><tr><td>≥12m且&amp;lt;18m</td><td>±10</td></tr><tr><td colspan="2">墙板</td><td>±4</td></tr><tr><td rowspan="2">宽度、高(厚)度</td><td colspan="2">楼板、梁、柱、桁架</td><td>±5</td><td rowspan="2">尺量一端及中部,取其中最大值</td></tr><tr><td colspan="2">墙板</td><td>±4</td></tr><tr><td rowspan="2">表面平整度</td><td colspan="2">楼板、梁、柱、墙板内表面</td><td>5</td><td rowspan="2">2M靠尺和塞尺检查</td></tr><tr><td colspan="2">墙板外表面</td><td>3</td></tr><tr><td rowspan="2">侧向弯曲</td><td colspan="2">楼板、梁、柱</td><td>L/750且≤20</td><td rowspan="2">拉线、尺量最大侧向弯曲处</td></tr><tr><td colspan="2">墙板、桁架</td><td>L/1000且≤20</td></tr><tr><td rowspan="2">翘曲</td><td colspan="2">楼板</td><td>L/750</td><td rowspan="2">水平尺、钢尺在两端量测</td></tr><tr><td colspan="2">墙板</td><td>L/1000</td></tr><tr><td rowspan="2">对角线</td><td colspan="2">楼板</td><td>10</td><td>尺量两个对角线</td></tr><tr><td colspan="2">墙板、门窗口</td><td>5</td><td>角线</td></tr><tr><td rowspan="2">挠度变形</td><td colspan="2">梁、楼板、桁架设计起拱</td><td>±10</td><td rowspan="2">拉线、尺量最大弯曲处</td></tr><tr><td colspan="2">梁、楼板、桁架下垂</td><td>0</td></tr><tr><td rowspan="4">预埋件</td><td colspan="2">预埋板、吊环、吊钉中心线位置</td><td>5</td><td rowspan="4">钢尺检查</td></tr><tr><td colspan="2">预埋套筒、螺栓、螺母中心线位置</td><td>2</td></tr><tr><td colspan="2">预埋板、套筒、螺母与混凝土面平面高差</td><td>-5,0</td></tr><tr><td colspan="2">螺栓外露长度</td><td>-5,+10</td></tr><tr><td colspan="3">预留孔、预埋管中心位置</td><td>5</td><td>钢尺检查</td></tr><tr><td rowspan="2">预留插筋</td><td colspan="2">中心线位置</td><td>5</td><td rowspan="2">钢尺检查</td></tr><tr><td colspan="2">外露长度</td><td>-5,+10</td></tr><tr><td>格构钢筋</td><td colspan="2">高度</td><td>0,5</td><td>钢尺检查</td></tr><tr><td rowspan="2">键槽</td><td colspan="2">中心线位置</td><td>5</td><td rowspan="2">钢尺检查</td></tr><tr><td colspan="2">长、宽、深</td><td>±5</td></tr><tr><td rowspan="2">预留洞</td><td colspan="2">中心线位置</td><td>10</td><td rowspan="2">钢尺检查</td></tr><tr><td colspan="2">尺寸</td><td>±10</td></tr><tr><td colspan="3">与现浇部位模板接茬范围表面平整度</td><td>2</td><td>2m靠尺和塞尺检查</td></tr></table>

注：上述表中L为预制构件长度（mm）；检查中心线、螺栓和孔位量偏差时，沿钢、螺两个方向量测，并取其中偏差较大值。施工过程中临时使用的预埋件中心线位置允许偏差可取上表中规定数值的2倍。

10.2.7预制构件吊装用预留吊环、吊钉、内埋式螺母等应安装牢固、无松动。

检查数量：全数检查。

检验方法：观察检查。

10.2.8预制构件与后浇混凝土、浆料的结合面应设置粗糙面、键槽，粗糙面、键槽应符合设计要求和《装配式混凝土结构技术规程》JGJ1的规定，粗糙面的面积不宜小于结合面的  $80\%$  ，预制板的粗糙面凹凸深度不应小于4mm，预制梁端、预制柱端、预制墙端的粗糙面凹凸深度不应小于6mm。

检查数量：全数检查。

检验方法：观察、量测。

10.2.9预制构件外装饰、保温、门窗、水电预埋等除应符合本规程外，尚应符合现行有关标准的规定。

检查数量：全数检查。

检验方法：观察，量测。

# 10.3安装与连接

主控项目

10.3.1预制构件安装临时支撑应牢固可靠，符合本规程、现行有关技术标准及施工方案的要求。

检查数量：全数检查。

检查方法：观察、检查施工记录。

10.3.2预制构件与结构之间的连接应符合本规程和设计要求。

采用钢筋套筒灌浆连接时，灌浆应饱满、密实，其材料及连接质量尚应符合现行行业标准《钢筋套筒灌浆连接应用技术规程》JGJ355的规定；采用其他方式连接时，尚应符合现行有关标准的规定；构件连接处后浇混凝土的强度应符合设计要求。

检查数量：按现行行业标准《钢筋套筒灌浆连接应用技术规

程》JGJ355及现行有关标准的规定确定。

检验方法：观察、检查质量证明文件、施工记录及检验报告。

10.3.3装配整体式混凝土结构施工后，其外观质量不应有严重缺陷，且不应有影响结构性能和安装、使用功能的尺寸偏差。

检查数量：全数检查。

检验方法：观察，量测；检查处理记录。

10.3.4预制墙板、楼板等预制构件的连接接缝应符合设计、本规程和施工方案的要求，并不得产生裂缝。

检查数量：全数检查。

检验方法：观察、检查施工记录及试验报告。

10.3.5外墙、卫生间等有防水要求的部位，防水密封材料、防水构造和施工方法应符合设计、本规程、现行有关标准和施工方案的要求，并不得产生渗漏。

检查数量：全数检查。

检验方法：观察检查、检查材料质量证明文件、水试验、蓄水试验记录。

# 一般项目

10.3.6装配整体式混凝土结构施工后，其外观质量不应有一般缺陷。

检查数量：全数检查。

检验方法：观察，检查处理记录。

10.3.7装配整体式混凝土结构施工后，预制构件的位置、尺寸偏差、与现浇结构连接部位的表面平整度及检验方法应符合设计要求，当设计无具体要求时，应符合表10.3.7的规定。

表10.3.7构件位置和尺寸允许偏差及检验方法  

<table><tr><td colspan="2">项目</td><td>允许偏差（mm）</td><td>检验方法</td></tr><tr><td rowspan="2">构件轴线位置</td><td>竖向构件（柱、墙板、桁架）</td><td>8</td><td rowspan="2">经纬仪、尺量</td></tr><tr><td>水平构件（梁、楼板）</td><td>5</td></tr></table>

<table><tr><td>标高</td><td>梁、柱、墙板楼板底面或顶面</td><td>±5</td><td>水准仪或拉线、尺量</td></tr><tr><td rowspan="2">构件垂直度</td><td>柱、墙板安装后</td><td>≤5m</td><td>5</td></tr><tr><td>高度</td><td>&amp;gt;6m</td><td>10</td></tr><tr><td>构件倾斜度</td><td>梁、桁架</td><td>5</td><td>经纬仪或吊线、尺量</td></tr><tr><td rowspan="4">相邻构件平整度</td><td rowspan="2">梁、楼板底面</td><td>外露</td><td>3</td></tr><tr><td>不外露</td><td>5</td></tr><tr><td rowspan="2">柱、墙板</td><td>外露</td><td>5</td></tr><tr><td>不外露</td><td>8</td></tr><tr><td>构件搁置长度</td><td>梁、楼板</td><td>±10</td><td>尺量检查</td></tr><tr><td>支座、支垫中心位置</td><td>楼板、梁、柱、墙板</td><td>±10</td><td>尺量检查</td></tr><tr><td colspan="2">墙板接缝宽度</td><td>±5</td><td>尺量检查</td></tr></table>

检查数量：按楼层、结构缝或施工规划分检验批。在同一检验批内，对梁、柱、应抽查构件数量的10%，且不少于3件；对墙和梁，应按有代表性的自然间抽查10%，且不少于3间；对大空间结构，增可按相邻轴线间不按5一左右划分检查面，按可排列，增轴线间分检查面，抽查10%，且均不少于2项。

10.3.8拼缝应横平竖直、宽窄均匀，宽度应满足设计要求。

检查数量：全数检查。

检查方法：钢尺检查。

10.3.9预制构件拼缝密封、防水节点基层应符合设计要求，密封胶打注应饱满、密实、连续、均匀、无气泡，宽度和深度符合要求，密封胶缝应横平竖直、深浅一致、宽窄均匀、光滑顺直。

检查数量：全数检查。

检验方法：观察检查。

# 10.4结构实体检验

10.4.1对涉及结构安全的有代表性的部位应进行结构实体检验，检验应由监理单位组织施工单位实施，并见证实施过程。承担结构实体检验的机构应具有法定资质。

10.4.2结构实体检验的内容包括预制构件结构性能检验、预制构件实体检验、装配式结构连接性能检验、结构位置与尺寸偏差检验、现浇结构相关实体检验。

10.4.3预制构件结构性能检验应符合下列规定：

1梁板类简支受弯预制构件进场时应进行承载力、扰度、裂缝宽度的结构性能检验；当有可靠应用经验时，由设计确定是否进行结构性能检验；

2 对于用于叠合板、叠合梁的梁板类受弯预制构件（叠合底板、底梁）由设计确定是否进行结构性能检验以及结构性能检验的方式；

3 其他构件除设计有专门要求外，可不进行结构性能检验；

4 不做结构性能检验的预制构件应有施工单位和监理单位代表驻厂监督制作过程并进行预制构件实体检验。

10.4.4 预制构件结构性能检验的检验要求和检验方法应符合国家标准《混凝土结构工程施工质量验收规范》GB 50204- 2015附录B的规定。

10.4.5 预制构件实体检验的内容包括预制构件主要受力钢筋数量、间距、保护层厚度、混凝土强度以及工程合同约定的项目

10.4.6 装配整体式混凝土结构连接性能检验包括连接节点部位的后浇混凝土强度、主要连接受力钢筋数量、间距、保护层厚度，钢筋套筒灌浆连接或钢筋浆锚搭接连接的灌浆料强度、钢筋套筒灌浆连接接头试件抗拉强度、螺栓连接拧紧力矩、焊接连接焊缝质量等，必要时可检验其他项目。

10.4.7 后浇混凝土强度检验，宜采用同条件养护试件方法；当未取得同条件养护试件强度或同条件养护试件强度不符合要求时，可采用回弹- 取芯法进行检验。

10.4.8 主要连接受力钢筋保护层厚度与钢筋间距抽样数量、检测方法、允许偏差和合格条件应符合现行国家标准《混凝土结构工程施工质量验收规范》GB 50204的规定。

10.4.9 灌浆料强度检验，应以在灌注地点制备并标准养护的试件强度为依据，并应符合现行行业标准《钢筋套筒灌浆连接应用技术规程》JGJ355的有关规定。

10.4.10 钢筋套筒灌浆连接接头试件抗拉强度检验，应符合现行行业标准《钢筋套筒灌浆连接应用技术规程》JGJ355的有关规定。

10.4.11 螺栓连接拧紧力矩、焊接连接焊缝质量检验应符合设计

和国家现行有关标准要求。

10.4.12 结构位置与尺寸偏差检验、现浇结构相关实体检验应符合现行国家标准《混凝土结构工程施工质量验收规范》GB 50204的规定。

# 11 安全生产与绿色施工

# 11.1 一般规定

11.1.1 装配整体式混凝土结构工程施工，应符合《建筑施11.1.1装配整体式混凝土结构工程施工，应符合《建筑施工安全检查标准》JGJ59、《建筑施工现场环境与卫生标准》JGJ146、和《建设工程施工现场消防安全技术规范》GB50720等现行有关标准的规定。

11.1.2 装配整体式混凝土结构施工前应编制安全专项方案与应急预案，安全专项方案包括平面布置、吊装施工安全、外围护体系、垂直运输设备、人员管理等，必要时应组织专家进行论证。

11.1.3外围护设施、吊装及垂直运输设备等安全设施设备经验收合格后方可投入使用。

11.1.4 施工单位应对预制构件吊装作业人员、装配工人及相关人员进行安全教育培训，在施工作业前对作业人员进行安全技术交底。明确告知预制构件进场、卸车、存放、吊装、就位各环节的作业风险和危险情况的处理措施。特种作业人员应持证上岗。

11.1.5 装配整体式混凝土结构工程绿色施工及扬尘治理、环境保护等应符合国家和地方有关标准的规定。

11.1.6 装配整体式混凝土结构工程施工的外围护体系宜采用工具式外防护架。

# 11.2 安全生产

11.2.1 施工现场的平面布置，应能满足各类构件装卸、堆放、运

输、吊装安全要求，并严格划定吊装区域。场地道路地面平整坚实，排水畅通，满足场内运输、装卸的荷载要求，构件堆放时应采取防止构件侧移或倾倒的固定措施。

11.2.2 预制构件的吊装应满足下列要求：

1 吊装前应检查吊具、吊点与吊耳是否正常，若有异物充填吊点应清理干净，每周检查钢丝绳不少于一次，施工中若有异常擦伤，应检查钢丝绳是否受损；

2 起吊瞬间应停顿15秒，测试吊具与塔吊是否异常，确保构件处于平衡状态后，方可继续提升；异型构件，必须设计平衡用的吊具或配重，达到平衡状态后方可提升；

3 在吊装回转、俯仰吊臂、起落吊钩等动作前，应鸣声示意，吊装时要遵循“慢起、快升、缓降”原则，吊运过程应平稳，不应有大幅度摆动，不得突然制动，回转未停稳前，不得做反向操作；

4 构件在吊运和安装过程中，在构件的堆放、吊运场地和安装区域均应配备司索信号工，对混凝土构件进行移动、吊升、停止、安装时的全过程应用远程通讯设备进行指挥，信号不明不得吊运和安装；

5 吊装作业时，建筑物周围设置警戒区，非吊装作业人员严禁入内，起重臂和重物下方严禁有人停留、工作或通过；

6 吊车吊装时应观测吊装安全距离、吊车支腿处地基变化情况及吊具的受力情况；

7 构件应采用垂直吊运。吊运中，严禁回转、俯仰吊臂、起落吊钩三个动作同时进行，严禁采用斜拉、斜吊；

8 构件必须加挂牵引绳，以利作业人员拉引，吊起的构件应及时安装就位，不得悬挂在空中；

9 采用多机拾吊时，应进行合理的负荷分配，并验算单机载荷和构件重量必须符合安全要求，吊机间应协调起吊和就位，起吊的速度应平稳缓慢；

10 吊装作业不应夜间施工，在风级达到5级及以上或大雨、大雪、大雾等恶劣天气时，应停止露天吊装作业，重新作业前，应先试吊，并应确认各种安全装置灵敏可靠后才能进行作业；

11 吊装施工除应符合本规程的规定外，尚应符合《建筑施工起重吊装工程安全技术规范》JGJ276的相关规定。

# 11.2.3 高处作业应满足下列安全要求：

1 高处作业人员须经专门培训，装配工人取得操作资格证书后，方可上岗作业。作业人员应按规定配备安全防护用品，并正确使用；

2 阳台、楼梯、电梯井、料台、楼层临边及平面洞口等临边洞口的防护应牢固、可靠，符合《建筑施工高处作业安全技术规范》JGJ80的相关规定；

3 高处作业应有相应的安全防护措施，所使用的工具和零配件等，应采取防坠落措施，严禁上下抛掷。

11.2.4 装配整体式混凝土结构外围护设施应满足下列安全要求：

1 深化设计阶段应根据结构体系和施工环境，同步进行安全防护设施设计，并在构件生产时，考虑预埋件的预留预埋；

2 装配整体式混凝土结构工程施工应有可靠的临边防护，使用外围护设施，并应设置水平防护层；

3 安全防护采用整体式附着升降式脚手架时，应进行专项设计，保证安全牢固和整体稳定性，并与主体结构有可靠连接。架体立面防护网要密实牢固。整体操作架应由相应资质的队伍施工，并经过检测验收合格后方可使用。提升和下降时应严格按施工技术方案操作，确保安全稳定，符合《建筑施工工具式脚手架安全技术规范》JGJ202的相关规定；

4 安全防护采用工具式外防护架时，应符合《建筑施工工具式脚手架安全技术规范》JGJ202的相关规定。工具式外防护架应进行专项设计，荷载取值应执行作业脚手架相关规定，主桁架构造和连接螺栓应有足够的强度和刚度，保证架体整体稳定、牢

固、可靠；

5 外墙预制构件制作时应按照工具式外防护架平面布置图和固定要求，预留相应的固定点或安装螺栓孔。

6 工具式外防护架宜采用起重吊装设备配合安装和拆除，宜在地面组装桁架和水平杆件，各组外架随同外墙构件同时吊装，架体安装拆除应由专业人员操作，架体宜按组分解后拆卸，并有可靠的防坠落措施。门窗洞口处的桁架下支座不得悬空安装，外墙阴角、阳角处的两组工具式外防护架应有可靠连接，架体立面防护网要密实牢固；

7 工具式防护架在吊升过程中，人员不得在架体上走动与施工。当一榀工具式防护架吊升后，工具式防护架端部出现的临时洞口不得站人或施工；

8 整体操作架、围挡式安全隔离设施、工具式外防护架、整体式附着升降脚手架在吊升安装阶段，在吊装安装区域下方划定安全警示区域，安排专人监护，该区域不得人员随意进入。

11.2.5 装配整体式混凝土结构垂直运输设备应满足下列安全要求：

1 塔式起重机、施工升降机等垂直运输设备安全专项方案应明确设备选型、平面布置、附墙装置、接料平台、多塔作业防碰撞措施、维修保养要求等内容；在深化设计阶段宜考虑垂直运输设备的选型、布置、安拆等；

2 塔式起重机、移动式起重机、施工升降机等垂直运输设备应按规定进行备案登记、安拆告知、检验检测、联合验收和使用登记，强化日常检查、维护保养；

3 垂直运输设备司机、司索信号工等特种作业人员应经培训考核合格、持证上岗，并接受安全技术交底，严格按操作规程操作；

4 固定在装配式混凝土结构上的附墙装置、接料平台应经原设计单位复核验算；

5 高处作业吊篮应按规定进行安装告知、检测验收，未经检测验收合格不得投入使用。

# 11.3 绿色施工

11.3.1 装配整体式混凝土结构的深化设计，对住宅的户型、建筑模数、预制构件的规格类型以及构件的模具宜逐步实现标准化，提高预制构件的通用性和互换性，尽可能一件多用，灵活装配，实现住宅建设的高效率，低成本。

11.3.2 装配整体式混凝土结构施工前，应充分考虑绿色施工的总体要求，为绿色施工提供条件。

11.3.3 按《建筑工程绿色施工评价标准》GB/T50640和《建筑工程绿色施工规范》GB/T50905，建立绿色施工管理体系，制定绿色施工专项方案，明确节能、节地、节水、节材和环境保护的具体措施和专项指标，并在整个施工过程中实施动态管理，对绿色施工效果进行综合评估，实现经济效益、社会效益和环境效益的统一。

11.3.4 装配整体式混凝土工程施工现场道路，宜采用永久道路和临时道路相结合的原则布置。

11.3.5 施工现场应建立雨水收集和非传统水源、循环水再利用系统。

11.3.6 应根据构件吊装位置，就近布置构件堆放场地，避免二次搬运，降低施工机械设备的能耗。

11.3.7 宜采用定型模板、工具式支撑体系、工具式外防护架和节材型围挡等安全防护，提高周转率和使用效率。

11.3.8 充分利用太阳能等可再生能源，宜采用节电型机械设备和节能灯具，实行分段分时自动化控制，节约用电，降低能源消耗。

# 11.4 环境保护

11.4.1 施工现场必须采用封闭围挡，高度要符合相关规定。合理布置现场临时设施，施工区域应与办公、生活区严格隔离，并保持一定的安全距离。

11.4.2 施工现场办公、生活设施应建立环境卫生、保健防疫管理制度，保障并改善现场作业人员的生活条件。

11.4.3 制定扬尘污染防治专项方案，现场施工应符合扬尘治理的相关规定要求。

11.4.4 现场主要道路必须进行硬化处理，裸露场地宜布置绿化。预制构件运输过程中，应保持车辆的整洁，防止对道路的污染，减少道路扬尘，施工现场出口应设置冲洗设施。

11.4.5 土方施工、垃圾堆放等易产生扬尘的部位应采取洒水、围挡、遮盖等防尘措施。

11.4.6 施工现场必须有组织排放污水，设置沉淀池，经沉淀后方可排入市政污水管网。

11.4.7 施工中易产生噪声的设备宜设置在远离居民区的一侧，并采用低噪声设备和噪声隔挡措施。应遵守现行国家标准《建筑施工场界噪声限值》GB12523的规定，严格控制噪声。

11.4.8 现场照明灯具应加设灯罩，使透光方向集中在现场范围，电焊作业点采取适当遮挡，避免电焊弧光外泄。夜间施工时，应防止光污染对周边居民的影响。

11.4.9 施工现场严禁抛掷建筑垃圾，建筑垃圾应设置密闭式垃圾站或容器集中外运，大力推广建筑垃圾回收利用技术。

11.4.10 施工现场禁止焚烧沥青、垃圾以及其他产生有毒有害烟尘和气体的物质。

# 附录A 质量验收记录

# 附表1-1 预制构件验收检验批质量验收记录

<table><tr><td>单位(子单
位)工程名称</td><td></td><td>分部(子分
部)工程名称</td><td></td><td>分项工
程名称</td><td></td><td></td><td></td><td></td></tr><tr><td>施工单位</td><td></td><td>项目负责人</td><td></td><td>检验批
容量</td><td></td><td></td><td></td><td></td></tr><tr><td>分包单位</td><td></td><td>分包单位项
目负责人</td><td></td><td>检验批
部位</td><td></td><td></td><td></td><td></td></tr><tr><td>施工依据</td><td colspan="2"></td><td colspan="3">验收依据</td><td></td><td></td><td></td></tr><tr><td></td><td>验收项目</td><td colspan="2">设计要求及规程规定</td><td>最小/
实际抽
样数量</td><td>检查
记录</td><td>检查
结果</td><td></td><td></td></tr><tr><td rowspan="4">主
要
项
目</td><td>1</td><td colspan="2">预制构件质量证明
文件和产品标识</td><td>第10.1.8条</td><td></td><td></td><td></td><td></td></tr><tr><td>2</td><td colspan="2">预制构件结构性能
检验</td><td>第10.2.2条</td><td></td><td></td><td></td><td></td></tr><tr><td>3</td><td colspan="2">预制构件外观严重
缺陷及影响结构性
能和安装、使用功
能的尺寸、偏差</td><td>第10.2.3条</td><td></td><td></td><td></td><td></td></tr><tr><td>4</td><td colspan="2">安装连接用预留插
筋、泄浆套筒、螺
栓、预埋件、预留
孔洞</td><td>第10.2.4条</td><td></td><td></td><td></td><td></td></tr><tr><td rowspan="18">一般
项目</td><td>1</td><td colspan="2">预制构件外观一般
缺陷</td><td>第10.2.5条</td><td></td><td></td><td></td><td></td></tr><tr><td>2</td><td colspan="2">吊装用预留吊环、吊
钉、内埋式螺母等</td><td>第10.2.7条</td><td></td><td></td><td></td><td></td></tr><tr><td>3</td><td colspan="2">预制构件结合面
外装饰、保温、门
窗、水电预埋等</td><td>第10.2.8条</td><td></td><td></td><td></td><td></td></tr><tr><td>4</td><td colspan="2">长度</td><td>第10.2.9条</td><td></td><td></td><td></td><td></td></tr><tr><td rowspan="14">5</td><td rowspan="14" colspan="2">长度</td><td>模板、梁、
柱、桁架</td><td>&amp;lt;12M
≥12M
≤18M</td><td>±5
±10</td><td></td><td></td></tr><tr><td colspan="2">墙板</td><td>±4</td><td></td><td></td></tr><tr><td colspan="2">宽度、高(厚)度</td><td>±5</td><td></td><td></td></tr><tr><td colspan="2">楼板、梁、柱、桁架</td><td>±4</td><td></td><td></td></tr><tr><td colspan="2">楼板、梁、柱、墙板内表面</td><td>5</td><td></td><td></td></tr><tr><td colspan="2">墙板</td><td>3</td><td></td><td></td></tr><tr><td colspan="2">侧向弯曲</td><td>L/750且
≤20</td><td></td><td></td></tr><tr><td colspan="2">墙板、桁架</td><td>L/1000且
≤20</td><td></td><td></td></tr><tr><td colspan="2">翘曲</td><td>L/750</td><td></td><td></td></tr><tr><td colspan="2">墙板</td><td>L/1000</td><td></td><td></td></tr><tr><td colspan="2">对角线差</td><td>10</td><td></td><td></td></tr><tr><td colspan="2">墙板、门窗口</td><td>5</td><td></td><td></td></tr><tr><td colspan="2">挠度变形</td><td>±10</td><td></td><td></td></tr><tr><td colspan="2">梁、板、桁架设计起拱</td><td>0</td><td></td><td></td></tr></table>

<table><tr><td rowspan="13"></td><td rowspan="4">预埋件</td><td>预埋板、吊环、吊钉中心线位置</td><td>5</td><td></td><td></td><td></td></tr><tr><td>预埋套筒、螺栓、螺母中心线位置</td><td>2</td><td></td><td></td><td></td></tr><tr><td>预埋板、套筒、螺母与混凝土面平面高度</td><td>-5,0</td><td></td><td></td><td></td></tr><tr><td>螺栓外露长度</td><td>-5,+10</td><td></td><td></td><td></td></tr><tr><td colspan="2">预倒孔、预埋管中心位置</td><td>5</td><td></td><td></td><td></td></tr><tr><td rowspan="2">预倒插筋</td><td>中心线位置</td><td>5</td><td></td><td></td><td></td></tr><tr><td>外露长度</td><td>-5,+10</td><td></td><td></td><td></td></tr><tr><td>格构钢筋</td><td>高度</td><td>0,5</td><td></td><td></td><td></td></tr><tr><td rowspan="2">键槽</td><td>中心线位置</td><td>5</td><td></td><td></td><td></td></tr><tr><td>长、宽、深</td><td>±5</td><td></td><td></td><td></td></tr><tr><td rowspan="2">预倒钩</td><td>中心线位置</td><td>10</td><td></td><td></td><td></td></tr><tr><td>尺寸</td><td>±10</td><td></td><td></td><td></td></tr><tr><td colspan="2">与现浇部位模板接茬范围表面平整度</td><td>2</td><td></td><td></td><td></td></tr><tr><td colspan="4">施工单位检查结果</td><td colspan="3">专业工长：
项目专业检查员：
年 月 日</td></tr><tr><td colspan="4">监理单位验收结论</td><td colspan="3">专业监理工程师：
年 月 日</td></tr></table>

附表1-2 预制构件安装与连接检验批质量验收记录  

<table><tr><td>单位(子单位)</td><td></td><td></td><td>分部(子分部)工程名称</td><td></td><td></td><td>分项工程名称</td><td></td></tr><tr><td>施工单位</td><td></td><td></td><td>项目负责人</td><td></td><td></td><td>检验批容量</td><td></td></tr><tr><td>分包单位</td><td></td><td></td><td>分包单位/项目负责人</td><td></td><td></td><td>检验批部位</td><td></td></tr><tr><td>施工依据</td><td></td><td></td><td>验收依据</td><td></td><td></td><td></td><td></td></tr><tr><td></td><td colspan="2">验收项目</td><td>设计要求及规程规定</td><td>最小/实际抽样数量</td><td>检查记录</td><td>检查结果</td><td></td></tr><tr><td rowspan="5">主控项目</td><td>1</td><td>预制构件安装临时支撑应牢固可靠</td><td>第10.3.1条</td><td></td><td></td><td></td><td></td></tr><tr><td>2</td><td>预制构件与结构之间的连接施工后,其外观质量严重缺陷及影响结构性能和安装、使用功能的尺寸偏差</td><td>第10.3.2条</td><td></td><td></td><td></td><td></td></tr><tr><td>3</td><td>缺陷不影响结构性能和安装、使用功能的尺寸偏差</td><td>第10.3.3条</td><td></td><td></td><td></td><td></td></tr><tr><td>4</td><td>预制墙板、楼板等预制构件的连接接缝</td><td>第10.3.4条</td><td></td><td></td><td></td><td></td></tr><tr><td>5</td><td>外墙、卫生间等有防水要求的部位</td><td>第10.3.5条</td><td></td><td></td><td></td><td></td></tr><tr><td rowspan="13">一般项目</td><td>1</td><td>施工后,其外观质量一般缺陷</td><td>第10.3.6条</td><td></td><td></td><td></td><td></td></tr><tr><td>2</td><td>拼缝应横平竖直、宽窄均匀,宽度应满足设计要求</td><td>第10.3.8条</td><td></td><td></td><td></td><td></td></tr><tr><td>3</td><td>预制构件拼缝密封、防水节点基层处理及密封胶打
注</td><td>第10.3.9条</td><td></td><td></td><td></td><td></td></tr><tr><td rowspan="10">4</td><td rowspan="2">构件轴线位置</td><td>竖向构件(柱、墙板、桁架)</td><td>8</td><td></td><td></td><td></td></tr><tr><td>水平构件(梁、柱、墙板)</td><td>5</td><td></td><td></td><td></td></tr><tr><td>标高</td><td>梁、柱、墙板楼板底面或顶
面</td><td>±5</td><td></td><td></td><td></td></tr><tr><td>构件垂直度</td><td>柱、墙板安装
高度</td><td>≤6m</td><td>5</td><td></td><td></td></tr><tr><td>构件倾斜度</td><td>梁、桁架</td><td>5</td><td></td><td></td><td></td></tr><tr><td rowspan="2">相邻构件平整度</td><td>外露
不外
露</td><td>3</td><td></td><td></td><td></td></tr><tr><td>外露
不外
露</td><td>5</td><td></td><td></td><td></td></tr><tr><td>构件搁置长度</td><td>外露
不外
露</td><td>8</td><td></td><td></td><td></td></tr><tr><td>支座、支垫中心位置</td><td>外露
不外
露</td><td>±10</td><td></td><td></td><td></td></tr><tr><td>墙板接缝宽度</td><td>±5</td><td></td><td></td><td></td><td></td></tr></table>

<table><tr><td>施工单位检查结果</td><td>专业工长：
项目专业检查员：
年  月  日</td></tr><tr><td>监理单位验收结论</td><td>专业监理工程师：
年  月  日</td></tr></table>

# 本规程用词说明

1为了便于在执行本规程条文时区别对待，对要求严格程度不同的用词说明如下：

1）表示很严格，非这样做不可的：正面词采用“必须”；反面词采用“严禁”；2）表示严格，在正常情况下均应这样做的：正面词采用“应”；反面词采用“不应”或“不得”；3）表示允许稍有选择，在条件许可时首选应这样做的：正面词采用“宜”；反面词采用“不宜”；

4）表示有选择，在一定条件下可以这样做的，采用“可”。

2条文中指明应按其它有关标准执行的写法为：“应符合的规定”或“应按…执行”。

# 引用标准名录
