Repository: duoleshi/0407-klb-ZG

# 重工施工方案AI智能审核系统(自研)

基于 AI 的工程方案（危大工程专项施工方案）智能审核系统，支持自动识别专业类型、智能匹配知识库规范、生成结构化审核报告。

## 文档导航

- [用户手册](./docs/用户手册.md) - 详细的功能介绍和操作指南
- [常见问题 FAQ](./docs/FAQ.md) - 使用过程中常见问题的解答

## 功能特性

- **智能专业识别** - 自动识别 13 个工程专业类型
  - 基坑工程、模板支撑体系工程、脚手架工程
  - 起重吊装及起重机械安装拆卸工程、拆除爆破工程、暗挖工程
  - 建筑幕墙安装工程、人工挖孔桩工程、钢结构安装工程
  - 水下作业工程、装配式建筑混凝土预制构件安装工程
  - 采用新技术新工艺新材料新设备工程、有限空间作业

- **知识库智能匹配** - 根据方案内容自动匹配相关规范文件
- **强制性标准优先加载** - 优先加载《智能体审核依据》强制性标准
- **多格式 PDF 解析** - 支持文本 PDF 和扫描版 PDF（OCR）
- **结构化审核报告** - 按标准格式输出审核意见
- **审核历史记录** - 保存历史审核记录，支持导出

File: 方案审核依据/专业法律法规标准规范审核依据/房屋建筑工程/安全类方案审核/2危大工程专项方案/9钢结构安装工程/CECS300-2011《钢结构钢材选用与检验技术规程》.md (part 1 of 4)
# 中国工程建设协会标准

# 钢结构钢材选用与检验技术规程

Technical specification for selection and inspection of steel products for steel structure

中国计划出版社

中国工程建设协会标准

钢结构钢材选用与检验

技术规程

CECS300:2011

☆

中国钢结构协会

中冶建筑研究总院有限公司

中国计划出版社出版

(地址:北京市西城区木樨地北里甲11号国宏大厦C座4层)

(邮政编码:100038 电话:63906433 63906381)

新华书店北京发行所发行

廊坊市海涛印刷有限公司印刷

$850\times 1168$  毫米 1/324印张 102千字

2012年5月第1版 2012年5月第1次印刷

印数1- 5100册

☆

统一书号:1580177·862

定价:35.00元

# 中国工程建设标准化协会公告

第94号

# 关于发布《钢结构钢材选用与检验技术规程》的公告

根据中国工程建设标准化协会《关于印发〈中国工程建设标准化协会2006年第一批标准制、修订项目计划〉的通知》(建标协字(2006第12号))的要求,由中国钢结构协会和中冶建筑研究总院有限公司等单位编制的《钢结构钢材选用与检验技术规程》,经本协会冶金分会组织审查,现批准发布,编号为CECS300:2011,自2012年6月1日起施行。

中国工程建设标准化协会二〇一一年十月十九日

# 前言

根据中国工程建设标准化协会(2006)建标协字第12号文《关于印发〈中国工程建设标准化协会2006年第一批标准制、修订项目计划〉的通知》的要求,规程编制组经过广泛调查研究,认真总结实践经验,参考有关国际标准和国外先进标准,并在广泛征求意见的基础上,制定本规程。

近年来我国建筑钢结构与钢铁产品迅速互动发展,业绩卓著。工程经验表明,在现代钢结构建筑发展中,对钢材品种多元化及其综合性能优化提出了更高的要求,同时也急需在工程中指导选材的规范性技术文件。编制和发布本规程对规范合理用钢,保证工程技术经济合理性与工程质量有重要意义。

本规程的主要内容包括总则、术语和符号、钢结构用钢材及其技术要求、焊接材料、紧固件材料、设计参数和指标、钢材和连接材料的选用、钢材进场的验收和复验等。

根据原国家计委计标[1986]1649号文《关于请中国工程建设标准化委员会负责组织推荐性工程建设标准试点工作的通知》的要求,推荐给工程建设设计、施工、建设、监理等使用单位及工程技术人员采用。

本规程由中国工程建设标准化协会冶金分会归口管理,由中冶建筑研究总院有限公司负责解释(地址:北京市海淀区西土城路33号,邮政编码:100008)。在使用过程中如发现需要修改和补充之处,请将意见和资料径寄解释单位。

主编单位:中国钢结构协会

中冶建筑研究总院有限公司

参编单位:国家钢结构工程技术研究中心

中国钢研科技集团有限公司冶金工业信息标准研究院中国建筑标准设计研究院中冶京诚工程技术有限公司宝山钢铁股份有限公司研究院北京远达国际工程管理咨询有限公司中国京冶工程技术有限公司江苏沪宁钢机股份有限公司宝钢钢构有限公司浙江杭萧钢构股份有限公司浙江东南网架股份有限公司浙江精工钢结构有限公司舞阳钢铁有限责任公司山东莱钢建设有限公司马鞍山钢铁股份有限公司  

主要起草人：柴昶 吴明超（以下按姓氏笔画排列）王祖滨 文双玲 孙彤 石荣金 刘迎春何文汇 周观根 郁银泉 杨强跃 赵文忠贺明玄 钟宣 俞荣华 唐一凡 奚铁温东辉 董超  

主要审查人：陈禄如 柯长华 王立军 徐寅 王丽敏张玉玲 但泽义 段斌 王元清 戴立先乔峰

# 目次

# 1总则 (1)

# 2术语和符号 (2)

2.1术语 (2)

2.2主要符号 (5)

# 3钢结构用钢材及其技术要求 (6)

3.1钢材牌号和标准 (6)

3.2钢材化学成分 (7)

3.3钢材力学性能 (8)

3.4钢材工艺性能 (10)

3.5钢材交货状态和订货要求 (12)

4焊接材料 (14)

5紧固件材料 (15)

5.1圆柱头焊钉(栓钉) (15)

5.2普通螺栓 (16)

5.3高强度螺栓 (17)

# 6设计参数和指标 (21)

6.1钢材的抗力分项系数 (21)

6.2钢材的强度设计值和设计指标 (21)

6.3螺栓的强度和承载力设计值 (27)

6.4焊缝的强度设计值和质量等级要求 (30)

# 7钢材和连接材料的选用 (33)

7.1一般规定 (33)

7.2不同使用条件下钢结构选材的附加要求 (36)

7.3连接材料的选用 (39)

# 8 钢材进场的验收和复验 (43)

8.1 一般规定 (43)

8.2 钢材的验收 (43)

8.3 钢材的复验 (49)

8.4 铸钢节点的验收及复验 (51)

8.5 连接材料的验收及复验 (53)

附录A 钢结构常用各牌号钢材的化学成分 (55)

附录B 钢结构常用各牌号钢材的力学性能

和冷弯性能 (60)

附录C 铸钢件的力学性能 (68)

附录D 钢材牌号与级别的选用 (70)

附录E 环境条件对钢结构的侵蚀作用分类 (74)

附录F 耐候结构钢的耐腐蚀性指数 (75)

附录G 焊接材料的复验 (76)

本规程用词说明 (77)

引用标准名录 (78)

附:条文说明 (81)

# Contents

1 General provisions (1)

2 Terms and symblos (2)

2.1 Terms (2)

2.2 Symblos (5)

3 Structural steels and technical requirement

for steel structure (6)

3.1 Steel grade and standard (6)

3.2 Chemical composition (7)

3.3 Mechanical properties (8)

3.4 Technological properties (10)

3.5 Delivery state and order (12)

4 Welding consumables (14)

5 Fasteners (15)

5.1 Cheese head stud (15)

5.2 Bolts (16)

5.3 High strength bolts (17)

6 Design parameter (21)

6.1 Resistance factor (21)

6.2 Design value of strength and parameter (21)

6.3 Design value of strength and load- carrying capacity

for bolts (27)

6.4 Design value of strength and quality grade for welding (30)

7 Selection of structural steel and connecting

material (33)

7.1 General provision (33)

7.2 Additional requirement for selection of structural steel with different cases (36)

7.3 Selection of fasteners and welding consumables (39)

8 Acceptance and reinspection for structural steel (43)

8.1 General provision (43)

8.2 Acceptance for structural steel (43)

8.3 Reinspection for structural steel (49)

8.4 Acceptance and reinspection for steel casting joints (51)

8.5 Acceptance and reinspection for connection devices (53)

Appendix A Chemical composition of structural

steel (55)

Appendix B Mechanical properties and bending test

of structural steel (60)

Appendix C Mechanical properties for steel

castings (68)

Appendix D Selection of grade and classes for

structural steel (70)

Appendix E Corrosive classification for steel

structure (74)

Appendix F Corrosion resisting index for atmospheric

corrosion resisting structural steel (75)

Appendix G Reinspection of welding consumables (76)

Explanation of wording in this specification (77)

List of quoted standards (78)

Addition: Explanation of provisions (81)

# 1总则

1.0.1 为在钢结构工程的钢材选用与检验工作中贯彻执行国家的技术经济政策,做到技术先进、经济合理、安全适用、确保质量,制定本规程。

1.0.2 本规程适用于工业与民用建筑钢结构、构筑物钢结构钢材的选用与钢材进场后的复验。

1.0.3 本规程的钢材选用原则与检验规则,是根据现行国家标准《钢结构设计规范》GB50017、《冷弯薄壁型钢结构技术规范》GB50018、《建筑抗震设计规范》GB50011与《钢结构工程施工质量验收规范》GB50205等标准制定的。设计时应按综合性能良好与经济合理的原则选用钢材。

1.0.4 在钢结构工程设计文件中,应注明所选用钢材与连接材料的牌号,钢材的质量等级、化学成分、力学性能与工艺性能等要求以及所依据的标准名称。

1.0.5 钢结构工程的钢材选用与进场检验,除应符合本规程的规定外,尚应符合国家现行有关标准的规定。

# 2 术语和符号

# 2.1 术语

2.1.1 碳素结构钢 carbon structural steels

适用于焊接、栓接工程结构的低碳钢。按现行国家标准《碳素结构钢》GB/T700,共有Q195、Q215、Q235、Q275四个牌号,最大含碳量  $0.12\% \sim 0.24\%$  。

2.1.2 低合金高强度结构钢 high strength low alloy structural steels

在碳素钢中添加少量合金成分(总量不大于  $5\%$  )以改善性能和提高强度,并适用于一般工程结构的合金钢。按现行国家标准《低合金高强度结构钢》GB/T1591,共有Q345、Q390、Q420、Q460、Q500、Q550、Q620、Q690八个牌号。

2.1.3 耐候结构钢 atmospheric corrosion resisting structural steels

在钢中加入少量铜(Cu)、磷(P)、铬(Cr)、镍(Ni)等合金元素,使其表面形成防护层以提高耐大气腐蚀性能,并适用于桥梁、建筑等工程结构的低合金钢。按现行国家标准《耐候结构钢》GB/T4171,共有高耐候钢Q265GNH、Q295GNH、Q310GNH、Q355GNH四个牌号,焊接耐候钢Q235NH、Q275NH、Q295NH、Q355NH、Q415NH、Q460NH、Q500NH、Q550NH七个牌号。

2.1.4 圆柱头焊钉 cheese head stud

由铆螺钢(ML15)制成的一种特制螺杆。其杆端带有铝制引弧结,可通过专门压焊设备直接焊于组合结构中钢构件的表面,作为浇灌混凝土后钢与混凝土共同工作的抗剪件或锚固件用。

2.1.5 屈服强度 yield strength

钢材拉伸- 变形曲线上呈弹性状态与塑性状态分界点的应力强度。是钢材牌号强度级别的基本依据,也是钢结构设计强度取值的重要依据。

2.1.6 抗拉强度 tensile strength

钢材拉伸- 变形曲线上试件拉断时的最高应力点。表示钢材承受静荷载的极限能力和屈服后的安全储备程度,也是计算钢材疲劳强度和局部承压强度的基本依据。

2.1.7 断后伸长率 percentage elongation after fracture

钢材拉伸试件断裂后标距的残余伸长与原始标距之比的百分率。

2.1.8 断面收缩率 percentage reduction of area

钢材拉伸试件断裂后试样横截面积的最大缩减量与原始横截面积之比的百分率。

2.1.9 冲击吸收功 impact absorbed energy

钢材冲击功试验试件断裂时,其单位面积所吸收的冲击断裂功值。它反映了钢材在冲击荷载作用下抵抗脆性断裂破坏的能力,也是评价钢材韧性的基本指标。

2.1.10 屈强比 yield strength to tensile strength ratio

钢材的实物屈服强度与抗拉强度的比值。该值的低或高,表示钢材屈服后到达塑性破坏前安全储备的大或小,是钢材延性的重要指标。

2.1.11 厚度方向性能钢板 steel plate with through- thickness characteristics

通过严格控制硫含量  $(S \leqslant 0.01\%)$  减少夹杂缺陷,从而提高沿厚度方向抗层状撕裂性能的镇静钢板。按现行国家标准《厚度方向性能钢板》GB5313,共有Z15、Z25、Z35三个级别。

2.1.12 碳当量 carbon equivalent

低合金钢中含有多种元素时,将其中对焊接性能有影响的元素含量,按统一规定的算式折算成相当于碳的含量,其总和即为碳

当量, 是评价钢材焊接性能的重要量化指标。

2.1.13 正火 normalizing

将钢加热到临界温度以上, 使钢材内部组织全部转变为均匀的奥氏体, 然后在空气中自然冷却的热处理方法。正火可细化钢材的晶粒, 提高其综合力学性能。

2.1.14 调质 quenching and tempering

钢材经淬火加高温回火的热处理工艺。淬火是将钢加热到  $A_{\mathrm{C3}}$  (亚共析钢加热时铁素体全部消失的最低温度)以上, 保持足够时间, 然后在冷却介质 (水、油等) 中快速冷却; 高温回火是将钢在淬火后加热到  $A_{\mathrm{Cl}}$  (发生平衡相变的温度) 以下, 保温足够时间, 然后以一定冷却速度冷却到室温。调质可细化钢的晶粒, 消除残余应力, 提高强度、塑性与韧性等综合力学性能。

2.1.15 热机械轧制 thermo- mechanical control process

在钢材热轧过程中, 控制其最终变形在某一温度范围内进行, 使钢材获得仅靠热处理亦不能获得的优化性能的特定轧制工艺。

2.1.16 径厚比 diameter to thickness ratio

钢管直径与厚度的比值。对焊接钢管, 过小的径厚比会明显增大其冷作硬化的不利影响。

2.1.17 晶粒度 grain size

钢材组织中晶粒大小的度量。其值愈高则晶粒细化程度愈好, 亦即钢材的韧性、抗断裂性, 焊接性能都更为良好。

2.1.18 耐锈蚀性指数 corrosion resisting index

将钢材中影响耐腐蚀性能的元素含量按推荐预测公式计算而得的, 可量化评价钢材耐蚀性的指数, 其值愈大则耐蚀性愈好。

2.1.19 镀层板 plating steel sheet

以冷 (热) 连轧板 (带) 为基板, 在其表面覆盖金属镀层的钢板。建筑常用的镀层板为热镀锌 (铝锌) 板。

2.1.20 涂层板 coating steel sheet

在经过表面预处理的基板 (镀层板) 上连续涂覆有机涂料 (正

面至少为两层), 然后进行烘烤固化而成的涂层(彩涂层)钢板产品。

2.1.21 试样 sample

为进行钢材力学性能试验而在钢材母体上截取样坯并加工成一定形状与尺寸的试件。按不同分类方法, 可分为圆试样与矩形试样、横向与纵向试样、比例标距与非比例标距试样。

2.1.22 熔炼分析 ladle analysis

钢水浇注前从钢包中取样所做的化学成分分析。一般用作订货、交货时约定化学成分的依据。

# 2.2 主要符号

2.2.1 钢材性能指标:

$f$  ——钢材的抗拉、抗压和抗弯强度设计值;  $R_{\mathrm{eH}}$  、  $R_{\mathrm{eL}}$  ——钢材的上屈服强度、下屈服强度;

$R_{\mathrm{p0.2}}$  ——无屈服台阶钢材的名义屈服强度, 即规定残余延伸率为  $0.2\%$  时的应力;

$R_{\mathrm{m}}$  ——钢材的抗拉强度;

$A$  ——断后伸长率;

$CEV$  ——碳当量;

$P_{\mathrm{cm}}$  ——焊接裂纹敏感性指数。

2.2.2 计算系数及其他:

$k_{\mathrm{C}}$  ——冷成型强度增大系数;

$\gamma_{\mathrm{R}}$  ——钢材抗力分项系数;

$k_{2}$  ——高强螺栓连接的孔型系数;

$D$  ——钢管直径;

$d$  ——螺栓直径;

$t$  ——钢板厚度。

# 3 钢结构用钢材及其技术要求

# 3.1 钢材牌号和标准

3.1.1 钢结构用钢材的性能、技术条件与质量要求应符合国家现行有关标准的规定。对新研制的钢材应经国家或部级产品鉴定、认证后方可选用。

3.1.2 承重钢结构所用钢材选用Q235与Q345、Q390、Q420及Q460等牌号钢时,其性能与技术条件应分别符合现行国家标准《碳素结构》GB/T700、《低合金高强度结构钢》GB/T1591的规定;当选用Q235GJ、Q345GJ、Q390GJ、Q420GJ、Q460GJ等牌号高性能钢板(以下简称GJ钢板)时,其性能与技术条件应符合现行国家标准《建筑结构用钢板》GB/T19879的规定;当选用Q235NH、Q355NH、Q415NH等牌号焊接耐候结构钢时,其性能与技术条件应符合现行国家标准《耐候结构钢》GB/T4171的规定;选用结构级镀锌钢板或镀铝锌钢板S250、S350、S550时,其性能与技术条件应分别符合现行国家标准《连续热镀锌钢板及钢带》GB/T2518或《连续热镀铝锌合金镀层钢板及钢带》GB/T14978的规定。

3.1.3 承重结构所用的型材、板材与管材等钢材产品的材质、性能、技术条件与规格系列等,应符合国家现行有关标准的规定。当相应标准中未规定其化学成分与力学性能时,应按下列规定,保证其材质与性能指标符合要求。

1 钢板与热轧型钢应按所选用钢材牌号标准的规定,保证其化学成分、力学性能与冷弯性能等指标符合要求。

2 冷成型型材与管材除所用原料板材的性能与技术条件应符合相应标准规定外,其成型后型材与管材的性能与技术条件尚应符合相应标准的规定。

3.1.4预应力钢丝绳索体所用抗拉强度级别为1570MPa、1670MPa、1770MPa、1870MPa和1960MPa的钢丝绳,其质量、性能应符合现行国家标准《重要用途钢丝绳》GB8918的规定。钢绞线索体所用抗拉强度级别为1270MPa、1370MPa、1470MPa、1570MPa、1670MPa、1720MPa、1770MPa、1860MPa、1960MPa的钢绞线,其质量、性能应符合现行国家标准《预应力混凝土用钢绞线》GB/T5224、《高强度低松弛预应力热镀锌钢绞线》YB/T152与《镀锌钢绞线》YB/T5004的规定。

3.1.5焊接结构用铸钢支座或铸钢节点的材质与性能应符合现行国家标准《焊接结构用铸钢件》GB7659的规定,或现行协会标准《铸钢节点应用技术规程》CECS235的规定。非焊接结构用铸钢件的材质与性能应符合现行国家标准《一般工程用铸造碳钢件》GB/T11352的规定。

3.1.6当设计选用国外钢材时,应按设计文件规定的相应国外钢材标准作为订货、交货与验收的依据。

# 3.2 钢材化学成分

3.2.1各牌号钢材的化学成分(熔炼分析)应符合各相应标准中关于化学成分含量限值的规定。常用各牌号钢材的化学成分应符合附录A的规定。

3.2.2Q235及Q345、Q390、Q420、Q460各牌号钢中细化晶粒元素及固氮元素的含量应符合下列规定:

1Q235D钢应有足够细化晶粒的元素。当采用铝脱氧时,钢中总铝含量不应小于  $0.02\%$  。Q345、Q390、Q420、Q460等牌号钢需加入细化晶粒元素时,钢中应至少含有铝、锯、钒、钛中的一种。所有细化晶粒元素的含量应在质量证明书中注明。

2Q235钢的氮含量可超过标准规定值  $(0.008\%)$  ,但其含量每增加  $0.001\%$  时,磷的最大含量应减少  $0.005\%$  ,同时氮最大含量不应大于  $0.012\%$  (熔炼分析)或  $0.014\%$  (成品分析)。若钢中

总铝含量不小于  $0.02\%$  时,氮含量上限值可不受限制。固定氮元素的含量应在质量证明书中注明。

3.2.3 在保证钢材力学性能符合标准规定的情况下,Q235、Q345、Q390、Q420、Q460 各牌号 A 级钢的碳、锰、硅含量可不作为交货条件。

3.2.4 厚度方向性能钢板的 Z 向性能级别为 Z15、Z25 与 Z35 时,其含硫量应分别不大于  $0.01\%$  、 $0.007\%$  与  $0.005\%$  。

3.2.5 钢材的化学成分按熔炼分析数据计算,其含量应注明在相应的质量证明书中。钢材成品交货复验时,其化学成分的允许偏差应符合现行国家标准《钢的成品化学成分允许偏差》GB/T 222 的规定。

# 3.3 钢材力学性能

3.3.1 钢材的力学性能应包括屈服强度、抗拉强度、断后伸长率、冲击功等基本力学性能指标,以及断面收缩率与屈强比等附加性能指标。各牌号钢材的力学性能应符合相应标准的规定。常用各牌号钢材的力学性能与冷弯性能应符合本规程附录 B 的规定。

3.3.2 钢材所保证的屈服强度指标,可为上屈服强度值或下屈服强度值。对 GJ 钢板,除保证屈服强度值符合规定要求外,尚应保证其区间值符合相应标准的规定。

3.3.3 当设计要求断后伸长率为  $50\mathrm{mm}$  定标距试件的指标值  $A_{50}$  时,应明确约定供货方以此项指标作为钢材交货的保证条件。

3.3.4 钢材的伸长率指标可较标准规定值有下列幅度的调幅:

1 Q235 钢板和钢带的拉伸试件为横向取样时,其伸长率可降低  $2\%$  (绝对值)。

2 Q345、Q390、Q420、Q460 钢板和钢带及型钢、棒钢拉伸试件为纵向取样时,其断后伸长率可提高  $1\%$  (绝对值)。

3.3.5 厚度方向性能钢板的 Z 向性能级别为 Z15、Z25 与 Z35 级时,其厚度方向断面收缩率应分别不小于  $15\%$  、 $25\%$  、 $35\%$  。

3.3.6 结构用铸钢件,除应保证基本力学性能指标外,尚应保证

断面收缩率符合相应标准的规定。焊接结构用铸钢件的力学性能应符合现行国家标准《焊接结构用铸钢件》GB/T 7659 的规定;非焊接结构用铸钢件的力学性能应符合现行国家标准《一般工程用铸造碳钢件》GB/T 11352 的规定;铸钢节点的力学性能应符合现行协会标准《铸钢节点应用技术规程》CECS 235 的规定。各类铸钢件的力学性能应符合本规程附录 C 的规定。

3.3.7 壁厚不大于  $19 \mathrm{~mm}$  的冷弯开口型钢,其力学性能应符合现行国家标准《冷弯型钢》GB/T 6725 的有关规定。其主要力学性能指标应符合本规程附录 B 表 B.0.2 的规定。

3.3.8 镀锌冷弯薄壁型钢(包括压型钢板)所用结构级镀锌钢板及钢带,其力学性能应符合现行国家标准《连续热镀锌钢板及钢带》GB/T 2518 的规定。其主要力学性能指标应符合本规程附录 B 表 B.0.3 的规定。

3.3.9 结构用直缝焊接圆钢管与冷弯方(矩)焊接钢管的力学性能应分别符合现行国家标准《直缝电焊钢管》GB/T 13793 与现行行业标准《建筑结构用冷弯矩形钢管》JG/T 178 的规定。其主要力学性能指标可按附录 B 表 B.0.4 与表 B.0.5 确定。双焊缝冷弯方形及矩形钢管的技术要求应符合现行行业标准《双焊缝冷弯方形及矩形钢管》YB/T 4181 的规定,其平板部分伸长率应不低于原板伸长率的  $90 \%$ 。

3.3.10 结构用无缝钢管的力学性能(纵向)应符合现行国家标准《结构用无缝钢管》GB/T 8162 的规定。其主要力学性能指标可按附录 B 表 B.0.6 确定。

3.3.11 钢材屈服强度、抗拉强度、断后伸长率等力学性能指标应由试件拉伸试验得到。钢板、钢带(宽度不小于  $600 \mathrm{~mm}$  )应取横向试样;型钢、钢棒及宽度小于  $600 \mathrm{~mm}$  的钢带取纵向试样。其试验方法与试件制备应符合国家现行有关标准的规定。钢材冲击试验试件应不分钢材类别取纵向试样,当设计要求横向冲击韧性保证时,应补充保证横向冲击功值符合要求。厚度小于  $6 \mathrm{~mm}$  的板材、

型材, 不提供冲击功性能的保证指标。

# 3.4 钢材工艺性能

3.4.1 钢结构用钢材应保证良好的冷弯、焊接、热处理及机加工等工艺性能, 钢材交货时应保证上述性能指标符合设计要求或相应标准的规定。

3.4.2 承重钢结构所用的板材、型材应保证  $180^{\circ}$  冷弯试验符合相应标准的规定, 钢材冷弯性能指标应符合本规程附录B的规定。

3.4.3 结构用无缝钢管与焊接钢管应保证压扁试验分别符合现行国家标准《结构用无缝钢管》GB/T8162和《直缝电焊钢管》GB/T13793的规定。

3.4.4 焊接结构用的Q235钢材含碳量不应大于  $0.22\%$  ; Q345、Q390、Q420、Q460钢材碳当量(CEV)或焊接裂纹敏感性指数  $\left(P_{\mathrm{cm}}\right)$  应符合表3.4.4的规定。其值应分别按下列公式计算:

$$
C E V(\%) = \mathrm{C} + \mathrm{M n} / 6 + (\mathrm{C r} + \mathrm{M o} + \mathrm{V}) / 5 + (\mathrm{N i} + \mathrm{C u}) / 15
$$

$$
P_{\mathrm{cm}}(\%) = \mathrm{C} + \mathrm{Si} / 30 + \mathrm{Mn} / 20 + \mathrm{Cu} / 20 + \mathrm{Ni} / 60
$$

$$
+\mathrm{Cr} / 20 + \mathrm{Mo} / 15 + \mathrm{V} / 10 + 5\mathrm{B} \tag{3.4.4-2}
$$

# 表3.4.4 低合金高强度结构钢的碳当量(CEV)

与焊接裂纹敏感性指数  $\left(P_{\mathrm{cm}}\right)$

<table><tr><td rowspan="3">牌号</td><td colspan="8">碳当量CEV(%) 当交货状态与厚度t为</td><td>焊接裂纹敏感性指数Pcm(%)</td></tr><tr><td colspan="2">热轧、控轧</td><td colspan="2">正火、正火轧制、正火加回火</td><td colspan="3">热机械轧制或加回火</td><td>热机械轧制或热机械轧制加回火</td><td rowspan="2"></td></tr><tr><td>≤63mm</td><td>＞63mm
～250mm</td><td>≤63mm</td><td>＞63mm
～120mm</td><td>＞120mm
～250mm</td><td>≤63mm</td><td>＞63mm
～120mm</td><td>＞120mm
～150mm</td></tr><tr><td>Q345</td><td>≤0.44</td><td>≤0.47</td><td>≤0.45</td><td>≤0.48</td><td>≤0.48</td><td>≤0.44</td><td>≤0.45</td><td>≤0.45</td><td rowspan="4">≤0.20</td></tr><tr><td>Q390</td><td>≤0.45</td><td>≤0.48</td><td>≤0.46</td><td>≤0.48</td><td>≤0.49</td><td>≤0.46</td><td>≤0.47</td><td>≤0.47</td></tr><tr><td>Q420</td><td>≤0.45</td><td>≤0.48</td><td>≤0.48</td><td>≤0.50</td><td>≤0.52</td><td>≤0.46</td><td>≤0.47</td><td>≤0.47</td></tr><tr><td>Q460</td><td>≤0.46</td><td>≤0.49</td><td>≤0.53</td><td>≤0.54</td><td>≤0.55</td><td>≤0.47</td><td>≤0.48</td><td>≤0.48</td></tr></table>

注: 热机械轧制(TMCP)或热机械轧制加回火状态交货钢材的碳含量不大于  $0.12\%$  时, 可采用焊接裂纹敏感性指数  $\left(P_{\mathrm{cm}}\right)$  代替碳当量评估钢材的可焊性。

3.4.5 Q235GJ、Q345GJ、Q390GJ、Q420GJ、Q460GJ 建筑结构用钢板的碳当量(CEV)或焊接裂纹敏感性指数  $(P_{\mathrm{cm}})$  应符合表3.4.5的规定。其值应分别按式3.4.4- 1与3.4.4- 2计算。

表3.4.5 建筑结构用钢板的碳当量(CEV)与

焊接裂纹敏感性指数  $(P_{\mathrm{cm}})$  

<table><tr><td rowspan="2">牌号</td><td rowspan="2">交货状态</td><td colspan="2">碳当量CEV(%)当厚度t为</td><td colspan="2">焊接裂纹敏感性指数Pcm(%)当厚度t为</td></tr><tr><td>≤50mm</td><td>＞50mm～100mm</td><td>≤50mm</td><td>＞50mm～100mm</td></tr><tr><td>Q235GJ</td><td>AR,N,NR</td><td>≤0.36</td><td>≤0.36</td><td>≤0.26</td><td>≤0.26</td></tr><tr><td rowspan="2">Q345GJ</td><td>AR,N,NR,N+T</td><td>≤0.42</td><td>≤0.44</td><td>≤0.29</td><td>≤0.29</td></tr><tr><td>TMCP</td><td>≤0.38</td><td>≤0.40</td><td>≤0.24</td><td>≤0.26</td></tr><tr><td rowspan="2">Q390GJ</td><td>AR,N,NR,N+T</td><td>≤0.45</td><td>≤0.47</td><td>≤0.29</td><td>≤0.30</td></tr><tr><td>TMCP</td><td>≤0.40</td><td>≤0.43</td><td>≤0.26</td><td>≤0.27</td></tr><tr><td rowspan="2">Q420GJ</td><td>AR,N,NR,N+T</td><td>≤0.48</td><td>≤0.50</td><td>≤0.31</td><td>≤0.33</td></tr><tr><td>TMCP</td><td>≤0.43</td><td>供需双方协商</td><td>≤0.29</td><td>供需双方协商</td></tr><tr><td rowspan="2">Q460GJ</td><td>AR,N,NR,N+T</td><td rowspan="2" colspan="4">供需双方协商</td></tr><tr><td>Q+T,TMCP</td></tr></table>

注:AR- 热轧;N- 正火;NR- 正火轧制;T- 回火;Q- 淬火;TMCP- 温度- 形变控轧控冷。

3.4.6 Q355NH、Q415NH 焊接耐候钢的碳当量应在订货合同中约定,其限值可参照表3.4.4确定。

3.4.7 焊接结构用铸钢件的碳当量(CEV)应符合本规程表3.4.7的规定,其值按式3.4.4- 1计算。

表3.4.7 焊接结构用铸钢件的碳当量（CEV）  

<table><tr><td>牌 号</td><td>CEV (%)</td></tr><tr><td>ZG 200-400H</td><td>≤0.38</td></tr><tr><td>ZG 230-450H</td><td>≤0.42</td></tr><tr><td>ZG 270-480H</td><td>≤0.46</td></tr><tr><td>ZG 300-500H</td><td>≤0.46</td></tr><tr><td>ZG 340-550H</td><td>≤0.48</td></tr></table>

# 3.5 钢材交货状态和订货要求

3.5.1 热轧型材、板材一般以热轧（AR）或控轧（CR）状态交货。当设计或订货方对厚板（壁）钢材有优化性能要求时，可由供需双方商定以正火（N）、正火轧制（NR）、正火加回火  $(N + T)$  或热机械轧制（TMCP）等状态交货。

3.5.2 直缝焊接圆钢管宜以冷卷工艺成型或冷压工艺成型状态交货。订货时应约定其成型工艺、焊接方法、性能与质量等级要求。

3.5.3 当按现行行业标准《建筑结构用冷弯矩形钢管》JG/T178订货钢管时，应按直接成方冷成型状态交货，并提出钢管产品的质量等级要求。

3.5.4 结构用的铸钢件或铸钢节点，宜以正火状态交货，当设计或订货方有要求时，经供需双方商定，可以调质状态交货。

3.5.5 用户在签订钢材订货合同时，应按相应产品标准与设计要求详细约定所要求的钢材牌号、等级与性能指标等技术要求和质量要求，并包括下列内容：

1 钢材牌号、质量等级与所依据的标准名称（含年号）。

2 钢材的规格与数量。对有复验取样的钢材，订货数量应考虑样坯的附加余量。

3 确认订货钢材相应标准所规定的各项质量要求、化学成分、力学性能与工艺性能等技术要求及尺寸公差、质量检验与交货

状态等要求。对以上要求内容有变动或有附加要求者,应有明确的补充约定。

4 所订货板材、型材与管材,其相应标准未规定化学成分与力学性能等技术条件内容时,则应明确约定此类要求的技术条件、指标要求与所依据的相应标准名称。

5 焊接钢管原板和管材产品的性能与技术要求及所依据的标准名称。

6 根据设计与使用要求,提出补充的钢材性能附加要求。

7 质量与检验的补充要求。

8 包装要求。

# 4焊接材料

4.0.1 钢结构用焊接材料的牌号、性能与质量要求应符合设计要求和国家现行有关标准的规定,并与结构构件钢材性能相匹配。手工焊条、埋弧焊焊丝、 $\mathrm{CO}_{2}$  气体保护焊实芯焊丝的型号及与母材的匹配应符合现行国家标准《钢结构焊接规范》GB50661的规定或本规程表7.3.1的要求。

4.0.2 碳钢焊条与低合金钢焊条、焊丝的化学成分、力学性能和质量要求,应符合现行国家标准《碳钢焊条》GB/T5117、《低合金钢焊条》GB/T5118、《埋弧焊用碳钢焊丝和焊剂》GB/T5293、《埋弧焊用低合金钢焊丝和焊剂》GB/T12470、《熔化焊用钢丝》GB/T14957、《气体保护电弧焊用碳钢低合金钢焊丝》GB/T8110、《碳钢药芯焊丝》GB/T10045及《低合金钢药芯焊丝》GB/T17493的规定。

4.0.3 焊接材料应由生产厂提供熔敷金属化学成分、性能鉴定资料及指导性施焊参数。被焊母材有冲击性能要求时,熔敷金属的冲击功不应低于母材的规定值。

4.0.4 新研发的焊接材料首次用于实际工程时,应经产品鉴定并提供焊接工艺评定报告与性能检测证明等文件。对重要工程的首次应用宜经专家论证。同时,焊接结构用新品种钢材的鉴定文件中,应包括其焊接工艺评定及适配焊材和焊接性能试验报告等内容。

# 5 紧固件材料.

# 5.1 圆柱头焊钉(栓钉)

5.1.1 用作钢- 混凝土组合结构连接件的圆柱头焊钉(栓钉)应以ML15钢或ML15Al钢制作,其技术条件应符合现行国家标准《电弧螺柱焊用圆柱头焊钉》GB/T10433的规定。栓钉原料的化学成分与成品力学性能应符合表5.1.1- 1与表5.1.1- 2的规定。

表5.1.1-2 栓钉成品的力学性能  
表5.1.1-1 栓钉原材料的化学成分  $(\%)$  

<table><tr><td>牌号</td><td>C</td><td>Si</td><td>Mn</td><td>P</td><td>S</td><td>Al</td></tr><tr><td>ML15</td><td>0.13～0.18</td><td>0.15～0.35</td><td>0.30～0.60</td><td>≤0.035</td><td>≤0.035</td><td>—</td></tr><tr><td>ML15Al</td><td>0.13～0.18</td><td>≤0.10</td><td>0.30～0.60</td><td>≤0.035</td><td>≤0.035</td><td>≥0.020</td></tr></table>

<table><tr><td>抗拉强度Rm(N/mm²)</td><td>屈服强度RcL(N/mm²)</td><td>伸长率A(%)</td></tr><tr><td>≥400</td><td>≥320</td><td>≥14</td></tr></table>

5.1.2 栓钉的直径(mm)宜按10、13、16、19、22、25系列值选用。5.1.3 圆柱头焊钉焊接端的焊肉成型瓷环形式与规格尺寸应按表5.1.3选用。其中,B1型适用于普通平焊,也适用于13mm和16mm焊钉的穿透平焊,B2型仅适用于19mm焊钉的穿透平焊。

![](images/158aa22bd8a41006ecc874335a2931c4c9d5caae53845dde455b48faac308188.jpg)  
表5.1.3 圆柱头焊钉用瓷环规格尺寸（mm）

续表5.1.3  

<table><tr><td rowspan="2">焊钉公称直径d</td><td colspan="2">D</td><td rowspan="2">D1</td><td rowspan="2">D2</td><td rowspan="2">H</td></tr><tr><td>min</td><td>max</td></tr><tr><td>10</td><td>10.3</td><td>10.8</td><td>14</td><td>18</td><td>11</td></tr><tr><td>13</td><td>13.4</td><td>13.9</td><td>18</td><td>23</td><td>12</td></tr><tr><td>16</td><td>16.5</td><td>17</td><td>23.5</td><td>27</td><td>17</td></tr><tr><td>19</td><td>19.5</td><td>20</td><td>27</td><td>31.5</td><td>18</td></tr><tr><td>22</td><td>23</td><td>23.5</td><td>30</td><td>36.5</td><td>18.5</td></tr><tr><td>25</td><td>26</td><td>26.5</td><td>38</td><td>41.5</td><td>22</td></tr></table>

# 5.2 普通螺栓

5.2.1 钢结构连接用的4.6级或4.8级普通螺栓为C级螺栓;5.6级和8.8级普通螺栓为A级或B级螺栓。C级螺栓与A级、B级螺栓的技术规格与尺寸应分别符合现行国家标准《六角头螺栓C级》GB/T5780与《六角头螺栓》GB/T5782的规定。各类普通螺栓的材料、化学成分、机械和物理性能、质量标准等均应符合现行国家标准《紧固件机械性能螺栓、螺钉和螺柱》GB/T3098.1的规定。

5.2.2 4.6级和5.6级普通螺栓应采用碳钢制造,8.8级普通螺栓应采用低碳合金钢或中碳钢(淬火并回火)制造。普通螺栓的机械和物理性能应符合表5.2.2的规定。

表5.2.2 普通螺栓的机械和物理性能  

<table><tr><td rowspan="3">序号</td><td rowspan="3" colspan="2">机械性能和物理性能</td><td colspan="4">性能等级</td></tr><tr><td rowspan="2">4.6</td><td rowspan="2">4.8</td><td rowspan="2">5.6</td><td>8.8</td></tr><tr><td>d≤16*mm</td></tr><tr><td>1</td><td colspan="2">公称抗拉强度σb(N/mm²)</td><td>400</td><td>400</td><td>500</td><td>800</td></tr><tr><td>2</td><td colspan="2">最小抗拉强度σbmin(N/mm²)</td><td>400</td><td>420</td><td>500</td><td>800</td></tr><tr><td rowspan="2">3</td><td rowspan="2">屈服点σs
(N/mm²)</td><td>公称</td><td>240</td><td>320</td><td>300</td><td>--</td></tr><tr><td>min</td><td>240</td><td>340</td><td>300</td><td>--</td></tr></table>

续表5.2.2  

<table><tr><td rowspan="3">序号</td><td rowspan="3" colspan="2">机械性能和物理性能</td><td colspan="4">性 能 等 级</td><td></td></tr><tr><td rowspan="2">4.6</td><td rowspan="2">4.8</td><td rowspan="2">5.6</td><td>8.8</td><td></td></tr><tr><td>d≤16*mm</td><td>d&amp;gt;16*mm</td></tr><tr><td rowspan="2">4</td><td rowspan="2">规定非比例
伸长应力
σp0.2(N/mm²)</td><td>公称</td><td>-</td><td>-</td><td>-</td><td>640</td><td>640</td></tr><tr><td>min
S0(N/mm²)</td><td>-</td><td>-</td><td>-</td><td>640</td><td>660</td></tr><tr><td>5</td><td colspan="2">断后伸长率δ(%)min</td><td>22</td><td>-</td><td>20</td><td>12</td><td>12</td></tr><tr><td>6</td><td colspan="2">断面收缩率Ψ(%)min</td><td>-</td><td>-</td><td>-</td><td colspan="2">52</td></tr><tr><td>7</td><td colspan="2">冲击吸收功Ak(J)min</td><td>-</td><td>-</td><td>25</td><td>30</td><td>30</td></tr></table>

注:1 最小抗拉强度适用于公称长度  $L \geq 2.5d$  的产品,最低硬度适用于长度  $L < 2.5d$  以及其他不能进行拉力试验(如头部结构的影响)的产品。对螺柱、螺钉和螺柱的实物进行楔负载试验时,应按  $\sigma_{\text{bmin}}$  计算。

2 当不能测定屈服点  $\sigma_{s}$  时,允许以测量规定非比例伸长应力  $\sigma_{p0.2}$  代替。4.8级的  $\sigma_{s}$  值仅为计算用,不是试验数值。

3 按性能等级标记的屈服比和规定非比例伸长应力  $\sigma_{p0.2}$  适用于机械加工试件。因受试件加工方法和尺寸的影响,这些数值与螺栓和螺钉实物测出的数值是不相同的。

4 对钢结构用螺栓为  $12\mathrm{mm}$  。

5 各级普通螺栓均不提供焊接性能、耐疲劳性、耐腐蚀及耐高温(高于  $250^{\circ}\mathrm{C}$  )与低温(低于  $- 50^{\circ}\mathrm{C}$  )等工作性能的技术条件保证。

5.2.3 锚栓的材质采用 Q235、Q345、Q390、Q420 等牌号钢材时,其质量和性能要求应符合现行国家标准《碳素结构钢》GB/T 700 与《低合金高强度结构钢》GB/T 1591 的规定。

# 5.3 高强度螺栓

5.3.1 钢结构用扭剪型高强度螺栓或大六角高强度螺栓,其尺寸、规格和技术条件、检验要求等应符合现行国家标准《钢结构用扭剪型高强度螺栓连接副》GB/T 3632、《钢结构用高强度大六角头螺栓》GB/T 1228、《钢结构用高强度大六角螺母》GB/T 1229 与

《钢结构用高强度大六角头螺栓、大六角螺母、垫圈技术条件》GB/T1231的规定。

5.3.2 扭剪型高强度螺栓材料、机械性能和规格应符合下列规定:

1 螺栓的性能等级为10.9级,其所用钢材牌号应符合表5.3.2- 1的规定。

表5.3.2-1 扭剪型高强度螺栓用钢材牌号  

<table><tr><td>类别</td><td>性能等级</td><td>推荐材料</td><td>材料标准编号</td><td>适用规格(mm)</td></tr><tr><td rowspan="2">螺栓</td><td rowspan="2">10.9S</td><td>20MnTiB
ML20MnTiB</td><td>GB/T 3077
GB/T 6478</td><td>≤M24</td></tr><tr><td>35VB
35CrMo</td><td>GB/T 3632 附录 A
GB/T 3077</td><td>M27、M30</td></tr><tr><td>螺母</td><td>10H</td><td>45,35
ML35</td><td>GB/T 699
GB/T 6478</td><td rowspan="2">≤M30</td></tr><tr><td>垫圈</td><td>-</td><td>45,35</td><td>GB/T 699</td></tr></table>

2 螺栓试件的机械性能应符合表5.3.2- 2的规定。

表5.3.2-2 扭剪型高强度螺栓原材料试件机械性能  

<table><tr><td rowspan="2">性能等级</td><td rowspan="2">抗拉强度Rm(MPa)</td><td>规定非比例延伸强度Rp0.2(MPa)</td><td>断后伸长率A(%)</td><td>断面收缩率Z(%)</td><td>冲击吸收功Akz(J)(-20℃)</td></tr><tr><td colspan="4">不小于</td></tr><tr><td>10.9S</td><td>1040～1240</td><td>940</td><td>10</td><td>42</td><td>27</td></tr></table>

3 螺栓的规格可按M16、M20、(M22)、M24、(M27)、M30系列值选用,并宜优先选用不带括号的规格。

5.3.3 大六角高强度螺栓的材料、机械性能应符合下列规定:

1 螺栓的性能等级为8.8级或10.9级,其所用钢材牌号应符合表5.3.3- 1的规定。

表5.3.3-1 大六角高强度螺栓用钢材牌号  

<table><tr><td>类别</td><td>性能等级</td><td>推荐材料</td><td>材料标准编号</td><td>适用规格</td></tr><tr><td rowspan="6">螺栓</td><td rowspan="2">10.9S</td><td>20MnTiB
ML20MnTiB</td><td>GB/T 3077
GB/T 6478</td><td>≤M24</td></tr><tr><td>35VB</td><td></td><td>≤M30</td></tr><tr><td rowspan="4">8.8S</td><td>45.35</td><td>GB/T 699</td><td>≤M20</td></tr><tr><td>20MnTiB,40Cr
ML20MnTiB</td><td>GB/T 3077
GB/T 6478</td><td>≤M24</td></tr><tr><td>35CrMo</td><td>GB/T 3077</td><td rowspan="2">≤M30</td></tr><tr><td>35VB</td><td></td></tr><tr><td rowspan="2">螺母</td><td>10H</td><td rowspan="2">45.35
ML35</td><td rowspan="2">GB/T 699
GB/T 6478</td><td rowspan="2"></td></tr><tr><td>8H</td></tr><tr><td>垫圈</td><td>35HRC~45HRC</td><td>45.35</td><td>GB/T 699</td><td></td></tr></table>

2 螺栓试件的机械性能应符合表5.3.3- 2的规定。

表5.3.3-2 大六角高强度螺栓原材料试件的机械性能  

<table><tr><td rowspan="2">性能等级</td><td rowspan="2">抗拉强度Rm(MPa)</td><td>规定非比例延伸强度Rp0.2(MPa)</td><td>断后伸长率A(%)</td><td>断面收缩率Ψ(%)</td><td>冲击吸收功AkVz(J)</td></tr><tr><td colspan="4">不小于</td></tr><tr><td>10.9S</td><td>1040～1240</td><td>940</td><td>10</td><td>42</td><td>47</td></tr><tr><td>8.8S</td><td>830～1030</td><td>660</td><td>12</td><td>45</td><td>63</td></tr></table>

5.3.4 网架螺栓球用高强度螺栓的材质、性能和技术条件应符合现行国家标准《钢网架螺栓球节点用高强度螺栓》GB/T16939的规定,其强度等级为10.9S(规格为M12~M36)和9.8S(规格为M39~M64),所用钢材牌号和试件机械性能应分别符合表5.3.4- 1、表5.3.4- 2的规定。

表5.3.4-1 网架用高强度螺栓钢材牌号与规格  

<table><tr><td>性能等级</td><td>推荐材料</td><td>材料标准编号</td><td>适用规格</td></tr><tr><td rowspan="2">10.9S</td><td>20MnTiB、40Cr、35CrMo</td><td>GB/T 3077</td><td>M12～M24</td></tr><tr><td>35VB、40Cr、35CrMo</td><td>GB/T 3077 及 GB/T 16939—1997 附录 B</td><td>M27～M36</td></tr><tr><td>9.8S</td><td>35CrMo、40Cr</td><td>GB/T 3077</td><td>M39～M64</td></tr></table>

表5.3.4-2 网架用高强度螺栓试件的机械性能  

<table><tr><td rowspan="2">性能等级</td><td rowspan="2">抗拉强度σb(MPa)</td><td>屈服强度σ0.2(MPa)</td><td>伸长率δs(%)</td><td>收缩率Ψ(%)</td></tr><tr><td colspan="3">min</td></tr><tr><td>10.9S</td><td>1040～1240</td><td>940</td><td rowspan="2">10</td><td rowspan="2">42</td></tr><tr><td>9.8S</td><td>900～1100</td><td>720</td></tr></table>

# 6 设计参数和指标

# 6.1 钢材的抗力分项系数

6.1.1 钢材的强度设计值应按钢材标准规定的屈服强度除以抗力分项系数  $\gamma_{\mathrm{R}}$  确定。设计普通钢结构时,对Q235钢,  $\gamma_{\mathrm{R}}$  取为1.087;对Q345钢、Q390钢、Q420钢,  $\gamma_{\mathrm{R}}$  取为1.111。设计冷弯薄壁型钢(壁厚  $t \leqslant 6 \mathrm{~mm}$  )结构时,对Q235钢和Q345钢,  $\gamma_{\mathrm{R}}$  均取为1.15。

6.1.2 当设计采用上述牌号以外的Q235类或Q345、Q390、Q420类钢材时,应按现行国家标准《钢结构设计规范》GB50017的规定进行专门验证试验分析以确定  $\gamma_{\mathrm{R}}$  的取值。

6.1.3 对符合第3.1.5条规定的铸钢件,其抗力分项系数  $\gamma_{\mathrm{R}}$  可取为1.282。

# 6.2 钢材的强度设计值和设计指标

6.2.1 符合现行国家标准《碳素结构钢》GB/T700和《低合金高强度结构钢》GB/T1591规定的Q235、Q345、Q390、Q420各牌号的热轧型(板)材,其强度设计值应按表6.2.1采用。

表6.2.1 碳素结构钢与低合金高强度结构钢的强度设计值  $(\mathrm{N} / \mathrm{mm}^{2})$

<table><tr><td colspan="3">钢 材</td><td rowspan="2">抗拉、抗压和抗弯f</td><td rowspan="2">抗剪f&#x27;</td><td rowspan="2">端面承压(刨平顶紧)fce</td></tr><tr><td>类别</td><td>牌号</td><td>厚度或直径(mm)</td></tr><tr><td rowspan="4">碳素结构钢</td><td rowspan="4">Q235</td><td>≤16</td><td>215</td><td>125</td><td rowspan="4">325</td></tr><tr><td>&amp;gt;16~40</td><td>205</td><td>120</td></tr><tr><td>&amp;gt;40~60</td><td>200</td><td>115</td></tr><tr><td>&amp;gt;60~100</td><td>190</td><td>110</td></tr></table>

续表6.2.1  

<table><tr><td colspan="3">钢  材</td><td rowspan="2">抗拉、抗压和抗弯f</td><td rowspan="2">抗剪f。</td><td rowspan="2">端面承压(刨平顶紧)fce</td></tr><tr><td>类别</td><td>牌号</td><td>厚度或直径(mm)</td></tr><tr><td rowspan="12">低合金高强度结构钢</td><td rowspan="4">Q345</td><td>≤16</td><td>310</td><td>180</td><td rowspan="4">400</td></tr><tr><td>≥16~35</td><td>295</td><td>170</td></tr><tr><td>≥35~50</td><td>265</td><td>155</td></tr><tr><td>≥50~100</td><td>250</td><td>145</td></tr><tr><td rowspan="4">Q390</td><td>≤16</td><td>350</td><td>205</td><td rowspan="4">415</td></tr><tr><td>≥16~35</td><td>335</td><td>190</td></tr><tr><td>≥35~50</td><td>315</td><td>180</td></tr><tr><td>≥50~100</td><td>295</td><td>170</td></tr><tr><td rowspan="4">Q420</td><td>≤16</td><td>380</td><td>220</td><td rowspan="4">440</td></tr><tr><td>≥16~35</td><td>360</td><td>210</td></tr><tr><td>≥35~50</td><td>340</td><td>195</td></tr><tr><td>≥50~100</td><td>325</td><td>185</td></tr></table>

注:表中厚度系指计算点的钢材厚度,对轴心受拉和轴心受压构件系指截面中较厚板件的厚度。

6.2.2 符合现行国家标准《建筑结构用钢板》GB/T19879的Q235GJ、Q345GJ钢板,其强度设计值应按表6.2.2采用。

表6.2.2 建筑结构用钢板的强度设计值  $(N / \mathbf{mm}^{2})$  

<table><tr><td colspan="2">钢  材</td><td rowspan="2">抗拉、抗压和抗弯f</td><td rowspan="2">抗剪fV</td><td rowspan="2">端面承压(刨平顶紧)fce</td></tr><tr><td>牌号</td><td>厚度或直径(mm)</td></tr><tr><td rowspan="4">Q235GJ</td><td>6～16</td><td>215</td><td>125</td><td rowspan="4">350</td></tr><tr><td>＞16～35</td><td>215</td><td>125</td></tr><tr><td>＞35～50</td><td>205</td><td>120</td></tr><tr><td>＞50～100</td><td>195</td><td>110</td></tr><tr><td rowspan="2">Q345GJ</td><td>6～16</td><td>310</td><td>180</td><td rowspan="2">420</td></tr><tr><td>＞16～35</td><td>310</td><td>180</td></tr></table>

续表6.2.2  

<table><tr><td colspan="2">钢 材</td><td rowspan="2">抗拉、抗压和抗弯f</td><td rowspan="2">抗剪fV</td><td rowspan="2">端面承压(刨平顶紧)fcc</td></tr><tr><td>牌号</td><td>厚度或直径(mm)</td></tr><tr><td rowspan="2">Q345GJ</td><td>＞35～50</td><td>300</td><td>175</td><td rowspan="2">420</td></tr><tr><td>＞50～100</td><td>290</td><td>170</td></tr></table>

注:表中厚度系指计算点的钢材厚度,对轴心受拉和轴心受压构件系指截面中较厚板件的厚度。

6.2.3 符合现行国家标准《结构用无缝钢管》GB/T8162的热轧无缝钢管,其强度设计值应按表6.2.3采用。

表6.2.3 结构用无缝钢管的强度设计值  $(N / \mathbf{mm}^{2}$  1  

<table><tr><td colspan="2">钢 材</td><td rowspan="2">抗拉、抗压和抗弯f</td><td rowspan="2">抗剪fV</td><td rowspan="2">端面承压(刨平顶紧)fcc</td></tr><tr><td>牌号</td><td>厚度(mm)</td></tr><tr><td rowspan="3">Q235</td><td>≤16</td><td>215</td><td>125</td><td rowspan="3">325</td></tr><tr><td>＞16～30</td><td>205</td><td>120</td></tr><tr><td>＞30</td><td>200</td><td>115</td></tr><tr><td rowspan="3">Q345</td><td>≤16</td><td>310</td><td>180</td><td rowspan="3">400</td></tr><tr><td>＞16～30</td><td>290</td><td>165</td></tr><tr><td>＞30</td><td>265</td><td>150</td></tr><tr><td rowspan="3">Q390</td><td>≤16</td><td>350</td><td>200</td><td rowspan="3">415</td></tr><tr><td>＞16～30</td><td>330</td><td>190</td></tr><tr><td>＞30</td><td>315</td><td>180</td></tr><tr><td rowspan="3">Q420</td><td>≤16</td><td>375</td><td>215</td><td rowspan="3">440</td></tr><tr><td>＞16～30</td><td>360</td><td>205</td></tr><tr><td>＞30</td><td>340</td><td>195</td></tr></table>

6.2.4 进行下列情况的结构构件或连接计算时,按表6.2.1的强度设计值取值应乘以相应的折减系数:

1 单面连接的单角钢:

1)按轴心受力计算强度和连接:0.85;

2)按轴心受压计算稳定性:

等边角钢:  $0.6 + 0.0015\lambda$  ,但不大于1.0;

短边相连的不等边角钢:  $0.5 + 0.0025\lambda$  ,但不大于1.0;

长边相连的不等边角钢:0.7;

为长细比,对中间无联系的单角钢压杆,应按最小回

转半径计算,当  $\lambda < 20$  时,取  $\lambda = 20$

2 无垫板的单面施焊对接焊缝:0.85;

3 施工条件较差的高空安装焊缝连接:0.90。

当上述几种情况同时存在时,其折减系数应连乘。

6.2.5 冷弯薄壁型钢(壁厚  $t \leqslant 6\mathrm{mm}$  )的强度设计值应符合下列规定:

1 Q235和Q345牌号钢的冷弯薄壁型钢,其强度设计值按表6.2.5采用。

表6.2.5 冷弯薄壁型钢(壁厚  $t \leqslant 6\mathrm{mm}$  )的强度设计值  $(N / \mathrm{mm}^{2})$

<table><tr><td>钢材牌号</td><td>抗拉、抗压和抗弯f</td><td>抗剪fV</td><td>端面承压(磨平顶紧)fN</td></tr><tr><td>Q235</td><td>205</td><td>120</td><td>310</td></tr><tr><td>Q345</td><td>300</td><td>175</td><td>400</td></tr></table>

2 全截面有效的冷弯薄壁型钢构件,可考虑冷弯效应对强度提高的影响(热浸镀锌的型材除外),将强度设计值乘以增大系数  $k_{c}$  取值,  $k_{c}$  按下式计算:

$$
k_{c} = \left[1 + \frac{\eta(12\gamma - 10)t}{l}\sum_{i = 1}^{n}\frac{\theta_{i}}{2\pi}\right] \tag{6.2.5}
$$

式中:  $\eta$  ——成型方式系数,对于冷弯高频焊并圆变方工艺成型的方、矩形管,  $\eta = 1.7$  ;对于圆管和其他方式成型的方、矩形管及开口型钢,  $\eta = 1.0$  ;

$\gamma$  ——钢材的抗拉强度与屈服强度的比值。对Q235钢,可取  $\gamma = 1.58$  ;对Q345钢,可取  $\gamma = 1.48$  ;

$n$  ——型钢截面所含棱角数目;

$\theta_{i}$  ——型钢截面上第  $i$  个棱角所对应的圆周角(图6.2.5),以

弧度为单位;

l——型钢截面中心线的展开长度,可取型钢截面积与其厚度的比值。

![](images/bf84c9a86a1a89acedbedff7df24edd755f7e60f8477a89a07f6be708125aca2.jpg)  
图6.2.5 冷弯薄壁型钢截面圆周角示意图

3 计算下列情况的冷弯薄壁型钢结构构件和连接时,其强度设计值应乘以以下折减系数:

1)平面格构式檩条的端部主要受压腹杆:0.85;

2)单面连接的单角钢杆件:

按轴心受力计算强度和连接:0.85;

按轴心受压计算稳定性:  $0.6 + 0.0014\lambda$

为长细比,对中间无联系的单角钢压杆,应按最小回

转半径计算,当  $\lambda < 20$  时,取  $\lambda = 20$

3)无垫板的单面对接焊缝:0.85;

4)施工条件较差的高空安装焊缝:0.90;

5)两构件连接采用搭接或其间填有垫板以及单盖板的不对称连接:0.9。

上述几种情况同时存在时,其折减系数应连乘。

6.2.6 符合现行国家标准《焊接结构用铸钢件》GB/T7659和《一般工程用铸造碳钢件》GB/T11352的铸钢件材料,其强度设计值应分别按表6.2.6- 1、6.2.6- 2采用。符合现行协会标准《铸钢节点应用技术规程》CECS235规定的G17Mn5、G20Mn5铸钢

件的强度设计值应按表6.2.6- 3采用。

表6.2.6-1 焊接结构用铸钢件强度设计值  $(N / \mathbf{mm}^{2})$  

<table><tr><td>铸钢件
牌号</td><td>抗拉、抗压和抗弯
f</td><td>抗剪
fV</td><td>端面承压(刨平顶紧)
fcc</td></tr><tr><td>ZG 200-400H</td><td>155</td><td>90</td><td>260</td></tr><tr><td>ZG 230-450H</td><td>180</td><td>105</td><td>290</td></tr><tr><td>ZG 270-480H</td><td>210</td><td>125</td><td>310</td></tr><tr><td>ZG 300-500H</td><td>230</td><td>130</td><td>325</td></tr><tr><td>ZG 340-550H</td><td>256</td><td>145</td><td>355</td></tr></table>

注:表内值适用于厚度为  $100\mathrm{mm}$  以下的铸件。

表6.2.6-2 一般工程用铸钢件强度设计值  $(N / \mathbf{mm}^{2})$  

<table><tr><td>铸钢件
牌号</td><td>抗拉、抗压和抗弯
f</td><td>抗剪
fV</td><td>端面承压(刨平顶紧)
fcc</td></tr><tr><td>ZG 200-400</td><td>155</td><td>90</td><td>260</td></tr><tr><td>ZG 230-450</td><td>180</td><td>105</td><td>290</td></tr><tr><td>ZG 270-500</td><td>210</td><td>120</td><td>325</td></tr><tr><td>ZG 310-570</td><td>240</td><td>140</td><td>370</td></tr></table>

注:表内值适用于厚度为  $100\mathrm{mm}$  以下的铸件。

表6.2.6-3G17Mn5、G20Mn5铸钢件强度设计值  $(N / \mathbf{mm}^{2})$  

<table><tr><td>铸钢件
牌号</td><td>抗拉、抗压和抗弯
f</td><td>抗剪
fV</td><td>端面承压(刨平顶紧)
fcc</td><td>铸件壁厚
(mm)</td></tr><tr><td>G17Mn5QT</td><td>185</td><td>105</td><td>290</td><td>t≤50</td></tr><tr><td>G20Mn5N</td><td>235</td><td>135</td><td>310</td><td>t≤30</td></tr><tr><td>G20Mn5QT</td><td>235</td><td>135</td><td>325</td><td>t≤100</td></tr></table>

注:1 表内牌号QT表示调质状态,N表示正火状态;

2 表中抗拉(压)、抗剪和端面承压等强度设计值均为与附录E中相应牌号铸钢屈服强度的对应值。

6.2.7 钢材、铸钢件和索材的物理性能指标,应分别符合表6.2.7- 1、6.2.7- 2的规定。

表6.2.7-1 钢材和铸钢件的物理性能指标  

<table><tr><td>弹性模量E
(N/mm²)</td><td>剪切模量G
(N/mm²)</td><td>线膨胀系数α
(以每℃计)</td><td>质量密度ρ
(kg/m³)</td></tr><tr><td>206×10³</td><td>79×10³</td><td>12×10⁻⁶</td><td>7850</td></tr></table>

表6.2.7-2 索材的弹性模量与线膨胀系数  

<table><tr><td>索材种类</td><td>弹性模量E
(N/mm²)</td><td>线膨胀系数α
(以每℃计)</td></tr><tr><td>钢丝束索</td><td>2.00×10⁵</td><td>1.84×10⁻⁵</td></tr><tr><td>钢绞线索</td><td>1.95×10⁵</td><td>1.32×10⁻⁵</td></tr><tr><td>钢丝线索</td><td>1.40×10⁵</td><td>1.59×10⁻⁵</td></tr><tr><td>钢拉杆索</td><td>2.06×10⁵</td><td>1.20×10⁻⁵</td></tr></table>

# 6.3 螺栓的强度和承载力设计值

6.3.1 普通螺栓、锚栓及承压型连接的高强度螺栓,其强度设计值应按表6.3.1采用。

表6.3.1 螺栓的强度设计值  $\mathrm{(N / mm^{2}}$  

<table><tr><td rowspan="3" colspan="2">螺栓的性能等级、锚栓和构件钢材牌号</td><td colspan="6">普通螺栓</td><td rowspan="2">锚栓</td><td rowspan="2" colspan="4">承压型连接高强度螺栓</td></tr><tr><td colspan="3">C级螺栓</td><td colspan="3">A级、B级螺栓</td></tr><tr><td>抗拉f1</td><td>抗剪f2</td><td>承压f3</td><td>抗拉f4</td><td>抗剪f5</td><td>承压f6</td><td>抗拉f7</td><td>抗拉f8</td><td>抗剪f9</td><td>承压f10</td><td></td></tr><tr><td rowspan="3">普通螺栓</td><td>4.6级、4.8级</td><td>170</td><td>140</td><td>-</td><td>-</td><td>-</td><td>-</td><td>-</td><td>-</td><td>-</td><td>-</td><td></td></tr><tr><td>5.6级</td><td>-</td><td>-</td><td>-</td><td>210</td><td>190</td><td>-</td><td>-</td><td>-</td><td>-</td><td>-</td><td></td></tr><tr><td>8.8级</td><td>-</td><td>-</td><td>-</td><td>400</td><td>320</td><td>-</td><td>-</td><td>-</td><td>-</td><td>-</td><td></td></tr><tr><td rowspan="2">锚栓</td><td>Q235钢</td><td>-</td><td>-</td><td>-</td><td>-</td><td>-</td><td>-</td><td>140</td><td>-</td><td>-</td><td>-</td><td></td></tr><tr><td>Q345钢</td><td>-</td><td>-</td><td>-</td><td>-</td><td>-</td><td>-</td><td>180</td><td>-</td><td>-</td><td>-</td><td></td></tr><tr><td rowspan="2">承压型连接高强度螺栓</td><td>8.8级</td><td>-</td><td>-</td><td>-</td><td>-</td><td>-</td><td>-</td><td>-</td><td>400</td><td>250</td><td>-</td><td></td></tr><tr><td>10.9级</td><td>-</td><td>-</td><td>-</td><td>-</td><td>-</td><td>-</td><td>-</td><td>500</td><td>310</td><td>-</td><td></td></tr><tr><td rowspan="2">所连接构件钢材牌号</td><td>Q235钢</td><td>-</td><td>-</td><td>305</td><td>-</td><td>-</td><td>405</td><td>-</td><td>-</td><td>-</td><td>470</td><td></td></tr><tr><td>Q345钢</td><td>-</td><td>-</td><td>385</td><td>-</td><td>-</td><td>510</td><td>-</td><td>-</td><td>-</td><td>590</td><td></td></tr></table>

续表6.3.1  

<table><tr><td rowspan="4" colspan="2">螺栓的性能等级、锚栓和构件钢材牌号</td><td colspan="6">普通螺栓</td><td rowspan="2">锚栓</td><td rowspan="2" colspan="4">承压型连接高强度螺栓</td></tr><tr><td colspan="3">C级螺栓</td><td colspan="3">A级、B级螺栓</td></tr><tr><td>抗拉</td><td>抗剪</td><td>承压</td><td>抗拉</td><td>抗剪</td><td>承压</td><td>抗拉</td><td>抗拉</td><td>抗剪</td><td>承压</td><td>抗拉</td></tr><tr><td>f1</td><td>f2</td><td>f3</td><td>f4</td><td>f5</td><td>f6</td><td>f7</td><td>f8</td><td>f9</td><td>f10</td><td>f11</td></tr><tr><td rowspan="2">所连接构件钢材牌号</td><td>Q390钢</td><td>—</td><td>—</td><td>400</td><td>—</td><td>—</td><td>530</td><td>—</td><td>—</td><td>—</td><td>615</td><td></td></tr><tr><td>Q420钢</td><td>—</td><td>—</td><td>425</td><td>—</td><td>—</td><td>560</td><td>—</td><td>—</td><td>—</td><td>655</td><td></td></tr></table>

注:1 普通C级与A、B级螺栓的性能及技术规格应符合现行国家标准《紧固件机械性能 螺栓、螺钉和螺柱》GB/T3098.1及《六角头螺栓C级》GB/T5780与《六角头螺栓》GB/T5782的规定。

2 高强度螺栓应选用大六角型或扭剪型高强度螺栓。前者性能应符合现行国家标准《钢结构用高强度大六角头螺栓、大六角螺母、垫圈技术条件》GB/T1231的规定;后者仅有10.9级级别,其性能应符合现行国家标准《钢结构用扭剪型高强度螺栓连接副》GB/T3632的规定。

3 螺栓孔的允许偏差和孔壁表面粗糙度,均应符合现行国家标准《钢结构工程施工质量验收规范》GB50205的要求。

6.3.2 每个摩擦型连接的高强度螺栓承载力设计值应按下列公式计算:

抗拉承载力  $N_{\mathrm{t}}^{\mathrm{b}} = 0.8P$  (6.3.2- 1)

抗剪承载力  $N_{\mathrm{v}}^{\mathrm{b}} = k_{1}k_{2}n_{\mathrm{i}}\mu P$  (6.3.2- 2)

式中:P——每个螺栓的预拉力,按表6.3.2- 1取值;

k——系数,对冷弯薄壁型钢结构(壁厚  $t\leqslant 6\mathrm{mm}$  )取0.8;其他情况取0.9;

k——孔型系数,标准孔取1.0;大圆孔取0.85;荷载与槽孔长方向垂直时取0.7,与槽孔长方向平行时取0.6;

$n_{\mathrm{f}}$  ——传力摩擦面数目;

μ——摩擦面的抗滑移系数,可分别按表6.3.2- 2、6.3.2- 3取值。

表6.3.2-1 一个高强度螺栓的预拉力P(kN)  

<table><tr><td rowspan="2">螺栓的性能等级</td><td colspan="7">螺栓公称直径</td></tr><tr><td>M12</td><td>M16</td><td>M20</td><td>M22</td><td>M24</td><td>M27</td><td>M30</td></tr><tr><td>8.8S</td><td>45</td><td>80</td><td>125</td><td>150</td><td>175</td><td>230</td><td>280</td></tr><tr><td>10.9S</td><td>55</td><td>100</td><td>155</td><td>190</td><td>225</td><td>290</td><td>355</td></tr></table>

表6.3.2-2 钢材摩擦面的抗滑移系数  $\mu$  

<table><tr><td rowspan="2" colspan="2">在连接处构件接触面的处理方法</td><td colspan="4">构件的钢号</td></tr><tr><td>Q235</td><td>Q345</td><td>Q390</td><td>Q420</td></tr><tr><td rowspan="3">普通
钢结构</td><td>喷砂(丸)</td><td>0.45</td><td colspan="2">0.50</td><td>0.50</td></tr><tr><td>喷砂(丸)后生赤锈</td><td>0.45</td><td colspan="2">0.50</td><td>0.50</td></tr><tr><td>钢丝刷消除浮锈或
未经处理的干净轧制表面</td><td>0.30</td><td colspan="2">0.35</td><td>0.40</td></tr><tr><td rowspan="3">冷弯薄壁
型钢结构</td><td>喷砂(丸)</td><td>0.40</td><td>0.45</td><td>-</td><td>-</td></tr><tr><td>热轧钢材轧制表面清除浮锈</td><td>0.30</td><td>0.35</td><td>-</td><td>-</td></tr><tr><td>冷轧钢材轧制表面清除浮锈</td><td>0.25</td><td>-</td><td>-</td><td>-</td></tr></table>

注:1 钢丝刷除锈方向应与受力方向垂直。

2 当连接构件采用不同钢号时,抗滑移系数  $\mu$  值应按相应的较低值取值。

3 采用其他方法进行摩擦面处理时,其抗滑移系数值应经试验确定。

表6.3.2-3 涂层摩擦面的抗滑移系数  $\mu$  

<table><tr><td>涂层类型</td><td>钢材表面处理要求</td><td>涂层厚度(μm)</td><td>抗滑移系数</td></tr><tr><td>无机富锌漆</td><td rowspan="3">Sa2 1/2</td><td rowspan="3">60～80</td><td>0.40(0.35)</td></tr><tr><td>锌加底漆(ZINGA)</td><td>0.45</td></tr><tr><td>防滑防锈硅酸锌漆</td><td>0.45</td></tr></table>

注:1 当设计要求使用其他涂层(热喷铝、镀锌等)时,其钢材表面处理要求、涂层厚度以及抗滑移系数均应经试验确定。

2 抗滑移系数所在列中括号内值用于Q235钢材。

6.3.3 符合现行国家标准《电弧螺柱焊用圆柱头焊钉》GB/T 10433的焊(栓)钉,其单个钉的承载力设计值应按下式计算并取其小值:

$$
N_{\mathrm{v}}^{\mathrm{c}} = 0.43A_{\mathrm{s}}\sqrt{E_{\mathrm{c}}f_{\mathrm{c}}} \tag{6.3.3-1}
$$

$$
N_{\mathrm{v}}^{\mathrm{c}} = 0.7A_{\mathrm{s}}\gamma f \tag{6.3.3-2}
$$

式中:  $A_{s}$  ——一个圆柱头焊钉(栓钉)钉杆截面面积;

$\gamma$  ——焊钉钢材的强屈比,  $\gamma = 1.25$ ;

$f$  ——焊钉钢材的抗拉强度设计值,  $f = 290\mathrm{N / mm^{2}}$ ;

$E_{c}$  ——混凝土的弹性模量,按表6.3.3- 1取值;

$f_{c}$  ——混凝土的抗压强度设计值,按表6.3.3- 2取值。

表6.3.3-1 混凝土弹性模量  $(\times 10^{4}\mathrm{N / mm^{2}})$  

<table><tr><td>混凝土强度等级</td><td>C15</td><td>C20</td><td>C25</td><td>C30</td><td>C35</td><td>C40</td><td>C45</td></tr><tr><td>Ec</td><td>2.2</td><td>2.55</td><td>2.80</td><td>3.0</td><td>3.15</td><td>3.25</td><td>3.35</td></tr><tr><td>混凝土强度等级</td><td>C50</td><td>C55</td><td>C60</td><td>C65</td><td>C70</td><td>C75</td><td>C80</td></tr><tr><td>Ec</td><td>3.45</td><td>3.55</td><td>3.60</td><td>3.65</td><td>3.70</td><td>3.75</td><td>3.80</td></tr></table>

表6.3.3-2 混凝土抗压强度设计值  $(\mathbf{N} / \mathbf{m}\mathbf{m}^{2})$  

<table><tr><td rowspan="2">抗压强度</td><td colspan="13">混凝土强度等级</td><td></td></tr><tr><td>C15</td><td>C20</td><td>C25</td><td>C30</td><td>C35</td><td>C40</td><td>C45</td><td>C50</td><td>C55</td><td>C60</td><td>C65</td><td>C70</td><td>C75</td><td>C80</td></tr><tr><td>fc</td><td>7.2</td><td>9.6</td><td>11.9</td><td>14.3</td><td>16.7</td><td>19.1</td><td>21.1</td><td>23.1</td><td>25.3</td><td>27.5</td><td>29.7</td><td>31.8</td><td>33.8</td><td>35.9</td></tr></table>

# 6.4 焊缝的强度设计值和质量等级要求

6.4.1 各类焊缝的强度设计值应按表6.4.1采用。

表6.4.1焊接材料的匹配与焊缝强度设计值  

<table><tr><td rowspan="4">焊接方法和焊条型号</td><td rowspan="2" colspan="2">构件钢材</td><td colspan="5">焊缝的强度设计值(N/mm²)</td></tr><tr><td colspan="4">对接焊缝</td><td>角焊缝</td></tr><tr><td rowspan="2">牌号</td><td rowspan="2">钢材厚度或直径(mm)</td><td rowspan="2">抗压fnc</td><td>焊缝质量为下列等级时,抗拉fnc</td><td>抗剪fnc</td><td rowspan="2">抗拉、抗压和抗剪fnc</td><td rowspan="2"></td></tr><tr><td>一级、二级</td><td>三级</td></tr><tr><td rowspan="4">自动焊、半自动焊和E43XX型焊条手工焊</td><td rowspan="4">Q235</td><td>≤16</td><td>215</td><td>215</td><td>185</td><td>125</td><td rowspan="4">160</td></tr><tr><td>&amp;gt;16~40</td><td>205</td><td>205</td><td>175</td><td>120</td></tr><tr><td>&amp;gt;40~60</td><td>200</td><td>200</td><td>170</td><td>115</td></tr><tr><td>&amp;gt;60~100</td><td>190</td><td>190</td><td>160</td><td>110</td></tr></table>

续表6.4.1  

<table><tr><td rowspan="4">焊接方法和焊条型号</td><td rowspan="2" colspan="2">构件钢材</td><td colspan="5">焊缝的强度设计值(N/mm²)</td></tr><tr><td colspan="4">对接焊缝</td><td>角焊缝</td></tr><tr><td rowspan="2">牌号</td><td rowspan="2">钢材厚度或直径(mm)</td><td rowspan="2">抗压f
c</td><td>焊缝质量为下列
等级时,抗拉f
t</td><td>抗剪f
w</td><td rowspan="2">抗拉、抗压和
抗剪f
t</td><td rowspan="2"></td></tr><tr><td>一级、二级</td><td>三级</td></tr><tr><td rowspan="4">自动焊、半自动焊和E50XX型焊条手工焊</td><td rowspan="4">Q345</td><td>≤16</td><td>310</td><td>310</td><td>265</td><td>180</td><td rowspan="4">200</td></tr><tr><td>&amp;gt;16~35</td><td>295</td><td>295</td><td>250</td><td>170</td></tr><tr><td>&amp;gt;35~50</td><td>265</td><td>265</td><td>225</td><td>155</td></tr><tr><td>&amp;gt;50~100</td><td>250</td><td>250</td><td>210</td><td>145</td></tr><tr><td rowspan="8">自动焊、半自动焊和E55XX型焊条手工焊</td><td rowspan="4">Q390</td><td>≤16</td><td>350</td><td>350</td><td>300</td><td>205</td><td rowspan="4">220</td></tr><tr><td>&amp;gt;16~35</td><td>335</td><td>335</td><td>285</td><td>190</td></tr><tr><td>&amp;gt;35~50</td><td>315</td><td>315</td><td>270</td><td>180</td></tr><tr><td>&amp;gt;50~100</td><td>295</td><td>295</td><td>250</td><td>170</td></tr><tr><td rowspan="4">Q420</td><td>≤16</td><td>380</td><td>380</td><td>320</td><td>220</td><td rowspan="4">220</td></tr><tr><td>&amp;gt;16~35</td><td>360</td><td>360</td><td>305</td><td>210</td></tr><tr><td>&amp;gt;35~50</td><td>340</td><td>340</td><td>290</td><td>195</td></tr><tr><td>&amp;gt;50~100</td><td>325</td><td>325</td><td>275</td><td>185</td></tr></table>
