Repository: duoleshi/0407-klb-ZG

# 重工施工方案AI智能审核系统(自研)

基于 AI 的工程方案（危大工程专项施工方案）智能审核系统，支持自动识别专业类型、智能匹配知识库规范、生成结构化审核报告。

## 文档导航

- [用户手册](./docs/用户手册.md) - 详细的功能介绍和操作指南
- [常见问题 FAQ](./docs/FAQ.md) - 使用过程中常见问题的解答

## 功能特性

- **智能专业识别** - 自动识别 13 个工程专业类型
  - 基坑工程、模板支撑体系工程、脚手架工程
  - 起重吊装及起重机械安装拆卸工程、拆除爆破工程、暗挖工程
  - 建筑幕墙安装工程、人工挖孔桩工程、钢结构安装工程
  - 水下作业工程、装配式建筑混凝土预制构件安装工程
  - 采用新技术新工艺新材料新设备工程、有限空间作业

- **知识库智能匹配** - 根据方案内容自动匹配相关规范文件
- **强制性标准优先加载** - 优先加载《智能体审核依据》强制性标准
- **多格式 PDF 解析** - 支持文本 PDF 和扫描版 PDF（OCR）
- **结构化审核报告** - 按标准格式输出审核意见
- **审核历史记录** - 保存历史审核记录，支持导出

File: 方案审核依据/专业法律法规标准规范审核依据/房屋建筑工程/安全类方案审核/2危大工程专项方案/9钢结构安装工程/CECS80-2006《塔桅钢结构工程施工质量验收规程》.md (part 1 of 2)
# 中国工程建设标准化协会标准

# 塔桅钢结构工程施工质量验收规程

Specification for constructional quality acceptance of steel tower and mast structures

CECS 80:2006

主编单位:同济大学

批准单位:中国工程建设标准化协会

施行日期:2006年11月1日

中国计划出版社

2006 北京

中国工程建设标准化协会标准

# 基础钢结构工程施工质量验收规程

CECS 80:2006

☆

同济大学主编

中国计划出版社出版

(地址:北京市西城区木樨地北里甲11号国宏大厦C座4层)

(邮政编码:100038 电话:63906433 6390638)

新华书店北京发行所发行

廊坊市海涛印刷有限公司印刷

850×1168毫米 1/32 2.75印张 70千字

2006年11月第一版 2006年11月第一次印刷

印数1—5100册

☆

统一书号:1580058·803

定价:20.00元

# 前言

根据中国工程建设标准化协会(2005)建标协字第14号文《关于印发中国工程建设标准化协会2005年第一批标准制、修订项目计划的通知》的要求,对原标准《塔桅钢结构施工及验收规程》CECS80:96进行了全面修订。

在修订过程中,开展了多项专题研究,总结了近年来的施工经验,参考了国外相关标准,并以多种方式征求了全国有关单位的意见,经反复修改,完成了本稿。

修订后的本规程共包含10章6个附录。本规程的主要修订内容有:1. 按《建筑工程施工质量验收统一标准》GB50300规定的格式和内容对原规程作了全面修改,适应了新的施工质量验收体制;2. 区分了塔桅钢结构工程施工质量验收的主控项目和一般项目;3. 明确了塔桅钢结构工程施工质量验收的检查数量和检查方法;4. 增加了"预拼装"和"包装、发运"两章;5. 在各章中增加了"钢管加工"、"定位和测量基准"、"平台和塔楼安装"、"走梯和爬梯安装"、"防雷接地"等节内容;6. 增加了施工质量验收中推荐使用的各种检测和验收记录表。

根据国家计委计标[1986]1649号文《关于请中国工程建设标准化委员会负责组织推荐性工程建设标准试点工作的通知》的要求,现批准发布协会标准《塔桅钢结构工程施工质量验收规程》,编号为CECS80:2006,推荐给工程建设设计、施工和使用单位采用。自本规程施行之日起,原标准《塔桅钢结构施工及验收规程》CECS80:96废止。

本规程由中国工程建设标准化协会高耸构筑物专业委员会CECS/TC16归口管理,由同济大学建筑工程系《高耸结构设计规

范》管理组(地址:上海四平路1239号,邮编:200092,传真:021- 65984889)负责解释。在使用中如发现需要修改或补充之处,请将意见和资料径寄解释单位。

主编单位:同济大学

参编单位:中广电广播电影电视设计研究院

中国电子工程设计院

中国建筑西南设计研究院

中国电力工程顾问公司

华东电力设计院

西北电力设计院

中国石化集团洛阳石油化工工程公司

南京工业大学

中讯邮电咨询设计院

北京广播电影电视设备制造厂

青岛东方铁塔股份有限公司

河北邮电器材机械厂

浙江电联设备工程有限公司

常熟铁塔厂

江阴同济钢结构工程有限公司

杭州余杭宁远电器有限公司

主要起草人:王肇民 马人乐(以下按姓氏笔画排序)

王建磊 王谦 王墨耕 吕兆华 何建平

何敏娟 沈之容 肖克艰 肖建平 陆公辕

武笑平 罗命达 罗烈 范建刚 荆建中

唐玉德 唐国安 唐海涛 徐华刚 秦益芬

曹向东 龚元 董军 韩汇如

中国工程建设标准化协会

2006年8月10日

# 目次

# 7 防腐蚀处理 (31)

7.1 一般规定 (31)

7.2 热浸镀锌 (31)

7.3 热喷涂锌、铝复合涂层 (32)

# 8 包装、发运 (34)

8.1 一般规定 (34)

8.2 包装发运 (34)

# 9 安装 (36)

9.1 一般规定 (36)

9.2 定位和测量基准 (37)

9.3 基础、地脚螺栓(锚栓)和支承面 (38)

9.4 紧固件连接 (39)

9.5 构架式钢塔主体结构安装 (41)

9.6 单臂塔安装 (43)

9.7 槡杆安装 (44)

9.8 平台和塔楼安装 (46)

9.9 走梯和爬梯安装 (47)

9.10 防雷接地 (47)

10 分部工程验收 (49)

附录A 有关安全和功能检验、见证检测的项目 (51)

附录B 有关观感质量检查的项目 (52)

附录C 分部工程施工现场质量管理检查记录 (53)

附录D 分项工程检验批质量验收记录 (54)

附录E 分项工程质量验收记录 (62)

附录F 分部(子分部)工程质量验收记录 (63)

本规程用词说明 (64)

附:条文说明 (65)

# 1总则

1.0.1 为了加强塔桅钢结构工程质量管理,统一塔桅钢结构工程施工验收标准,保证工程质量,制定本规程。

1.0.2 本规程适用于各种结构形式的广播电视塔、通信塔(构架式塔、单管塔、拉线杆塔)、微波塔、无线电桅杆等塔桅钢结构工程的加工、安装及验收。对输电高塔、石油化工塔、排气和火炬塔、照明灯杆塔、水塔等钢结构工程也可参照使用。

1.0.3 本规程应与现行国家标准《建筑工程施工质量验收统一标准》GB50300、《钢结构工程施工质量验收规范》GB50205和现行行业标准《建筑钢结构焊接技术规程》JGJ81配套使用。本规程未作规定处,应按各行业标准规定执行。

1.0.4 塔桅钢结构工程施工中采用的工程技术文件、承包合同文件对施工质量验收的要求不应低于本规程的规定。

1.0.5 对于高度超过  $350\mathrm{m}$  或高度超过  $250\mathrm{m}$  非中心对称的塔桅钢结构,其施工质量验收标准应在工程实施之前根据工程特点专门论证后确定。

# 2 术语、符号

# 2.1 术 语

# 2.1.1 塔桅钢结构工程质量 quality of steel tower and mast structures

塔桅钢结构工程满足相关标准规定或合同要求的安全、使用和耐久、环境保护等方面各种明显和隐含特性的总和。

# 2.1.2 验收 acceptance

在施工单位自行质量检查评定的基础上,参与建设塔桅钢结构工程的有关单位共同对检验批、分项、分部、单位工程的质量进行抽样复验,并根据相关标准,以书面形式对工程质量是否合格作出确认。

# 2.1.3 进场验收 site acceptance

对进入施工现场的材料、构配件、设备等按相关标准规定的要求进行检验,对产品是否合格作出确认。

# 2.1.4 检验批 inspection lot

按同一生产条件或规定方式汇集的,由一定数量样本组成的检验体。

# 2.1.5 检验 inspection

对检验项目的性能进行量测、检查、试验等,并将结果与标准规定的要求进行比较,以确定每项性能是否合格的活动。

# 2.1.6 见证取样检测 evidential testing

在监理单位或建设单位监督下,由施工单位现场取样,并送至具备相应资质的检测单位进行的检测。

# 2.1.7 交接检验 handing over inspection

由工程施工的后续承接方与前期完成方共同检查,并对可否

继续施工作出确认的活动。

2.1.8 主控项目 dominant item

塔桅钢结构工程中,对安全、卫生、环境保护和公众利益起决定性作用的检验项目。

2.1.9 一般项目 general item

塔桅钢结构工程中,除主控项目以外的检验项目。

2.1.10 抽样检验 sampling inspection

按照规定的抽样方案,随机地从进场的材料、构配件、设备或建筑工程检验项目中,按检验批抽取一定数量的样本进行的检验。

2.1.11 抽样方案 sampling scheme

根据检验项目的特性确定的抽样数量和方法。

2.1.12 计数检验 counting inspection

在抽样检验的样本中,记录每一样本的某种特性或计算每一样本的缺陷数目的检验方法。

2.1.13 计量检验 quantitative inspection

在抽样检验的样本中,对每一样本测量其某个定量特性的检验方法。

2.1.14 观感质量 quality of appearance

通过观察和必要的量测反映的工程外在质量。

2.1.15 返修 repair

对工程不符合标准规定的部位采取的整修等措施。

2.1.16 返工 rework

对不合格的工程部位采取的重新制作、重新施工等措施。

2.1.17 预拼装 test assembling

为检验构件是否满足安装质量要求而在制造厂内预先进行的试拼装。

2.1.18 空间刚度单元 space rigid unit

由构件组成的基本的稳定空间体系。

2.1.19 焊钉(栓钉)焊接 stud welding

将焊钉(栓钉)一端与板件(或管件)表面接触并通电引弧,待接触面熔化后,给焊钉(栓钉)加压而完成焊接的方法。

2.1.20 环境温度 ambient temperature

制作或安装时现场的温度。

# 2.2 符号

a- 一间距;

b- 一宽度或板的自由外伸宽度;

d- 一直径;

e- 一偏心距;

f- 一挠度、弯曲矢高;

$H$  ——柱高度;全塔高度;桅杆总高度;

$H^{\prime}$  ——电梯井道全高度;

$h$  ——截面高度;相邻两层高差;

$l$  ——长度、跨度;

$r$  ——半径;

$t$  ——板、壁厚度;

$\Delta$  ——几何尺寸增量;

$D_{\mathrm{max}}$  ——长轴长度;

$D_{\mathrm{min}}$  ——短轴长度;

$D_{0}$  ——设计直径。

# 3 基本规定

3.0.1 塔桅钢结构工程的制作、安装应由具备相应制作、安装资质的单位承担。其工程质量管理应具备相应的施工技术标准、质量管理体系和检验制度;工程施工现场应委派项目技术负责人,并具有经审批的施工组织设计。

3.0.2 塔桅钢结构制作前应根据结构施工图和设计文件编制塔桅钢结构施工详图,如结构施工详图设计时需对原结构设计作修改,应取得设计单位同意,并签署设计更改文件。

3.0.3 塔桅钢结构工程应按下列规定进行施工质量控制:

1 钢材、辅助材料进人加工厂以及构件、连接件、标准件进人工地时应进行验收。验收时钢材和辅助材料、标准件必须有生产厂出具的质量保证文件,并按本标准的要求对涉及安全、功能的原材料和成品进行抽样复检。

2 在加工厂进行的每道生产工序、在工地进行的每道安装工序,均应按本规程进行质量控制,每道工序完成后应进行质量检查。

3 塔桅钢结构安装前,应对运到工地的构件、在工地完成的基础和锚栓进行交接检验并形成记录。未经交接检验不得进入安装工序。

3.0.4 塔桅钢结构工程的施工质量应按下列条件验收:

1 符合本规程和国家相关标准的规定;

2 符合设计文件要求;

3 参加验收的人员具有相应的资格;

4 验收前进行过自检;

5 隐蔽工程隐蔽前应由施工单位通知监理单位验收,并形成验收文件;

6 对有疑义的钢材、标准件等已按规定进行见证取样检测;

7 检验批的质量已按主控项目和一般项目验收;

8 工程的观感质量应由验收人员通过现场检查后共同确认。3.0.5 塔桅钢结构工程的制作、安装及验收,必须使用经计量检定合格并在时效期内的计量器具。

3.0.6 塔桅钢结构工程宜作为单位工程的一个分部工程。其下可分材料进场、零部件加工、预拼装、防腐蚀处理、包装发运、结构安装6个子分部工程。每个子分部工程又可分为若干分项工程。分部工程、子分部工程、分项工程可按表3.0.6的规定划分。

表3.0.6 分部工程、子分部工程、分项工程和检验批的划分

<table><tr><td>分部工程</td><td>子分部工程</td><td>分项工程</td><td>检验批</td></tr><tr><td rowspan="23">塔桅钢结构工程</td><td rowspan="4">1.材料进场</td><td>1.钢材验收</td><td rowspan="4">根据塔桅结构模板按高度范围划分</td></tr><tr><td>2.焊接材料验收</td></tr><tr><td>3.紧固件验收</td></tr><tr><td>4.涂装材料验收</td></tr><tr><td rowspan="6">2.零部件加工</td><td>1.划线切割</td><td rowspan="19">根据塔桅结构模板按高度范围划分</td></tr><tr><td>2.成型、校正</td></tr><tr><td>3.边缘加工</td></tr><tr><td>4.钢管加工</td></tr><tr><td>5.制孔</td></tr><tr><td>6.焊接</td></tr><tr><td>3.预拼装</td><td>预拼装</td></tr><tr><td rowspan="2">4.防腐蚀处理</td><td>1.热浸镀锌</td></tr><tr><td>2.热喷涂锌、铝复合涂层</td></tr><tr><td rowspan="2">5.包装发运</td><td>1.包装</td></tr><tr><td>2.发运</td></tr><tr><td rowspan="8">6.结构安装</td><td>1.基础和锚栓检测、验收</td></tr><tr><td>2.定位和测量基准</td></tr><tr><td>3.紧固件连接</td></tr><tr><td>4.构架式钢塔主体结构安装</td></tr><tr><td>5.单管塔安装</td></tr><tr><td>6.桅杆安装</td></tr><tr><td>7.塔楼和平台安装</td></tr><tr><td>8.走梯和爬梯安装</td></tr></table>

3.0.7 塔桅钢结构工程的各分项工程可根据工序内容、工程量大小、工期的先后关系分成若干检验批。各检验批的具体划分、抽样数量、检查内容、评定标准,应按各分项工程章节的规定执行。

3.0.8 分项工程检验批的合格质量标准应符合下列规定:

1 主控项目必须全部符合本规程合格质量标准的要求;

2 一般项目的检验结果有不少于  $80\%$  的检查点(值)符合本规程合格质量标准的要求,且最大偏差值不超过允许偏差值的1.2倍;

3 质量检查记录、质量证明文件等资料完整。

3.0.9 分项工程合格质量标准应符合下列规定:

1 分项工程所含各检验批均符合本规程合格质量标准的要求;

2 分项工程所含各检验批的质量验收记录完整。

3.0.10 当塔桅钢结构工程的施工质量不符合本规程要求时,应按下列规定处理:

1 经返工或更换构(配)件的检验批,应重新进行验收;

2 经有资质的检测单位检测鉴定能够达到设计要求的检验批,应予以验收;

3 经有资质的检测单位检测鉴定达不到设计要求,但经原设计单位核算能够满足结构安全和使用要求的检验批,可予以验收;

4 经返修或加固处理的分项、分部工程,改变外形尺寸后能满足结构安全和使用要求的检验批,可按技术处理方案和协商文件进行验收;

5 经返修或加固处理仍不能满足结构安全和使用要求的分部工程,严禁验收。

# 4材料

# 4.1一般规定

4.1.1 本章适用于进入塔鲍钢结构各分项工程实施现场的主要材料、辅助材料等的进场验收。

4.1.2 进场验收的检验批宜与相应分项工程检验批一致,也可以根据工程规模和进料实际情况划分检验批。

# 4.2 钢材

# I 主控项目

4.2.1 钢材、钢丝绳、钢绞线的品种、规格、性能等应符合现行国家产品标准的规定和设计要求。进口钢材产品的质量应符合设计或合同规定标准的要求。

检查数量:每一批次、每种规格均检查。

检验方法:检查质量合格证明文件、中文标志和检测报告等。

4.2.2 属于下列情况之一的钢材,应进行抽样复验。复验结果应符合现行国家产品标准的规定和设计要求。

1 国外进口钢材。

2 混批钢材。

3 厚度不小于  $40\mathrm{mm}$ ,且设计文件中有Z向性能要求的厚板。

4 建筑结构安全等级为一级的塔鲍钢结构中主要受力构件采用的钢材。

5 设计有复验要求的钢材。

6 对质量有疑义的钢材。

检查数量:属于第1、3、4、5、6款的,每一批次、每种规格做抽样复验;属于第2款的,做全数检查。

检验方法:检查复验报告。

4.2.3 钢丝绳的破断力不应低于标准规定的最小破断力,钢丝索的破断力不应低于索体公称破断力的  $95\%$  。

# Ⅱ一般项目

4.2.4 钢板厚度及其偏差应符合其产品标准的要求。

检查数量:每一品种、每种规格的钢板抽查5处。

检验方法:用游标卡尺量测。

4.2.5 型钢的规格尺寸及其偏差应符合其产品标准的要求。

检查数量:每一品种、每种规格的型钢抽查5处。

检验方法:用钢尺和游标卡尺量测。

4.2.6 大口径热扩无缝钢管的规格尺寸偏差应符合其产品标准的规定,且应满足构件受力和制作质量的要求。

4.2.7 钢材的外观质量除应符合国家现行有关标准的规定外,尚应符合下列规定:

1 当钢材的表面有锈蚀、麻点或划痕等缺陷时,其深度不得大于该钢材厚度允许负偏差值的  $1 / 2$

2 钢材表面的锈蚀等级不应低于现行国家标准《涂装前钢材表面锈蚀等级和除锈等级》GB8923规定的C级;

3 钢材端边或断口处不应有分层、夹渣等缺陷。

检查数量:全数检查。

检验方法:观察检查。

4.2.8 钢丝绳的弹性模量单股不应小于  $1.4 \times 10^{5} \mathrm{MPa}$ ,多股不应小于  $1.1 \times 10^{5} \mathrm{MPa}$ 。

4.2.9 钢丝绳应能弯曲盘绕,可盘绕的最小直径不应大于18倍钢丝绳直径。

# 4.3 焊接材料

I 主控项目

4.3.1 焊接材料的品种、规格、性能等应符合现行国家产品标准

的规定和设计要求。

检查数量:全数检查。

检验方法:检查焊接材料的质量合格证明文件、中文标志和检测报告等。

4.3.2 对结构安全等级为一级的塔桅钢结构的焊接材料、桅杆纤绳拉耳的焊接材料以及质量有疑义的焊接材料应进行抽样复验。复验结果应符合现行国家产品标准的规定和设计要求。

检查数量:对所有有关批次做抽样复验。

检验方法:检查复验报告。

# Ⅱ一般项目

4.3.3 焊条外观不应有药皮脱落、焊芯生锈等缺陷;焊剂不应受潮结块。

检查数量:按量抽查  $1\%$  ,且不应少于10包。

检验方法:观察检查。

# 4.4 连接用紧固件

# I 主控项目

4.4.1 钢结构连接用高强度大六角头螺栓连接副、普通螺栓、锚栓、螺旋扣、钢丝绳夹、卸扣等连件、紧固件和螺母、垫圈等标准配件,其品种、规格、性能等应符合现行国家产品标准的规定和设计要求。

摩擦型高强度螺栓连接副出厂时,应随箱带有扭矩系数和紧固轴力(预拉力)的检验报告。

承压型高强度螺栓连接副应按相同强度等级的普通螺栓检验。

检查数量:对所有批次、每种规格检查。扭矩系数复验,每批螺栓抽取8套。

检验方法:检查产品的质量合格证明文件、中文标志和检测报告等。检查摩擦型高强度螺栓的扭矩系数的复验报告。

# Ⅱ一般项目

4.4.2 高强度螺栓连接副,应按包装箱配套供货,包装箱上应标

明批号、规格、数量和生产日期。螺栓、螺母、垫圈应保持防腐蚀层完好,不应出现生锈和沾染脏物,螺纹不应损伤。

检查数量:按包装箱数抽查  $5\%$  ,且不应少于3箱。

检验方法:观察检查。

# 4.5 锌锭

# I 主控项目

4.5.1 锌锭应满足现行国家标准《锌锭》GB/T470的要求。

检查数量:每批。

检验方法:应符合GB/T470的规定。

# 4.6 涂装材料

# I 主控项目

4.6.1 钢结构防腐涂料、稀释剂和固化剂等材料的品种、规格、性能等应符合现行国家产品标准的规定和设计要求。

检查数量:全数检查。

检验方法:检查产品的质量合格证明文件、中文标志和检测报告等。

4.6.2 钢结构防火涂料的品种和技术性能应符合设计要求,并应经具有资质的检测机构检测符合国家现行有关标准的规定。

检查数量:全数检查。

检验方法:检查产品的质量合格证明文件、中文标志和检测报告等。

# Ⅱ一般项目

4.6.3 防腐涂料和防火涂料的型号、名称、颜色和有效期应与其质量证明文件相符。开桶后,不应存在结皮、结块、凝胶等现象。

检查数量:按桶数抽查  $5\%$  ,且不应少于3桶。

检验方法:观察检查。

# 5 零件、部件加工

# 5.1 一般规定

5.1.1 本章适用于塔桅钢结构零件、部件加工的质量验收。本章中的钢管结构指用焊接、法兰连接或螺栓抗剪连接的钢管结构。

5.1.2 碳素结构钢应在焊缝冷却到环境温度,低合金结构钢Q345、Q390应在完成焊接24h后,Q420应在完成焊接48h后,方可进行焊缝探伤检验。

5.1.3 一、二级对接焊缝施焊后应在工艺规定的焊缝部位打上焊工钢印。

5.1.4 当要求无损探伤的焊缝被其他零(部)件覆盖而影响探伤时,应先进行探伤,合格后方可连接其他零(部)件。

5.1.5 焊接时应保证良好的焊接环境条件,发生下列情况之一,又无有效防护设施时,不得施焊:

1 风速不小于  $10\mathrm{m / s}$  (六级和六级以上大风)。

2 下雨或下雪。

3 相对湿度不小于  $90\%$  。

4 环境温度低于  $0^{\circ}\mathrm{C}$  (Q235)或低于  $5^{\circ}\mathrm{C}$  (Q345)。

5.1.6 钢板厚度或角钢肢厚度不小于  $16\mathrm{mm}$  时,不宜采用冲孔。

# 5.2 切割

# I 主控项目

5.2.1 钢材切割面或剪切面应无裂纹、夹渣、分层和大于  $1\mathrm{mm}$  的缺棱。

检查数量:全数检查。

检验方法: 观察或用放大镜和百分尺检查。有疑义时做渗透、磁粉或超声波探伤检查。

# Ⅱ一般项目

5.2.2 厚度小于  $16\mathrm{mm}$  的钢板可用机械剪切; 较厚钢板、型钢、圆钢、钢管宜用火焰切割或锯割。切割的尺寸偏差应符合表5.2.2的规定。

表5.2.2 钢材切割的允许偏差（mm）  

<table><tr><td>项目</td><td>允许偏差</td></tr><tr><td>零件宽度、长度</td><td>±3.0</td></tr><tr><td>钢板、型钢切割面与杆轴之垂直度</td><td>0.05t,且不应大于2.0</td></tr><tr><td rowspan="3">圆钢端面与杆轴之垂直度</td><td>d≤16时,不应大于1.0</td></tr><tr><td>16&lt;d&gt;16&lt;d&gt;1.5</td></tr><tr><td>d&amp;gt;25时,不应大于2.0</td></tr><tr><td>钢管相贯线相交坡口弧形曲面</td><td>0.1t,且不应大于2.0</td></tr></table>


</d></d>

注：为切割面厚度，  $\pmb{d}$  为圆钢直径。

# 5.3 成型及校正

# I 主控项目

5.3.1 碳素结构钢在环境温度低于  $- 16^{\circ}\mathrm{C}$  、低合金结构钢在环境温度低于  $- 12^{\circ}\mathrm{C}$  时, 不应进行冷矫正和冷弯曲。碳素结构钢和低合金结构钢在加热矫正时, 加热温度不应超过  $900^{\circ}\mathrm{C}$  。低合金结构钢在加热矫正后应自然冷却。

检查数量: 全数检查。

检验方法: 检查制作工艺报告和施工记录。

5.3.2 当零件采用热加工成型时, 加热温度应控制在  $900 \sim 1000^{\circ}\mathrm{C}$ ; 碳素结构钢和低合金结构钢在温度分别下降到  $700^{\circ}\mathrm{C}$  和  $800^{\circ}\mathrm{C}$  之前, 应完成加工; 低合金结构钢应自然冷却。

检查数量: 全数检查。

检验方法: 检查制作工艺报告和加工记录。

# Ⅱ一般项目

5.3.3矫正后的钢材表面不应有明显的凹面或损伤,划痕深度不得大于  $0.5\mathrm{mm}$  ,且不应大于该钢材厚度允许负偏差的1/2。

检查数量:全数检查。

检验方法:观察检查和实测检查。

5.3.4冷矫正和冷弯曲的最小曲率半径和最大弯曲矢高应符合表5.3.4的规定。

检查数量:按冷矫正和冷弯曲的件数抽查  $10\%$  ,且不少于3个。

检验方法:观察检查和实测检查。

表5.3.4主要受力构件冷矫正和冷弯曲的最小曲率半径和最大弯曲矢高（mm）  

<table><tr><td rowspan="2">钢材类别</td><td rowspan="2">图示</td><td rowspan="2">对应轴</td><td colspan="2">矫正</td><td colspan="2">弯曲</td><td></td></tr><tr><td>r</td><td>f</td><td>r</td><td>f</td><td></td></tr><tr><td rowspan="2">钢板
扁钢</td><td rowspan="2">x--</td><td rowspan="2">x--</td><td>x--</td><td>50t</td><td>l2/400</td><td>25t</td><td>l2/200t</td></tr><tr><td>y-y(仅对
扁钢轴线)</td><td>100b</td><td>l2/800b</td><td>50b</td><td>l2/400b</td></tr><tr><td>角钢</td><td>x--</td><td>x--</td><td>x--</td><td>90b</td><td>l2/7200</td><td>45b</td><td>l2/360b</td></tr><tr><td rowspan="2">槽钢</td><td rowspan="2">x--</td><td rowspan="2">y--</td><td>x--</td><td>50h</td><td>l2/400k</td><td>25h</td><td>l2/200h</td></tr><tr><td>y--</td><td>90b</td><td>l2/7200</td><td>45b</td><td>l2/360b</td></tr></table>

续表5.3.4  

<table><tr><td rowspan="2">钢材类别</td><td rowspan="2">图示</td><td rowspan="2">对应轴</td><td colspan="2">矫正</td><td colspan="2">弯曲</td><td></td></tr><tr><td>r</td><td>f</td><td>r</td><td>f</td><td></td></tr><tr><td rowspan="2">工字钢</td><td>x</td><td>x</td><td>x-x</td><td>50h</td><td>l2/400h</td><td>25h</td><td>l2/200h</td></tr><tr><td>y</td><td>y</td><td>y-y</td><td>50b</td><td>l2/400b</td><td>25b</td><td>l2/200b</td></tr></table>

注:  $r$  为曲率半径,  $f$  为弯曲矢高,  $l$  为弯曲弦长,  $t$  为钢板厚度,  $b$  为宽度。

5.3.5 钢材矫正后的尺寸偏差应符合表5.3.5的规定。

检查数量:按矫正件数抽查  $10\%$  ,且不应少于3件。

检验方法:观察检查和实测检查。

表5.3.5 钢材矫正后的尺寸偏差（mm）  

<table><tr><td colspan="2">项 目</td><td>允许偏差</td><td>图 示</td></tr><tr><td rowspan="2">钢板的局部平面度</td><td>在1m范围内t≤14</td><td>1.5</td><td>△</td></tr><tr><td>在1m范围内t&amp;gt;14</td><td>1.0</td><td>1000</td></tr><tr><td colspan="2">型钢弯曲矢高</td><td>l/1000;且不应大于5.0</td><td>△</td></tr><tr><td colspan="2">角钢肢的垂直度</td><td>b/100;双肢栓接角钢的角度不得大于90°</td><td>△</td></tr></table>

续表5.3.5  

<table><tr><td>项目</td><td>允许偏差</td><td>图示</td></tr><tr><td>槽钢翼缘
对腹板的垂直度</td><td>b/80</td><td>b
b
b</td></tr><tr><td>工字钢、H型钢翼缘对
腹板的垂直度</td><td>b/100；
且不大于2.0</td><td>b
b
b</td></tr></table>

5.3.6 法兰盘受压接触面应车削或模压成略向内凹的平面, 法兰平面外凸的允许误差为  $+0, - 2$  。

检查数量:每种规格法兰盘不少于2个,且不少于  $10\%$  。

检验方法:实测检查。

# 5.4 边缘加工

# I 主控项目

5.4.1 气割或机械剪切的零件需进行边缘加工时,其加工余量不应小于  $2.0 \mathrm{~mm}$  。

检查数量:全数检查。

检验方法:检查工艺报告和加工记录。

# Ⅱ一般项目

5.4.2 边缘加工尺寸偏差应符合表5.4.2的规定。

检查数量:按加工面数抽查  $10\%$  ,且不应少于3件。

检验方法:观察检查和实测检查。

表5.4.2 边缘加工的允许偏差  

<table><tr><td>项 目</td><td>允许偏差</td></tr><tr><td>零件宽度、长度</td><td>±1.0mm</td></tr><tr><td>加工边直线度</td><td>t/3000,且不应大于2.0mm</td></tr><tr><td>相邻两边夹角</td><td>±6°</td></tr><tr><td>加工两垂直度</td><td>0.025t,且不应大于0.5mm</td></tr><tr><td>加工面表面粗糙度</td><td>50°</td></tr></table>

5.4.3角钢拼接时,刨根和铲背加工尺寸偏差应符合表5.4.3的规定。

检查数量:按加工件数抽查,每种抽查3件。

检验方法:用R规测量。

表5.4.3刨根、铲背的允许偏差（mm）  

<table><tr><td colspan="2">项 目</td><td>允许偏差</td><td>图 示</td></tr><tr><td rowspan="3">刨根</td><td>t≤10</td><td rowspan="2">+0.8
-0.4</td><td>↑
↓</td></tr><tr><td>10&lt;t&gt;1.2
-0.4</td><td></td></tr><tr><td>t&amp;gt;16</td><td>+2.0
-0.6</td><td>↑
↓</td></tr><tr><td rowspan="2">铲背</td><td>圆弧半径R1</td><td rowspan="2">+2.0
0</td><td rowspan="2">R1为外包角钢内圆弧半径
铲背
r为两侧圆弧半径,最小值为5mm。
应保证铲背处最小厚度不小于材料厚度</td></tr><tr><td>角钢铲背也可铲成直线,两侧圆弧半径r</td></tr></table>


</t></t>

# 5.5 钢管加工

# I 主控项目

5.5.1 卷管的纵向焊缝不宜多于两道, 最小板宽应大于  $300\mathrm{mm}$  。直缝卷焊钢管对接时, 横向焊缝与两头纵向焊缝不应形成十字交叉, 两道相邻纵焊缝错开距离不应小于  $100\mathrm{mm}$  。

检查数量: 每种规格钢管抽查  $20\%$  , 且不应少于 10 根。

检验方法: 观察检查, 钢尺测量。

5.5.2 钢板压成钢管后, 表面和端部不应有裂纹、褶皱, 焊接管坡口应用专用机械加工, 对接焊缝表面应平整。

检查数量: 每种规格钢管抽查  $10\%$  , 且不应少于 5 根。

检验方法: 观察检查。

# Ⅱ一般项目

5.5.3 焊接钢管杆件加工的尺寸偏差应符合表 5.5.3 的规定。

检查数量: 每种规格钢管抽查  $10\%$  , 且不应少于 5 根。

检验方法: 按表 5.5.3 的规定。

表5.5.3 焊接钢管杆件加工的允许偏差  $(\mathbf{mm})$  

<table><tr><td>项目</td><td>允许偏差</td><td>检验方法</td></tr><tr><td>长度</td><td>±0.002r, ±3</td><td>用钢尺检查</td></tr><tr><td>端面对管轴的垂直度</td><td>0.005r</td><td>用百分表、V形块检查</td></tr><tr><td>管口曲线凹凸</td><td>±1.0</td><td>用横板检查</td></tr><tr><td>凹痕深度</td><td>D0/100 或 2</td><td>用靠尺检查</td></tr><tr><td>椭圆度</td><td>Dmax~Dmin≤D0
且Dmax~Dmin≤10</td><td>用钢尺检查</td></tr></table>

注：  $D_{\mathrm{max}}$  为长轴长度，  $D_{\mathrm{min}}$  为短轴长度，  $D_{0}$  为设计直径。

# 5.6 制孔

# I 主控项目

5.6.1 A、B 级螺栓孔 (类孔) 应具有 H12 的精度, 孔壁表面粗糙度  $R_{\mathrm{a}}$  不应大于  $12.5\mu \mathrm{m}$  。其孔径的偏差应符合表 5.6.1- 1 的规定。

C 级螺栓孔 (Ⅱ类孔) 孔壁表面粗糙度  $R_{\mathrm{a}}$  不应小于  $25\mu \mathrm{m}$ , 其

尺寸偏差应符合表5.6.1- 2的规定。

检查数量:按钢构件数量抽查  $10\%$  ,且不应少于3件。

检验方法:用游标卡尺或孔径量规检查。

表5.6.1-1A、B级螺栓孔径的允许偏差（mm）  
表5.6.1-2C级螺栓和地脚螺栓孔径的允许偏差（mm）  

<table><tr><td>序号</td><td>螺栓公称直径、螺栓孔直径</td><td>螺栓孔直径允许偏差</td></tr><tr><td rowspan="2">1</td><td rowspan="2">10～18</td><td>+0.18</td></tr><tr><td>0.00</td></tr><tr><td rowspan="2">2</td><td rowspan="2">18～30</td><td>+0.21</td></tr><tr><td>0.00</td></tr><tr><td rowspan="2">3</td><td rowspan="2">30～50</td><td>+0.25</td></tr><tr><td>0.00</td></tr></table>

<table><tr><td>项目</td><td>C级螺栓孔径允许偏差</td><td>地脚螺栓孔径允许偏差</td></tr><tr><td rowspan="2">直径</td><td>1.0</td><td>2.0</td></tr><tr><td>0.0</td><td>-0.5</td></tr><tr><td>圆度</td><td>2.0</td><td>2.5</td></tr><tr><td>垂直度</td><td>0.03t,且不应大于2.0</td><td>2.5</td></tr></table>

注：为板厚。

# Ⅱ一般项目

5.6.2 螺栓孔孔距的偏差应符合表5.6.2的规定。

检查数量:按钢构件数量抽查  $10\%$  ,且不应少于3件。

检验方法:用钢尺检查。

表5.6.2螺栓孔孔距允许偏差（mm）  

<table><tr><td>螺栓孔孔距范围</td><td>≤500</td><td>501～1200</td><td>1201～3000</td><td>&amp;gt;3000</td></tr><tr><td>同一组内任意两孔间距离</td><td>±1.0</td><td>±1.5</td><td>—</td><td>—</td></tr><tr><td>相邻两组的端孔间距离</td><td>±1.5</td><td>±2.0</td><td>±2.5</td><td>±3.0</td></tr><tr><td>螺孔端距</td><td></td><td colspan="3">+1.5
-1.0</td></tr><tr><td>螺孔边距</td><td></td><td colspan="3">+1.5
-1.0</td></tr></table>

注:1在节点内,连接板与一根杆件相连接的所有螺栓孔为一组;

2对接接头,在拼接板一侧的螺栓孔为一组;

3在两相邻节点或接头间的螺栓孔为一组,但不包括上述两数所规定的螺栓孔;

4受弯构件翼上的连接螺栓孔,每米长度范围内的量栓孔为一组。

5.6.3 螺栓孔孔距的偏差超过表5.6.2规定的允许偏差时,应采

用与母材材质相匹配的焊条补焊后重新制孔。

检查数量:全数检查。

检验方法:用钢尺检查,补焊后同焊接质量检查方法。

5.6.4冲孔后直径为  $D$  的孔边凹陷  $\pmb{\Delta}$  应小于  $D / 10$  或  $1\mathbf{m}\mathbf{m}$  。

检查数量:每种规格螺栓孔数量的  $4\%$  ,且不少于5个。

检验方法:用靠尺检查。

# 5.7 焊接

# I 主控项目

5.7.1 焊条、焊丝、焊剂、电渣焊熔嘴等焊接材料与母材的匹配,应符合设计要求和现行行业标准《建筑钢结构焊接技术规程》JGJ81的规定。焊条、焊剂、药芯焊丝、熔嘴等在使用前,应按其产品说明书和焊接工艺文件的规定进行烘焙和存放。

检查数量:全数检查。

检验方法:检查质量证明书和烘焙记录。

5.7.2 焊工必须经考试合格并取得合格证书。持证焊工必须在其考试合格项目及其认可范围内施焊。

检查数量:全数检查。

检验方法:检查焊工合格证及其认可范围、有效期。

5.7.3 施工单位对首次采用的钢材、焊接材料、焊接方法、焊后热处理等,应进行焊接工艺评定,并应根据评定报告确定焊接工艺。

检查数量:全数检查。

检验方法:检查焊接工艺评定报告。

5.7.4 设计要求全焊透的一、二级焊缝应采用超声波探伤进行内部缺陷检验。当超声波探伤不能对缺陷作出判断时,应采用射线探伤。内部缺陷分级和探伤方法应符合现行国家标准《钢焊缝手工超声波探伤方法和探伤结果分级》GB11345或《钢熔化焊对接接头射线照相和质量分级》GB3323的规定。

焊接球节点网架焊缝、螺栓球节点网架焊缝和圆管T、K、Y形节点相贯线焊缝,其内部缺陷分级及探伤方法应分别符合现行

行业标准《焊接球节点钢网架焊缝超声波探伤方法及质量分级法》JBJ/T3034.1、《螺栓球节点钢网架焊缝超声波探伤方法及质量分级法》JBJ/T3034.2、《建筑钢结构焊接技术规程》JGJ81的规定。

一级、二级焊缝的质量等级和缺陷分级应符合表5.7.4的规定。

检查数量:空数检查。

检验方法:检查超声波或射线探伤记录。

表5.7.4一、二级焊缝质量等级和缺陷分级  

<table><tr><td colspan="2">焊缝质量等级</td><td>一级</td><td>二级</td></tr><tr><td rowspan="3">内部缺陷
超声波探伤</td><td>评定等级</td><td>Ⅱ</td><td>Ⅲ</td></tr><tr><td>检验等级</td><td>B级</td><td>B级</td></tr><tr><td>探伤比例</td><td>100%</td><td>20%</td></tr><tr><td rowspan="3">内部缺陷
射线探伤</td><td>评定等级</td><td>Ⅱ</td><td>Ⅲ</td></tr><tr><td>检验等级</td><td>AB级</td><td>AB级</td></tr><tr><td>探伤比例</td><td>100%</td><td>20%</td></tr></table>

注:探伤比例的计算方法应按下列原则确定:(1)对工厂制作焊缝,应按每条焊缝计算百分比,且探伤长度不应小于  $200\mathrm{mm}$ ,当焊缝长度不足  $200\mathrm{mm}$  时,应对整条焊缝进行探伤;(2)对现场安装焊缝,应按同一类型、同一施焊条件的焊缝条数计算百分比,探伤长度不应小于  $200\mathrm{mm}$ ,并不应少于1条焊缝。

5.7.5 T形接头、十字接头、角接接头等要求熔透的对接和角对接组合焊缝,其焊脚尺寸不应小于  $t / 4$  (图5.7.5a、b、c);有疲劳验算要求的"T"形连接件连接焊缝的焊脚尺寸不应大于  $t / 2$  (图5.7.5d),且不应大于  $10\mathrm{mm}$ 。焊脚尺寸的允许偏差为  $0\sim 4\mathrm{mm}$ 。

检查数量:资料全数检查;同类焊缝抽查  $10\%$ ,且不应少于3条。

检验方法:观察检查,用焊缝量规抽查测量。

![](images/021b8b0afb9a4a5a794aa81d6e8f5f5b82f72948e181c33e07f47ee92527a135.jpg)  
图5.7.5 焊脚尺寸

5.7.6 焊缝表面不得有裂纹、焊瘤等缺陷。一级、二级焊缝不得有表面气孔、夹渣、弧坑裂纹、电弧擦伤等缺陷,且一级焊缝不得有咬边、未焊满、根部收缩等缺陷。

检查数量:每批同类构件抽查  $10\%$  ,且不应少于3件;被抽查构件中,每一类型焊缝按条数抽查  $5\%$  ,且不应少于1条;每条检查1处,总抽查数不应少于10处。

检验方法:观察检查或使用放大镜、焊缝量规和钢尺检查;当存在疑义时,采用渗透或磁粉探伤检查。

# Ⅱ一般项目

5.7.7 对于需要进行焊前预热或焊后热处理的焊缝,其预热温度或后热温度应符合国家现行有关标准的规定或通过工艺试验确定。预热区在焊道两侧,每侧宽度均应大于焊件厚度的1.5倍以上,且不应小于  $100\mathrm{mm}$  ;后热处理应在焊后立即进行,保温时间应根据板厚按每  $25\mathrm{mm}$  板厚1h确定。

检查数量:全数检查。

检验方法:检查预、后热施工记录和工艺试验报告。

5.7.8 二级、三级焊缝的外观质量应符合表5.7.8的规定。三级对接焊缝应按二级焊缝标准进行外观质量检验。

检查数量:每批同类构件抽查  $10\%$  ,且不应少于3件;被抽查构件中,每一类型焊缝按条数抽查  $5\%$  ,且不应少于1条;每条检查1处,总抽查数不应少于10处。

检验方法:观察检查或使用放大镜、焊缝量规和钢尺检查。

表5.7.8二级、三级焊缝外观质量标准（mm）  

<table><tr><td>项目</td><td colspan="2">允许偏差</td></tr><tr><td>缺陷类型</td><td>二级</td><td>三级</td></tr><tr><td rowspan="2">未焊满(指不满足设计要求)</td><td>≤0.2+0.02t,且≤1.0</td><td>≤0.2+0.04t,且≤2.0</td></tr><tr><td colspan="2">每100.0焊缝内缺陷总长≤25.0</td></tr></table>

续表5.7.8  

<table><tr><td>项 目</td><td colspan="2">允 许 偏 差</td></tr><tr><td>缺陷类型</td><td>二级</td><td>三级</td></tr><tr><td rowspan="2">根部收缩</td><td>≤0.2+0.02t,且≤1.0</td><td>≤0.2+0.04t,且≤2.0</td></tr><tr><td colspan="2">长度不限</td></tr><tr><td>咬边</td><td>≤0.05t,且≤0.5;连续长度≤100.0,且焊缝两侧咬边总长≤10%焊缝全长</td><td>≤0.1t且≤1.0;长度不限</td></tr><tr><td>弧坑裂纹</td><td>不允许</td><td>允许存在个别长度≤5.0的弧坑裂纹</td></tr><tr><td>电弧擦伤</td><td>不允许</td><td>允许存在个别电弧擦伤</td></tr><tr><td rowspan="2">接头不良</td><td>缺口深度0.05t,且≤0.5</td><td>缺口深度0.1t,且≤1.0</td></tr><tr><td colspan="2">每1000.0焊缝不应超过1处</td></tr><tr><td>表面夹渣</td><td>不允许</td><td>深≤0.2t,长≤0.5t,且≤20.0</td></tr><tr><td>表面气孔</td><td>不允许</td><td>每50.0焊缝长度内允许直径≤0.4t,且≤3.0的气孔2个,孔距不小于6倍孔径</td></tr></table>

注：表内  $\iota$  为连接处较薄的板厚。

5.7.9 焊缝尺寸偏差应符合表5.7.9- 1,5.7.9- 2的规定。

检查数量:每批同类构件抽查  $10\%$ ;且不应少于3件;被抽查构件中,每种焊缝按条数各抽查  $5\%$ ,但不应少于1条;每条检查1处,总抽查数不应少于10处。

检验方法:用焊缝量规检查。

表5.7.9-1 对接焊缝和完全墙透组合焊缝尺寸允许偏差（mm）  

<table><tr><td>项 目</td><td>图 示</td><td colspan="2">允许偏差</td></tr><tr><td rowspan="2">对接焊缝
余高C</td><td rowspan="2">B</td><td>一、二级</td><td>三级</td></tr><tr><td>B&amp;lt;20: 0~3.0
B≥20: 0~4.0</td><td>B&amp;lt;20: 0~4.0
B≥20: 0~5.0</td></tr></table>

表5.7.9-2 部分爆透组合焊缝和角焊缝外形尺寸允许偏差（mm）  

<table><tr><td>序号</td><td>项目</td><td>图示</td><td>允许偏差</td></tr><tr><td>1</td><td>焊脚尺寸h</td><td>h</td><td>h≤6; 0~1.5
h&amp;gt;6; 0~3.0</td></tr><tr><td>2</td><td>角焊缝余高C</td><td>h</td><td>h≤6; 0~1.5
h&amp;gt;6; 0~3.0</td></tr></table>

注:1对  $h_{\mathrm{f}} > 8.0\mathrm{mm}$  的角焊缝,其局部焊脚尺寸允许低于设计要求值  $1.0\mathrm{mm}$ ,但总长度不得超过焊缝长度  $10\%$ ;

2焊接H形聚腹板与翼缘板的焊缝两端在其2倍翼缘板宽度范围内,焊缝的焊脚尺寸不得小于设计值。

5.7.10 焊成凹形的角焊缝,焊缝金属与母材间应平缀过渡;加工成凹形的角焊缝,不得在其表面留下切痕。

检查数量:每批同类构件抽查  $10\%$ ,且不应少于3件。

检验方法:观察检查。

5.7.11 焊缝的感观应达到外形均匀、成型较好,焊道与焊道、焊道与金属母材间过渡较平滑,焊渣和飞溅物清除干净。

检查数量:每批同类构件抽查  $10\%$ ,且不应少于3件;被抽查构件中每种焊缝按数量各抽查  $5\%$ ,总抽查处不应少于5处。

检验方法:观察检查。

5.7.12 焊缝连接组装偏差应满足表5.7.12的要求。

检查数量:每种规格焊缝抽查  $20\%$ .

检验方法:钢尺、角尺测量。

![](images/b3aae4ca7c13c066b1c587370db506c7e2755a297c06f82619bc170e2ba6be6e.jpg)

5.7.13用热侵锌方法做防腐蚀的构件，其焊缝应封闭，不可留有间隙。

# 5.8 构件外形尺寸

# I 主控项目

5.8.1构件外形尺寸的偏差应符合表5.8.1的规定。

<table><tr><td>项 目</td><td colspan="3">允许偏差</td></tr><tr><td rowspan="4">构件轴线长度</td><td rowspan="2">绝对值</td><td>L≥5m</td><td>±3.0</td></tr><tr><td>L&amp;lt;5m</td><td>±2.0</td></tr><tr><td rowspan="2">同层同种构件相对值</td><td>L≥5m</td><td>±1.5</td></tr><tr><td>L&amp;lt;5m</td><td>±1.0</td></tr><tr><td>构件整体弯曲度</td><td colspan="3">L/1000,且不大于5</td></tr><tr><td>构件局部弯曲度</td><td colspan="3">被测长度的1/750,且不大于3</td></tr><tr><td rowspan="3">法兰盘上螺栓孔中心距</td><td>单个法兰盘上螺栓孔中心距</td><td colspan="2">±0.7</td></tr><tr><td rowspan="2">桅杆或组合构件各法兰盘相对应的孔中心距</td><td>孔径≤φ24</td><td>±1.5</td></tr><tr><td>孔径&amp;gt;φ24</td><td>±2.0</td></tr><tr><td rowspan="2">法兰盘平面与设计位置转角的正切值</td><td>当构件最大边宽≤1.5m</td><td colspan="2">1/边宽(mm)</td></tr><tr><td>构件最大边宽&amp;gt;1.5m</td><td colspan="2">1/1500</td></tr><tr><td rowspan="4">用直尺检查法兰盘平面间隙</td><td rowspan="2">单独法兰盘</td><td>在螺孔范围内间隙</td><td>不大于1.0</td></tr><tr><td>在法兰边缘处间隙</td><td>不大于1.2</td></tr><tr><td rowspan="2">多个法兰盘组成一平面</td><td>在螺孔范围内间隙</td><td>不大于1.2</td></tr><tr><td>在法兰边缘处间隙</td><td>不大于1.5</td></tr><tr><td rowspan="4">构件上节点板</td><td>平面内偏移</td><td colspan="2">1.0</td></tr><tr><td>平面外偏移</td><td colspan="2">1.0</td></tr><tr><td>节点板上螺栓孔偏移</td><td colspan="2">1.0</td></tr><tr><td>多块节点板时,任意两组孔距或节点板上孔与基准线的距离</td><td colspan="2">1.5</td></tr><tr><td>桅杆或组合构件横、斜杆弯曲变形</td><td colspan="3">±3.0</td></tr><tr><td>固定拉线用节点板在平面内、外的偏移</td><td colspan="3">2.0</td></tr></table>

检查数量:全数检查。

检验方法:用钢尺、水平仪检查。

5.8.2 钢管构件外形尺寸的偏差应符合表5.8.2的规定。

检查数量:每种构件抽查  $20\%$  ,且不少于3根。

检验方法:见表5.8.2。

表5.8.2 钢管构件外形尺寸的允许偏差  $\mathbf{\{mm\}}$  

<table><tr><td>项 目</td><td>允许偏差</td><td>检验方法</td><td>图 示</td></tr><tr><td>直径d</td><td>±d/500且不大于±5.0</td><td rowspan="3">用钢尺检查</td><td rowspan="6">图1</td></tr><tr><td>构件长度l</td><td>±3.0</td></tr><tr><td>管口圆度|D-d|</td><td>d/500且不大于3.0</td></tr><tr><td>管端面对管轴的垂直度</td><td>d/200且不大于5.0</td><td>用拉线、吊线和钢尺检查</td></tr><tr><td>弯曲矢直</td><td>l/1000且不大于5.0</td><td>用拉线、吊线和钢尺检查</td></tr><tr><td>对口错边</td><td>t/10且不大于3.0</td><td>用量规检查</td></tr></table>

注：对矩形管，  $\pmb{d}$  为长边尺寸；对圆形管，  $\pmb{d}$  为设计直径，  $\pmb{D}$  为实际最大直径。

# Ⅱ一般项目

5.8.3 钢平台、钢梯和防护钢栏杆外形尺寸的偏差应符合表5.8.3的规定。

检查数量:全部平台,同种标准钢梯段检查  $20\%$  ,并不少于3段。

检验方法:按表5.8.3的规定。

表5.8.3 钢平台、钢梯和防护钢栏杆外形尺寸的允许偏差  $\mathbf{\{mm\}}$  

<table><tr><td>项 目</td><td>允许偏差</td><td>检验方法</td><td>图 示</td></tr><tr><td>平台长度和宽度</td><td>±5.0</td><td rowspan="3">用钢尺检查</td><td rowspan="5">1</td></tr><tr><td>平台两对角线差
|l1-l2|</td><td>6.0</td></tr><tr><td>平台支柱高度</td><td>±2.0</td></tr><tr><td>平台支柱
弯曲矢高</td><td>5.0</td><td>用拉线和
钢尺规检查</td></tr><tr><td>平台表面平面度f
(1m范围内)</td><td>6.0</td><td>用1m直尺
和塞尺检查</td></tr><tr><td>梯架长度f</td><td>±5.0</td><td rowspan="3">用钢尺检查</td><td rowspan="3">1</td></tr><tr><td>钢梯宽度d</td><td>±5.0</td></tr><tr><td>钢梯安装孔距离
a</td><td>±3.0</td></tr><tr><td>钢梯纵向
挠曲矢高</td><td>l/1000</td><td>用拉线和
钢尺规检查</td><td>1</td></tr><tr><td>踏步(棍)间距a1</td><td>±5.0</td><td rowspan="3">用钢尺检查</td><td rowspan="3">1</td></tr><tr><td>栏杆高度</td><td>±5.0</td></tr><tr><td>栏杆立柱间距</td><td>±10.0</td></tr></table>

# 6 预拼装

# 6.1 一般规定

6.1.1 本章适用于塔桅钢结构现场安装前在工厂进行预拼装的验收。

6.1.2 对结构形状较特殊, 加工厂尚未有过类似工程记录, 或虽有类似工程记录但数量较少, 尚未形成完善的工装模具和工艺流程的塔桅钢结构或其一部分, 或上下塔身边数不同时的转换层, 应在工厂通过预拼装检查钢结构制作的空间精确度。

6.1.3 预拼装前应对所有构件的几何尺寸、螺孔位置和大小按第 5 章的要求进行检查, 并符合要求。

6.1.4 预拼装前, 对受力结构体系应通过计算确保钢结构及其构件的强度、刚度和稳定性, 确保已焊连接焊缝和预拼装用螺栓的强度, 并形成预拼装技术文件。

6.1.5 预拼装前应选择适当的拼装单元和拼装方法。对于塔楼等水平向尺寸较大的单元, 应对塔身作竖向分隔, 使其在高度方向符合拼装要求; 对于井道、单管塔、桅杆杆身等竖向尺寸较大而水平向变化较小的单元, 应按竖向分段卧装。

6.1.6 预拼装所用的基础应满足强度和稳定性要求, 其几何尺寸的偏差应满足第 9.3 节的要求。

6.1.7 预拼装合格后可将结构拆除, 并对需要补焊的焊缝做补焊, 达到设计要求。

# 6.2 预拼装

# I 主控项目

6.2.1 预拼装采用的螺栓应与设计要求螺栓的规格相同, 且每一

连接处至少应穿入2个安装螺栓(单个螺栓连接处除外)。应使安装强度满足预拼装的受力要求。

检查数量:全部检查。

检验方法:检查构件合格文件、预拼装技术文件,用钢尺检测。

# Ⅱ一般项目

6.2.2 塔楼及其内部塔身的立式预拼装应满足表6.2.2的要求。

表6.2.2 墙楼及其内部塔身预拼装的允许偏差  

<table><tr><td>项 次</td><td colspan="2">项 目</td><td>允许偏差</td></tr><tr><td>1</td><td colspan="2">柱脚法兰底面中心到螺孔中心连线与水平向心线的夹角</td><td>±1°</td></tr><tr><td>2</td><td colspan="2">塔体中心垂直度(正交双向侧)</td><td>±ΔH/1000</td></tr><tr><td>3</td><td colspan="2">塔柱顶水平度</td><td>±2.0mm</td></tr><tr><td rowspan="2">4</td><td rowspan="2">塔体截面对角线长度(包括试装部分底面法兰中心)</td><td>D≤4m</td><td>±2.0mm</td></tr><tr><td>D&amp;gt;4m</td><td>±3.0mm</td></tr><tr><td>5</td><td colspan="2">塔楼主次梁面水平度</td><td>±10mm</td></tr><tr><td>6</td><td colspan="2">塔楼沿主梁轴线连接后长度</td><td>±2.0mm</td></tr><tr><td>7</td><td colspan="2">螺栓一次穿孔率</td><td>0～-2%</td></tr></table>

注：  $\Delta H$  为塔装段高度；D为塔体截面对角线长度。

检查数量:  $50\%$  ,不少于2处。

检验方法:经纬仪、水平仪测量、钢卷尺测量、目测。

6.2.3 井道、桅杆杆身等卧式预拼装应满足表6.2.3的要求。

表6.2.3井道、镜杆杆身等卧式预拼装的允许偏差  

<table><tr><td>项 次</td><td colspan="2">项 目</td><td>允许偏差</td></tr><tr><td rowspan="2">1</td><td rowspan="2">整体直线度(双向)</td><td>塔身</td><td>±H/1500</td></tr><tr><td>井道</td><td>±H&#x27;/1300</td></tr><tr><td>2</td><td colspan="2">段内(指两连接点之间)直线度</td><td>±ΔH/750</td></tr><tr><td>3</td><td colspan="2">每一横面的对角线长度</td><td>±2.0mm</td></tr><tr><td>4</td><td colspan="2">螺栓一次穿孔率</td><td>0～-2%</td></tr></table>

检查数量:  $50\%$  ,不少于2处。

检验方法:经纬仪、水平仪测量、钢卷尺测量、目测。

# 7 防腐蚀处理

# 7.1 一般规定

7.1.1 本章适用于结构安全等级为一、二级的塔桅钢结构的长效防腐蚀处理的施工及验收。对于结构安全等级为三级的塔桅钢结构,若设计中未采用长效防腐蚀方法,则可按设计要求和相应的技术标准验收。

7.1.2 防腐蚀处理可按工程进度分批验收。

7.1.3 防腐蚀处理在工厂加工、验收完毕后,应保证在运输、安装过程中基本完好。对于少量损坏部位,应采用防腐效果相接近的方法加以修复。

# 7.2 热浸镀锌

# I 主控项目

7.2.1 热浸镀锌前应进行酸洗除锈。除锈后钢材表面应露出金属色泽,不应有任何污渍、锈迹。酸洗后应除去金属表面的酸液。

检查数量:每个构件。

检验方法:目测。

7.2.2 锌层厚度不得小于设计要求。设计未规定时,可按下列标准执行:对厚度不小于6mm的构件,锌层平均厚度不小于86μm;对厚度小于6mm的构件,锌层平均厚度不小于65μm。

检查数量:10%构件,每个构件测6个点。

检验方法:用测厚仪检测。

7.2.3 热浸锌的锌层与基本金属结合牢固,经锤击试验,锌层不剥离,不凸起。

检查数量:5%构件,每个构件测6个点。

检验方法:锤击、试验、目测。

# Ⅱ一般项目

7.2.4 热浸镀锌的锌层表面应具有实用性光滑,在连接处不允许有毛刺、满瘤和多余结块,并不得有过酸洗;对于少量露铁处,应加以修复。

检查数量:每个构件。

检验方法:目测。

7.2.5 热浸镀锌后构件的几何尺寸仍应满足构件加工尺寸的要求,不满足时应重新校正。

检查数量:  $10\%$  构件。

检验方法:钢尺测量,钢丝绷直为基准。

# 7.3 热喷涂锌、铝复合涂层

# I 主控项目

7.3.1 钢材表面采用喷射方法做净化处理,其表面净化程度应达到  $\mathrm{Sa}2\frac{1}{2}$  级以上的要求(符合现行国家标准《涂装前钢材表面锈蚀等级和除锈等级》GB/T8923),表面粗糙度应达到  $R_{\mathrm{r}}40\sim 80\mu \mathrm{m}$  的要求(符合ISO8503—1)。

检查数量:全部构件,每个构件  $20\%$  表面积。

检验方法:目测或用样板对照。

7.3.2 热喷涂前宜局部预加热,锌、铝熔液应均匀喷涂,吸附牢固。经锤击试验,涂层不剥离,不凸起。

检查数量:  $5\%$  构件,每个构件测6个点。

检验方法:锤击,目测。

# Ⅱ一般项目

7.3.3 喷涂层厚度应符合设计要求,偏差不超过  $\pm 10\mu \mathrm{m}$  。设计未规定时,涂层厚度应取  $150\mu \mathrm{m}$  ,偏差不超过  $\pm 10\mu \mathrm{m}$  。有复合涂层时,锌、铝涂层厚度不应小于  $120\mu \mathrm{m}$  。

检查数量:  $10\%$  构件, 每个构件测 2 点。

检验方法: 用测厚仪检测。

7.3.4 喷涂铲、铝层后, 应采用设计规定的涂料涂刷金属喷层表面, 使毛细孔封闭, 形成复合涂层。复合涂层的总厚度应符合设计规定; 设计未规定时不应小于  $160 \pm 10 \mu \mathrm{m}$  。

检查数量:  $10\%$  的构件, 每个构件测 6 点。

检验方法: 用测厚仪检测。

# 8 包装、发运

# 8.1 一般规定

8.1.1 本章适用于塔格钢结构构件包装、发运后的验收。

8.1.2 运输过程中应尽可能不使构件变形、受损。

8.1.3 构件运输至工地后,应进行检验。在运输过程中发生的变形应进行校正、修复。

# 8.2 包装发运

# I 主控项目

8.2.1 构件出厂时,制造单位应提交产品质量证明书和下列技术文件:

1 钢结构施工图和设计更改文件,并应在图中注明修改部位;

2 制作中对问题处理的协议文件;

3 钢材和其他材料的质量证明书和试验报告;

4 产品合格证;

5 发运构件的清单。

检查数量:全部。

检验方法:审阅文件。

8.2.2 构件及其防腐蚀层验收结束后,应在构件上按原标记进行编号,重大构件且应标明重量、重心位置。安装时作为定位点的构件应有定位标记。

检查数量:全部。

检验方法:观察、钢尺度量。

# Ⅱ一般项目

8.2.3 构件发运时,应采取适当的包装或固定措施防止构件变形

和防腐蚀层磨损。法兰、螺栓孔、定位孔应加以保护。

检查数量：  $50\%$

检查方法：目测。

# 9安装

# 9.1一般规定

# 9.1.1 本章适用于塔桅钢结构安装过程的验收。

注:本章中单管塔是指法兰连接的单管塔;插入式连接的单管塔应另按专门标准的规定执行。

9.1.2 塔桅钢结构安装时必须确保结构达到设计的强度、稳定要求,不出现永久性变形,并确保施工安全。

9.1.3 安装前,应按照构件明细表和安装排列图(或编号图)核对进场的构件,查验质量证明书和设计更改文件。工厂预拼装的结构在现场安装时,应根据预拼装的合格记录进行。

9.1.4 结构安装应具备下列条件:

1 设计文件齐备;

2 基础和地脚螺栓(锚栓)、地锚(桅杆)已验收通过;

3 构件齐全,质量合格,并有明细表、产品质量证明书和必要的预拼装记录;

4 施工组织设计或施工方案已经批准,必要的技术培训已经完成;

5 材料、劳动组织和安全措施齐备;

6 机具设备满足施工组织设计或施工方案要求,且运行良好;

7 施工场地符合施工组织设计或施工方案的要求;

8 水、电、道路满足需要并能保证连续施工。

9.1.5 当构件在工地进行制孔、组装和焊接时,其质量均应符合第5章的有关规定。螺孔不得用气割扩孔。

9.1.6 构件的安装和校正,当检测空间的间距或跨度大于  $10\mathrm{m}$  。

时, 应采用夹具和拉力器配合钢卷尺使用。

9.1.7 塔桅钢结构的焊缝强度试验、钢架负荷试验等, 应按设计要求和专门标准规定的方法进行。

9.1.8 垂直度测定应在小于 2 级风、阴天或阳光未照射到结构上时进行。

9.1.9 未经设计同意, 严禁在塔桅钢结构的主要受力杆件上焊接悬挂物和卡具。

9.1.10 在 6 级风以上、雨、雪天和低温下  $(- 10^{\circ} \mathrm{C}$  以下), 不得进行高空作业。在雷雨季节应采取可靠的防雷措施方可施工。

9.1.11 对柔性杆施加预拉力应考虑预应力损失, 并对同层同种拉杆均匀施拉。预拉力完成后应及时用防松螺母固定。

9.1.12 在有高压线等不良环境条件下, 安装时应采取安全对策。

9.1.13 安装机械的落脚点和安装用纤维的锚固点应做地基处理, 并应考虑地基土浸水后强度变化、湿陷等不利因素的影响。

9.1.14 塔桅钢结构安装前表面不应有污渍。安装完毕后表面应清除油渍和污渍。

9.1.15 高于  $50 \mathrm{~m}$  的塔桅钢结构应按设计要求设置航空障碍标志。

# 9.2 定位和测量基准

# I 主控项目

9.2.1 塔桅钢结构安装前, 应根据双向垂直度检测的要求, 在两个方向的可观测距离内设置固定的观测基准点。观测基准点的设置应根据现场实际地形和周边建筑条件确定, 观测方向应设在塔心到底面塔柱中心的延伸线方向或塔心到底面相邻塔柱中心连线的中点延伸线方向。对观测基准点应做好保护, 并在其外侧留有备用观测基准点。塔心应设固定的定位中心点。

检查数量: 全部。

检查方法:目测,用经纬仪复测。

# Ⅱ一般项目

9.2.2 塔桅钢结构的塔心定位中心点、垂直度、双向观测基准点、标高基准点应与土建定位轴线和标高一致,其偏差不得大于表9.2.2的要求。

表9.2.2观测基准点、塔的定位中心点和标高的允许偏差（mm）  

<table><tr><td>项 目</td><td>允许偏差</td><td>备 注</td></tr><tr><td>观测基准点水平位置偏离轴线距离</td><td>±l/2000,且±3.0</td><td>l-塔心到观测基准点的距离</td></tr><tr><td>塔的定位中心</td><td>±3.0</td><td></td></tr><tr><td>标高</td><td>±2.0</td><td></td></tr></table>

检查数量:全部。

检验方法:用经纬仪、水平仪现场实测。

# 9.3 基础、地脚螺栓(锚栓)和支承面

# I 主控项目

9.3.1 基础轴线、地脚螺栓(锚栓)的材质、品种、规格、数量和锚固长度应符合设计要求。

检查数量:全部。

检验方法:用经纬仪、水准仪或全站仪、钢尺现场实测。

9.3.2 当基础顶面法兰以下有后浇混凝土层时,在塔身底层安装合拢并校正后,应及时浇捣后浇混凝土。当后浇混凝土强度达到设计强度的  $70\%$  后,方可进行底层以上钢塔的安装。若因故不能及时浇筑后浇混凝土,则应在法兰下用垫铁垫实并焊接固定。垫铁截面应满足施工阶段的受力要求。安装完毕仍应完成灌浆。

检查数量:全部。

检验方法:检查后浇混凝土试块强度检测报告或现场回弹仪测定报告。

# Ⅱ一般项目

9.3.3 安装前应根据基础验收资料复核各项数据,并标注在基础面上。塔脚锚栓位置、法兰支承面的偏差等应符合设计文件规定,并与钢柱脚法兰螺孔的可调节措施匹配。当设计文件未作明确规定时,应按表9.3.3的规定执行。

表9.3.3 支承面、支座和地脚螺栓的允许偏差  

<table><tr><td>项 次</td><td>项 目</td><td>允许偏差</td></tr><tr><td>1</td><td>柱墩支承表面(法兰上端面)
(1)标高
(2)水平度(法兰上端面)</td><td>±3.00mm
1/500,且不大于3mm</td></tr><tr><td>2</td><td>地脚螺栓位置扭转(任意截面处)</td><td>±2.00mm</td></tr><tr><td>3</td><td>塔基对角线上地脚螺栓法兰中心连线长度</td><td>l/2000,且±10.0mm
l—对角线长度</td></tr><tr><td>4</td><td>相邻两组地脚螺栓法兰中心边长</td><td>±5.0mm</td></tr><tr><td>5</td><td>地脚螺栓伸出法兰面的长度</td><td>+30.0mm</td></tr><tr><td>6</td><td>地脚螺栓的螺纹长度</td><td>+30.0mm</td></tr></table>

检查数量:全部柱墩、法兰的标高与中心坐标。每个法兰检查2个螺栓。

检验方法:用经纬仪、水平仪、钢尺现场实测。

# 9.4紧固件连接

# I 主控项目

9.4.1 各类构件的连接部位,必须经检查合格后方可紧固。

检查数量:全部

检验方法:目测、用钢尺测量。

9.4.2 塔柱、横杆、斜杆和塔楼悬臂桁架、塔楼悬臂梁的连接螺栓应  $100\%$  穿孔(可用铰刀扩孔,但扩孔尺寸不大于  $2\mathrm{mm}$  )。

检查数量:全部。

检验方法:目测。

9.4.3 塔桅钢结构螺栓连接应有防松措施并拧紧,防松措施根据设计要求选用。设计未规定具体措施时,塔柱法兰所用高强螺栓承压型连接宜采用双螺母防松,高强螺栓摩擦型连接无需防松措施,其他螺栓宜采用扣紧螺母防松。

检查数量:  $10\%$  。

检查方法:目测、用扳手检查。

9.4.4 对受剪的普通螺栓和高强螺栓承压型连接,螺纹不应进入剪切面。

9.4.5 塔桅钢结构中高强螺栓摩擦型连接的检验可按现行国家标准《钢结构工程施工质量验收规范》GB50205执行。

检查数量:按现行国家标准《钢结构工程施工质量验收规范》GB50205。

检查方法:按现行国家标准《钢结构工程施工质量验收规范》GB50205。

# Ⅱ一般项目

9.4.6 除第9.4.2条规定的螺栓外,其他螺栓的穿孔率不得低于 $98\%$  ,对缺失的螺栓应采取等强度补救措施。等强度补救措施若采用相对高等级螺栓代用,则代用后该节点的强度不应小于原设计螺栓群强度的1.2倍。补救措施若采用焊接代用,则补加焊缝的强度不应小于该节点原设计全部强度,且应及时对焊缝处防腐蚀层进行修复。对补救焊缝的位置、焊缝情况、施焊时间、现场条件应做详细记录。

检查数量:全部。

检验方法:目测、用钢尺检查。

9.4.7 对法兰连接,法兰实际接触面与设计接触面之比(可按法兰外缘长度计算)不应小于  $70\%$  。用  $0.3\mathrm{mm}$  塞尺不能插入即认为达到实际接触要求。法兰未达到实际接触的部分,若缝隙宽度为  $2.0\mathrm{mm}$  以上,则应采用垫片垫实,垫片应镀锌,垫入后其边缘

应与法兰盘焊接,然后做现场防腐蚀处理。加垫法兰的数量不得大于法兰总数的  $2\%$  ,且加垫片的螺栓头到螺母的长度不得大于5倍螺栓直径。

检查数量:  $50\%$  法兰。

检验方法:目测,用钢尺测量、塞尺检查。

9.4.8 螺栓单剪或双剪连接时,节点板应紧密贴合,其实际贴合面与设计贴合面之比不应小于  $80\%$  。用  $0.3\mathrm{mm}$  塞尺不能塞入即认为达到实际贴合要求。

检查数量:  $20\%$  连接点。

检验方法:目测、用塞尺检查。

9.4.9 普通螺栓连接应牢固、可靠,外露丝扣不应少于2扣(双螺母防松时,丝扣齐平即可)。螺栓方向在同层同种节点中应一致。螺栓具体方向首先根据使用要求,其次根据安装便利确定。紧固力矩宜满足表9.4.9的要求。设计未作其他规定时,塔桅钢结构法兰用高强螺栓应采用承压型连接,除强度外,其检查标准同普通螺栓。

检查数量:连接点数的  $10\%$  ,且同层同种连接点不应少于3个。

检查方法:观察、用扭矩扳手检查。

表9.4.9 普通螺栓紧固力矩  

<table><tr><td>螺栓公称直径</td><td>M12</td><td>M16</td><td>M18</td><td>M20</td><td>M22</td><td>M24</td><td>M27</td><td>M30</td></tr><tr><td>紧固力矩(N·m)</td><td>30</td><td>70</td><td>100</td><td>120</td><td>150</td><td>180</td><td>200</td><td>240</td></tr></table>

注:表9.4.9中数值系按4.8级螺栓确定;8.8级、10.9级螺栓的紧固力矩可按表中数值乘以1.5确定。

# 9.5 构架式钢塔主体结构安装

# I 主控项目

9.5.1 钢结构安装必须符合施工组织设计的规定,其中吊装设

备、一次吊装构件组合方式和重量、吊点位置、吊装高度、吊装半径等技术参数应在技术方案规定的安全范围内。

检查数量:全部。

检验方法:目测、用钢尺测量。对照图纸检查。

9.5.2 需要利用已安装的结构吊装其他构件和设备时,应提交相关的强度、稳定性验算结果,并征得设计单位同意。对已安装结构及其表面涂层,应采取具体措施做好保护。

检查数量:所有条件最不利的安装点。

检验方法:查看文件,查看连接点实际状况。

9.5.3 杆件施加预应力后,不得在该杆件上和与其有受力关系的构件上施焊或加热。

检查数量:全部。

检验方法:查看施工记录。

9.5.4 塔桅钢结构上工艺设备的安装应符合标高、方位等设计要求,并与主体结构牢固连接,有防松措施,且留有适当调节余地。

检查数量:全部。

检验方法:目测、扳手复拧,钢尺、经纬仪测量。

9.5.5 对塔架整体垂直度偏差(双向偏差矢量和),当塔高度  $H$  不大于  $75000\mathrm{mm}$  时,不得大于  $H / 1500$ ;当  $H$  大于  $75000\mathrm{mm}$  时,不得大于  $50 + (H - 75000) / 4000\mathrm{mm}$ 。

检查数量:正交双向。

检验方法:经纬仪测量。

# Ⅱ一般项目

9.5.6 每安装完一层构件后,必须按表 9.5.6 的规定进行校正。继续安装构件时,应考虑调整下一层间的偏差值。

检查数量:垂直度双向、全部对角线、边长,全部塔柱顶标高。

检验方法:用钢尺、经纬仪、水平仪现场实测。

表9.5.6 整体和单层安装允许偏差  $(\mathbf{mm})$  

<table><tr><td>项 次</td><td colspan="2">项 目</td><td>允许偏差</td></tr><tr><td>1</td><td colspan="2">塔体相邻两层垂直度</td><td>h/750</td></tr><tr><td rowspan="2">2</td><td rowspan="2">电弹井
道垂直度</td><td>整体垂直度</td><td>H&#x27;/2500,当H&#x27;大于75000时,
且不大于30+(H&#x27;/75000)/6000</td></tr><tr><td>任意两点垂直度</td><td>h&#x27;/1000</td></tr><tr><td>3</td><td colspan="2">塔柱顶面中心相对水平度</td><td>±3.0</td></tr><tr><td rowspan="2">4</td><td rowspan="2">塔体截面
对角线长度</td><td>D≤4000</td><td>±2.0</td></tr><tr><td>D&amp;gt;4000</td><td>±3.0</td></tr><tr><td rowspan="2">5</td><td rowspan="2">塔体截面边长</td><td>b≤4000</td><td>±1.5</td></tr><tr><td>b&amp;gt;4000</td><td>±2.5</td></tr><tr><td>6</td><td colspan="2">球形网架各层横杆中心平面不同心度</td><td>±5.0</td></tr></table>

注：  $H^{\prime}$  为电弹井道全高度，  $\pmb{D}$  为对角线长度，  $\boldsymbol{b}$  为塔身边宽，  $\boldsymbol{h}$  为相邻两层高差。

9.5.7 对预应力柔性杆施加的预应力应做测定, 其偏差不应超过设计预应力值的  $\pm 10\%$  。

检查数量:  $20\%$  , 每层同种柔性杆不少于 2 根。

检验方法: 扭矩法或其他预应力专用测定法。

# 9.6 单管塔安装

# I 主控项目

9.6.1 单管塔的安装设备和各吊装参数均应符合施工组织设计的要求, 汽车吊等较大型安装设备的固定点应采取可靠的基底处理。

检查数量: 全部。

检验方法: 用钢尺、经纬仪测量。对照安装方案图纸检查。

9.6.2 单管塔的整体垂直度偏差不应大于  $H / 1500$  。

检查数量: 双向。

检查方法: 用经纬仪测量, 双向偏差取矢量和。

# Ⅱ一般项目

9.6.3 单管塔每节的垂直度偏差不应大于  $h / 750$  。

检查数量:双向,  $h$  为安装段长度。

检验方法:用经纬仪测量,双向偏差取矢量和。

9.6.4 法兰盘螺栓应  $100\%$  穿孔。法兰盘边缘开口段连续长度不应大于边缘全长的  $10\%$  ,开口段总长度不应大于  $30\%$  。最大间隙不应大于  $2.0\mathrm{mm}$  。检测和处理方法与第9.4.7条相同。内爬式单管塔法兰应保证其防水性能。

检查数量:全部。

检验方法:目测、用塞尺、钢尺测量。

9.6.5 单管塔底部法兰安装时,应根据设计要求在钢筋混凝土基础顶面预留放射线方向的排水孔槽。排水孔槽的直径或排水槽的高、宽尺寸不得小于设计规定的尺寸。

检查数量:全部。

检验方法:钢尺测量。

# 9.7 桶杆安装

# I 主控项目

9.7.1 桅杆安装必须严格按照施工组织设计的要求进行。对纤绳施加预拉力,应分步骤各向均衡地实施。对处于复杂地形上的桅杆,应有详细的施加预拉力方案,确保桅杆不致发生较大的侧移和失稳。

检查数量:全过程、所有步骤。

检验方法:查看文件、监督施工过程、用经纬仪实测。

9.7.2 桅杆安装利用杆身作自提升设备的支承物时,应分步骤对桅杆和纤绳体系的强度、稳定性进行验算,提交验算结论,并取得设计单位同意。对杆身的固定点应采取可靠的保护措施。

检查数量:全过程。

检验方法:检查文件、监督施工过程。

9.7.3 钢丝绳应经预张拉,预张拉荷载不应小于其最小破断荷载的  $55\%$  ,预张拉次数不应少于2次,每次持续时间不应少

于  $60\mathrm{min}$  。

9.7.4 在安装前纤维、锚具、蛋形绝缘子等应进行组合抗拉试验,拉力值不应小于最大拉力设计值的 1.1 倍,且应符合有关标准的要求。

检查数量:各种组合各取 2 件。

检验方法:卷扬机拉伸,测力计量测。

9.7.5 桅杆整体中心的垂直度偏差不应大于杆身高度的 1/1500。当桅杆总高度大于  $75000\mathrm{mm}$  时,整体垂直度偏差不应大于  $50 + (H - 75000) / 4000\mathrm{mm}$ ,其中,  $H$  为桅杆总高度  $(\mathrm{mm})$ 。

检查数量:正交双向。

检验方法:用经纬仪测量。取双向偏差的矢量和。

9.7.6 板式地锚拉杆与地锚板之间的连接必须做隐蔽工程验收记录。

# Ⅱ一般项目

9.7.7 桅杆纤绳连接层间的垂直度偏差不应大于纤绳连接层间距离的 1/750。

检查数量:全部、双向。

检验方法:用经纬仪测量。取双向水平偏差的矢量和。

9.7.8 桅杆纤绳地锚到桅杆中心的水平距离偏差不应大于  $0.025a$ , $a$  为桅杆基础中心到锚杆出土点的水平距离;桅杆地锚拉杆与地表水平面夹角的偏差不应超过  $+0^{\circ}$ , $- 2^{\circ}$ ;桅杆纤绳在水平面上投影的方向与设计规定方向的夹角偏差不得超过  $\pm 1^{\circ}$ 。

检查数量:全部。

检验方法:用经纬仪、钢尺测量。

9.7.9 桅杆纤绳安装后施加的初拉力值与设计初拉力值的偏差不应大于设计初拉力的  $10\%$ 。初拉力的测定应在无阳光直射且 2 级风以下条件下进行。

检查数量:全部。

检验方法:用纤绳拉力测量仪测量。

# 9.8 平台和塔楼安装

# I 主控项目

9.8.1 在塔楼悬臂桁架安装时,应及时连接侧向支撑,以保持悬臂桁架的侧向稳定。当塔楼悬臂桁架的长度大于其根部桁架高度的5倍时,应采取措施防止因桁架根部螺栓与螺孔的间隙而造成悬臂桁架端部的下沉。检查数量:全部。检验方法:查看安装措施文件。

检查数量:全部。

检验方法:查看安装措施文件。

9.8.2 塔楼周边和内井道、楼梯洞口周边应设置墙架或栏杆。当墙架、栏杆尚未安装时,结构安装方应及时安装临时栏杆。临时栏杆的强度应能承受  $1.5\mathrm{kN / m}$  的水平作用力、高度不应小于  $1.1\mathrm{m}$  、水平杆间距不应大于  $550\mathrm{mm}$  、竖杆间距不应大于  $1000\mathrm{mm}$  。检查数量:全部楼面。检验方法:目测、用钢尺测量。

检查数量:全部楼面。

检验方法:目测、用钢尺测量。

# Ⅱ一般项目

9.8.3 塔楼平面水平度偏差不应大于直径的1/1000,且不应大于  $20\mathrm{mm}$ ;塔楼和工作平台梁上表面内外的相对高差不应大于梁长的1/750,且不应大于  $20\mathrm{mm}$ ;塔楼和工作平台楼板面在  $1\mathrm{m}$  范围内的凹凸变形不得大于  $6\mathrm{mm}$  。检查数量:全部楼层和工作平台,各项检查数量应等于平台或塔楼的边数。检验方法:用水平仪、 $1\mathrm{m}$  靠尺检查。

检查数量:全部楼层和工作平台,各项检查数量应等于平台或塔楼的边数。

检验方法:用水平仪、  $1\mathrm{m}$  靠尺检查。

9.8.4 塔楼和工作平台上的钢板与次梁应密合,行走于板面任何部位不会因钢板弯曲反弹而发出声响。

检查数量:每  $1\mathrm{m}^{2}$  范围内至少检查一处。

检验方法:人行走,听声响。

9.8.5 在塔楼顶面等要求钢板直接防水处,钢板的间隙应采用焊缝满焊。顶面应做渗漏性检查,渗漏点应及时修补并做防腐蚀处理。

检查数量:全部顶面。

检验方法:雨天观察渗漏点。

# 9.9 走梯和爬梯安装

# I 主控项目

9.9.1 走梯上、下段之间的栏杆应连续,爬梯上、下段之间的护圈或防坠落装置只允许在平台以上  $2\mathrm{m}$  范围内空缺。所有栏杆、护圈与走梯、爬梯结构和塔身主结构均应牢固连接。

检查数量:全部。

检验方法:目测、用钢尺测量。

9.9.2 爬梯踏步杆向前  $100\mathrm{mm}$  、向上  $150\mathrm{mm}$  范围内不应有构件阻挡。爬梯不得有向内的尖角凸出。

检查数量:全程。

检验方法:目测或攀登爬梯实测。

# Ⅱ一般项目

9.9.3 走梯踏步要平整,双向倾斜偏差不应超过  $\pm 2\mathrm{mm}$ ; 走梯栏杆要竖直,倾斜偏差不应大于  $5\mathrm{mm}$  。踏步高差不得大于  $10\mathrm{mm}$  。

检查数量:每段走梯查一处踏步、一处栏杆。

检验方法:用水平尺、钢尺测量。

9.9.4 爬梯垂直度与设计基准的偏差不得大于  $1 / 750$ ,且每段不大于  $20\mathrm{mm}$  。爬梯所有踏步的间距偏差不得大于  $20\mathrm{mm}$  。爬梯护圈内净深度和宽度的偏差不得大于  $40\mathrm{mm}$  。

检查数量:每两段爬梯检查一处垂直度,每段爬梯检查踏步高2次、护圈尺寸一次(均在起步处)。

检验方法:用钢尺测量。

# 9.10 防雷接地

# I 主控项目

9.10.1 铁塔与基础防雷接地网应可靠焊接,焊缝截面积不应小

于设计的规定值;设计未规定时,不应小于接地扁钢的横截面。焊缝应按设计要求做防腐蚀处理。

检查数量:每个塔脚一个点。

检验方法:目测、钢尺测量。

# 10 分部工程验收

10.0.1 塔桅钢结构整体可作为分部工程验收。

10.0.2 对塔桅钢结构分部工程, 有关安全和功能的检验项目以及见证检测的项目应按附录 A 的规定执行。分部工程验收应在其分项工程和子分部工程验收合格后进行。

10.0.3 对塔桅钢结构分部工程, 有关观感质量的检验应按附录 B 的规定执行。

10.0.4 塔桅钢结构分部工程验收时, 应提供下列文件和记录:

1 钢结构工程竣工图纸和相关的设计文件;

2 施工现场质量管理检查记录;

3 有关安全、功能检验和见证检测的项目检查记录;

4 有关观感质量检验的项目检查记录;

5 分部工程所含各分项工程和子分部工程的质量验收记录;

6 分项工程所含各检验批的质量验收记录;

7 强制性条文检验项目的检查记录和证明文件;

8 隐蔽工程检验项目的检查验收记录;

9 原材料、成品质量合格证明文件、中文标志和性能检测报告;

10 不合格项的处理记录和验收记录;

11 重大质量、技术问题的实施方案和验收记录;

12 其他有关文件和记录。

10.0.5 塔桅钢结构子分部工程的合格质量标准应符合下列规定:

1 各分项工程的质量均符合第 3.0.9 条规定的合格质量标准;

2 质量控制资料和文件完整;

3 有关安全、功能的检验和见证检测结果符合相应合格质量标准的要求;

4 有关观感质量的检验符合相应合格质量标准的要求。

10.0.6 塔桅钢结构分部工程的质量验收记录应符合下列规定:

1 施工现场质量管理检查记录可按附录C采用;

2 分项工程检验批验收记录可按附录D采用;

3 分项工程验收记录可按附录E采用;

4 分部(子分部)工程验收记录可按附录F采用。

# 附录A 有关安全和功能检验、见证检测的项目

A.0.1 塔鲍钢结构分部工程有关安全和功能检验、见证检测的项目应按表A.0.1的规定执行。

表A.0.1 塔鲍钢结构分部工程有关安全和功能检验、见证检测的项目

<table><tr><td>项次</td><td>项 目</td><td>抽检数量和检验方法</td><td>合格质量标准</td></tr><tr><td>1</td><td>见证取样、送样试验项目
(1)钢材和焊接材料复验
(2)高强度螺栓预拉力、扭矩系数复验
(3)摩擦面抗滑移系数复验</td><td>按第4.2.2.4.3.2、4.4.1.9.4.5条的规定</td><td>符合设计要求和国家现行有关产品标准的规定</td></tr><tr><td>2</td><td>焊缝质量
(1)内部缺陷
(2)外观缺陷
(3)焊缝尺寸</td><td>一、二级焊缝按焊缝数随机抽检3%,且不应少于3处,检验采用超声波或射线探伤和第5.7.4.5.7.5.5.7.6条规定的方法</td><td></td></tr><tr><td>3</td><td>摩擦型高强度螺栓施工质量</td><td>按节点数随机抽检3%,且不应少于3个节点</td><td></td></tr><tr><td>4</td><td>塔柱支座
(1)锚栓紧固
(2)垫板、垫块
(3)后浇混凝土</td><td>按柱脚和塔柱支座数随机抽10%,且不应少于3个,采用观察和尺量等方法</td><td>符合设计要求和本规程的规定</td></tr><tr><td>5</td><td>主要结构和构件的变形
(1)塔楼、平台支承桁架垂直度、侧向弯曲和挠曲
(2)塔柱和斜杆的侧向弯曲和挠曲</td><td>抽检桁架的10%,且不应少于3榘;抽检塔柱2根,按第5.3.5.9.8.3条规定的方法</td><td>符合设计要求和第5.3.5和9.8.3条的规定</td></tr><tr><td>6</td><td>主体结构尺寸
(1)整体垂直度
(2)整体平面弯曲</td><td>按第9.5.6条的规定</td><td>符合第9.5.6条的规定</td></tr></table>

# 附录B 有关观感质量检查的项目

B.0.1 塔桅钢结构分部工程有关观感质量检查的项目应按表B.0.1的规定执行。

表B.0.1塔镜钢结构分部工程有关观感质量检查的项目  

<table><tr><td>项次</td><td>项 目</td><td>抽检数量</td><td>合格质量标准</td></tr><tr><td>1</td><td>镀锌层表面</td><td></td><td>符合第 7.2.1、7.2.2、7.2.3 条的要求</td></tr><tr><td>2</td><td>热喷锌、铝复合涂层表面</td><td></td><td>符合第 7.3.1、7.3.2 条的要求</td></tr><tr><td>3</td><td>钢平台、钢梯、钢栏杆</td><td>随机抽检 10%</td><td>连接牢固，无明显外观缺陷</td></tr><tr><td>4</td><td>一般构件表面</td><td>随机抽检 10%</td><td>无污染、无飞溅</td></tr></table>

# 附录C 分部工程施工现场质量管理检查记录

C.0.1 塔桅钢结构分部(子分部)工程施工现场质量管理检查记录应由施工单位按表C.0.1填写,总监理工程师(建设单位项目负责人)进行检查,并作出检查结论。

质量管理检查记录表 开工日期:
