Repository: duoleshi/0407-klb-ZG

# 重工施工方案AI智能审核系统(自研)

基于 AI 的工程方案（危大工程专项施工方案）智能审核系统，支持自动识别专业类型、智能匹配知识库规范、生成结构化审核报告。

## 文档导航

- [用户手册](./docs/用户手册.md) - 详细的功能介绍和操作指南
- [常见问题 FAQ](./docs/FAQ.md) - 使用过程中常见问题的解答

## 功能特性

- **智能专业识别** - 自动识别 13 个工程专业类型
  - 基坑工程、模板支撑体系工程、脚手架工程
  - 起重吊装及起重机械安装拆卸工程、拆除爆破工程、暗挖工程
  - 建筑幕墙安装工程、人工挖孔桩工程、钢结构安装工程
  - 水下作业工程、装配式建筑混凝土预制构件安装工程
  - 采用新技术新工艺新材料新设备工程、有限空间作业

- **知识库智能匹配** - 根据方案内容自动匹配相关规范文件
- **强制性标准优先加载** - 优先加载《智能体审核依据》强制性标准
- **多格式 PDF 解析** - 支持文本 PDF 和扫描版 PDF（OCR）
- **结构化审核报告** - 按标准格式输出审核意见
- **审核历史记录** - 保存历史审核记录，支持导出

File: 方案审核依据/专业法律法规标准规范审核依据/房屋建筑工程/安全类方案审核/2危大工程专项方案/9钢结构安装工程/DB13_T2500-2017河北省《钢结构住宅用外墙板通用要求》.md
# DB13

河北省地方标准

DB13/T 2500—2017

# 钢结构住宅用外墙板通用要求

# 前言

本标准按照GB/T 1.1- 2009给出的规则起草。本标准由河北省质量技术监督局提出。本标准主要起草单位：河北省建筑机械材料设备产品质量监督检验站。本标准参加起草单位：河北工程技术学院。本标准归口单位：河北省新型建材标准化技术委员会（HeB/TC 12）。本标准主要起草人：王宇光、田莉、仝鹏、康惠荣、闫婷婷、谭乐、巩亚敏、孙祥祥、曲亮、孙晓丽、徐少宁、马丽霞、任洁、马艳岭、吴建乐、陈惠、吴津、李慧、王星、安利志、杨铭。

www.bzfxw.con

# 钢结构住宅用外墙板通用要求

# 1 范围

本标准规定了钢结构住宅用外墙板的术语和定义、要求、试验方法、检验规则、组批与抽样、标志、运输与贮存。

本标准适用于河北省钢结构住宅中所用的外墙板。

# 2 规范性引用文件

下列文件对于本文件的应用是必不可少的，凡是注日期的引用文件，仅注日期的版本适用于本文件。凡是不注日期的引用文件，其最新版本（包括所有的修改单）适用于本文件。

GB6566 建筑材料放射性核素限量  GB50017 钢结构设计规范  GB50118 民用建筑隔声设计规范  GB/T2542- 2012 砌墙砖试验方法  GB/T13475 绝热稳态传热性质的测定 标定和防护热箱法  GB/T15231 玻璃纤维增强水泥试验方法  GB/T23451- 2009 建筑用轻质隔墙条板  JG/T396 外墙用非承重纤维增强水泥板  JG/T1057 玻璃纤维增强水泥外墙板

# 3 术语和定义

下列术语和定义适用于本文件

3.1

外墙板  用于钢结构住宅中的非承重外围护构件。

# 4 分类和标记

钢结构住宅用外墙板主要分为：蒸压加气轻质混凝土板(ALC)，玻璃纤维增强水泥混凝土板(GRC)，复合外墙板（FH）等，外墙板标记由产品名称、规格尺寸组成。

![](images/c0e1cbfffb2ef3558570b0ef030407001b4d8241742f1c4993599fc07a808e3e.jpg)

示例：玻璃纤维增强水泥外墙板，尺寸为：  $1200\mathrm{mm}\times 3000\mathrm{mm}\times 150\mathrm{mm}$  ，标记为：  $\mathrm{GRC - 1200\times 3000\times 150}$

# 5 要求

# 5.1 一般要求

5.1.1 外墙板原材料应符合相应的产品标准的要求。

5.1.2 外墙板安装时，与其他墙体、楼面、顶棚、门窗的连接形式以及所用配件的规格、数量、技术条件应符合设计要求。

5.1.3 外墙板与主体结构连接应符合GB50017的标准要求，连接件应进行防腐处理。

# 5.2 外观质量和尺寸允许偏差

5.2.1 外墙板板面应平整光滑边缘整齐，不应有飞边、毛刺、裂缝、孔洞等缺陷。

5.2.2 尺寸大于  $10\mathrm{mm}\times 10\mathrm{mm}$  的缺角不应多于2处，大于  $30\mathrm{mm}\times 20\mathrm{mm}$  的缺角不应多于1处。

5.2.3 外墙板的尺寸偏差应符合表1的规定。

表1外形尺寸允许偏差  

<table><tr><td>项目</td><td>允许偏差</td></tr><tr><td>长度</td><td>±3mm</td></tr><tr><td>宽度</td><td>±3mm</td></tr><tr><td>厚度</td><td>0～+2mm</td></tr><tr><td>对角线差</td><td>≤5mm</td></tr><tr><td>平整度</td><td>≤5mm，有特殊装饰要求时除外。</td></tr></table>

# 5.3 物理性能

5.3.1 外墙板的物理性能应符合表2的规定。

# 表2物理性能要求

<table><tr><td colspan="2">项目</td><td>指标要求</td></tr><tr><td colspan="2">抗弯荷载</td><td>不小于1.5倍板自重</td></tr><tr><td colspan="2">抗冲击性能</td><td>5次撞击后，板面无裂纹。</td></tr><tr><td colspan="2">吸水率，%</td><td>≤22</td></tr><tr><td colspan="2">抗压强度，Mpa</td><td>≥5.0</td></tr><tr><td colspan="2">传热系数，W/(cm²·k)</td><td>≤0.6</td></tr><tr><td colspan="2">耐火极限，h</td><td>≥1</td></tr><tr><td colspan="2">空气隔声性能，dB</td><td>≥35</td></tr><tr><td rowspan="2">耐久性</td><td>抗冻性</td><td>冻融循环25次，板面不应出现破裂分层，强度损失≤20%。</td></tr><tr><td>质量损失率</td><td>≤5%</td></tr><tr><td colspan="2">放射性</td><td>内照射指数Ira≤1.0
外照射指数Iv≤1.3</td></tr><tr><td colspan="2">吊挂力</td><td>荷载1000N静载荷24h，不出现明显裂缝。</td></tr></table>

# 6 试验方法

# 6.1外观质量

6.1 外观质量外观质量应采用目测的方式，缺陷大小应用精确度不小于1mm的直尺、直角尺进行测量。

# 6.2 尺寸允许偏差

长度、宽度、厚度、对角线差、平整度应按GB/T23451中的规定进行测定。

# 6.3 物理性能

6.3.1抗弯荷载、抗冲击性能应按GB/T23451中的规定进行测定。

6.3.2吸水率试件试验方法应按照GB/T15231中的规定进行测定，尺寸为  $100\mathrm{mm}\times 100\mathrm{mm}\times$  板厚，复合板侧面可用防水材料涂抹处理，其中烘干温度应符合表3要求。

表3不同材料外墙板的烘干温度  

<table><tr><td>外墙板材料</td><td>烘干温度/℃</td></tr><tr><td>水泥</td><td>105</td></tr><tr><td>石膏</td><td>50</td></tr><tr><td>复合材料</td><td>60</td></tr></table>

6.3.3传热系数应按GB/T13475中的规定进行测定。

6.3.4耐火极限应按GB/T9978.1中的规定进行测定。

# DB13/T 2500—2017

6.3.5 空气隔声性能应按GB50118中的规定进行测定。6.3.6 抗冻性应按GB/T2542中第8节的规定进行测定，试样尺寸为  $100\mathrm{mm}\times 100\mathrm{mm}\times$  厚度。6.3.7 放射性应按GB6566中的规定进行测定。6.3.8 吊挂力性能检测应按GB/T23451中6.4.8的规定进行。

# 7 检验规则

# 7.1 检验分类

产品检验分为出厂检验、进场检验与型式检验。

# 7.1.1 出厂检验

产品出厂时应进行出厂检验，检验项目包括外观、尺寸偏差、吸水率、传热系数、抗冻性。

# 7.1.2 型式检验

型式检验项目包括5.2、5.3中的全部项目。有下列情况之一时，应进行型式检验：

a) 新产品投产、定型鉴定时；b) 正常生产时，每一年进行一次；c) 原材料、工艺等发生较大变动时；d) 停产半年以上，恢复生产时；国家质量监督部门要求进行时。

# 8 组批与抽样

8.1 出厂检验应以同类型、同规格的产品每500个为一批抽取试验所需样品，不足500个时按一批计。

8.2 型式检验应从正常生产出的产品中随机抽取进行检测。

# 9 标志、运输与贮存

# 9.1 标志

出厂产品应提供产品质量合格证书，证书上应包括下列内容：

a) 产品名称、商标；b) 生产厂名、地址、电话；c) 生产日期、批号；d) 产品标记；e) 标注“严禁潮湿、轻拿轻放”等字样或图标；f) 产品说明书。

# 9.2 运输

9.2.1 运输过程中，板应贴实。减少震动，防止碰撞，避免受压和机械损伤。

9.2.2 应有防雨措施并严禁烟火。

9.2.3 装卸时应避免损坏，严禁抛掷。

# 9.3 贮存

9.3.1 内墙板应按规格型号分类贮存，贮存时应采用侧立式，板面与铅锤面夹角不应大于  $15^{\circ}$ 。

9.3.2 贮存场地应坚实、平整，散装每堆长度不应超过  $4\mathrm{m}$ 。

9.3.3 场地应有防雨措施，避免潮湿和阳光直射。

File: 方案审核依据/专业法律法规标准规范审核依据/房屋建筑工程/安全类方案审核/2危大工程专项方案/9钢结构安装工程/DBJ_T15-170-2019广东省《钢结构施工及质量验收规程》.md (part 1 of 5)
# 钢结构施工及质量验收规程

Technical specification for steel structure construction and quality acceptance

2019- 11- 05 发布

2020- 01- 01 实施

广东省住房和城乡建设厅 发布

# 广东省标准

# 钢结构施工及质量验收规程

Technical specification for steel structure construction and quality acceptance

# DBJ/T 15-170-2019

住房和城乡建设部备案号：J14912- 2019  批准部门：广东省住房和城乡建设厅  施行日期：2020年1月1日

# 中国城市出版社  2019

# 广东省标准

# 钢结构施工及质量验收规程

Technical specification for steel structure construction

and quality acceptance

# DBJ/T15-170-2019

\*

中国城市出版社出版、发行（北京海淀三里河路9号）各地新华书店、建筑书店经销霸州市顺浩图文科技发展有限公司制版印刷厂印刷

\*

开本： $850 \times 1168$  毫米 1/32 印张： $8\%$  字数：236千字 2020年4月第一版 2020年4月第一次印刷定价：78.00元统一书号： $155074 \cdot 904949$  版权所有 翻印必究如有印装质量问题，可寄本社退换（邮政编码100037）

# 广东省住房和城乡建设厅关于发布广东省标准《钢结构施工及质量验收规程》的公告

粤建公告〔2019〕67号

经组织专家委员会审查，现批准《钢结构施工及质量验收规程》为广东省地方标准，编号为DBJ/T15- 170- 2019。本标准自2020年1月1日起实施。

本标准由广东省住房和城乡建设厅负责管理，由主编单位中建科工集团有限公司、广东省钢结构协会、广州一建建设集团有限公司负责具体技术内容的解释，并在广东省住房和城乡建设厅门户网站（http://zfcxjst.gd.gov.cn）公开。

广东省住房和城乡建设厅  2019年11月5日

# 前言

根据《广东省住房和城乡建设厅关于发布（2017年广东省工程建设标准制修订计划》的通知》（粤建科函〔2017〕2904号）要求，《钢结构施工及质量验收规程》编制组经广泛调查研究，认真总结实践经验，参考有关国内标准和国外先进标准，并在广泛征求意见的基础上，编制了本规程。

本规程的主要技术内容包括：总则；术语与符号；基本规定；施工阶段设计；材料；零部件加工；构件组装；钢结构焊接；紧固件连接；钢结构预拼装；包装、标记和运输；单层多高层钢结构安装；空间结构安装；压型金属板；涂装；施工测量；施工监测；工程资料管理；钢结构分部工程竣工验收。

本规程由广东省住房和城乡建设厅负责管理，由中建科工集团有限公司负责具体技术内容的解释。执行过程中如有意见或建议，请寄送中建科工集团有限公司（深圳市南山区粤海街道中心路3331号中建科工大厦35楼，邮政编码：518054，邮箱：63409396@qq.com）。

本规程主编单位：中建科工集团有限公司

广东省钢结构协会

广州一建建设集团有限公司

本规程参编单位：广东耀南建筑工程有限公司

广州市恒盛建设工程有限公司  中国华西企业有限公司  深圳雅鑫建筑钢结构工程有限公司  广东华宇钢结构工程有限公司  广东坚宜佳五金制品有限公司  广州市第四建筑工程有限公司

广州协安建设工程有限公司  广州中虹建设工程有限公司  上海宝冶集团有限公司广州分公司  杭萧钢构（广东）有限公司  广东中辰钢结构有限公司  香港建筑金属结构协会  本规程主要起草人员：陈振明 王仕统 谢庆华  (以下按姓氏拼音排序)  宾建雄 陈凯 冯文锦 黄飞旺  靳峰 尚景朕 隋小东 孙朋  孙学水 唐观林 王辉 文勉聪  吴曦 谢发奎 郑中利 鍾国辉  本规程主要审查人员：徐其功 王龙 周定 王松帆  陈友明 刘健 李宏山

# 目次

# 1 总则

# 2术语与符号 2

2.1 术语 2  2.2 符号 3

# 3 基本规定 5

# 4 施工阶段设计 7

# 4.1 一般规定 7

4.2 施工组织设计 8

4.3 施工阶段结构分析 8

4.4 结构预变形 9

4.5 工艺设计 10

4.6 深化设计 10

# 5 材料 15

# 5.1 一般规定 15

5.2 钢材 15

5.3 焊材 19

5.4 连接紧固件 20

5.5 涂装材料 22

5.6 其他材料 22

5.7 材料管理和储存 24

# 6 零部件加工 26

# 6.1 一般规定 26

6.2 放样和号料 26

6.3 切割 27

6.4 矫正和成型 29

# 6.5 边缘加工 32

6.6 制孔 33

6.7 球节点加工 35

6.8 铸钢件加工 37

# 7 构件组装 39

7.1 一般规定 39

7.2 部件拼接 39

7.3 构件组装 40

7.4 构件矫正 41

7.5 构件端部加工 41

# 8 钢结构焊接 43

8.1 一般规定 43

8.2 焊接材料 44

8.3 焊接连接 44

8.4 焊接工艺 52

8.5 现场焊接 60

8.6 焊接质量检验 61

# 9 紧固件连接 72

9.1 一般规定 72

9.2 摩擦面处理 72

9.3 普通螺栓连接 74

9.4 高强度螺栓连接 75

# 10 钢结构预拼装 83

10.1 一般规定 83

10.2 实体预拼装 83

10.3 数字化预拼装 84

10.4 质量验收 85

# 11 包装、标记和运输 87

11.1 包装 87

11.2 标记 88

11.3 运输 8912 单层多高层钢结构安装 9012.1 一般规定 9012.2 施工工艺 9012.3 质量验收 9413 空间结构安装 9513.1 一般规定 9513.2 施工工艺 9513.3 质量验收 9914 压型金属板 10114.1 一般规定 10114.2 制作工艺 10114.3 施工工艺 10214.4 质量要求 10415 涂装 10715.1 一般规定 10715.2 防腐设计 10715.3 表面处理 10915.4 防腐涂装 11015.5 防火涂装 11516 施工测量 11716.1 一般规定 11716.2 平面控制网 11716.3 高程控制网 11816.4 测量工艺 11917 施工监测 12117.1 一般规定 12117.2 监测仪器和设备 12217.3 数据采集与处理 12217.4 施工状态评估、预警与控制 123

# 18 工程资料管理 124

18.1 一般规定 12418.2 工程文件的编制要求 12418.3 工程文件收集范围与整理 12518.4 工程声像、电子文件的编制 12718.5 工程文件管理与移交 12919 钢结构分部工程竣工验收 130附录A 常用焊材推荐表 132附录B 全焊透坡口接头尺寸及允许偏差 139附录C 部分焊透坡口接头尺寸及允许偏差 154附录D 箱形柱（梁）内隔板电渣焊焊缝焊透宽度的测量 168附录E 圆管T、K、Y节点焊缝的超声波探伤方法及缺陷分级 170附录F 铸钢件材料性能 176附录G 建筑钢结构工程文件归档范围 179本规程用词说明 186引用标准名录 187附：条文说明 193

# Contents

1 General Provisions 1  2 Terms and Symbols 2  2.1 Terms 2  2.2 Symbols 3  3 Basic Provisions 5  4 Construction Phase Design 7  4.1 Basic Provisions 7  4.2 Construction Organization Design 8  4.3 Structural Analysis of the Construction Phase 8  4.4 Predeformation of Structures 9  4.5 Process Design 10  4.6 Detail Design 10  5 Material 15  5.1 General Provisions 15  5.2 Steel Material 15  5.3 Selection of Welding Materials 19  5.4 Connecting Fasteners 20  5.5 Coating Materials 22  5.6 Other Materials 22  5.7 Material Management and Storage 24  6 Parts Processing 26  6.1 General Provisions 26  6.2 Samples and Numbers 26  6.3 Cutting 27  6.4 Correction and Shaping 29

6.5 Edge Processing 326.6 Holes 336.7 Ball Node Processing 356.8 Processing of Steel Castings 377 Steel Component Assembly 397.1 General Provisions 397.2 Component Splicing 397.3 Assembly of Components 407.4 Component Correction 417.5 End Processing of Components 418 Steel Structure Welding 438.1 General Provisions 438.2 Welding Materials 448.3 Welding Connections 448.4 Welding Process 528.5 Field Welding 608.6 Quality Inspection of Welding 619 Fastener Connection 729.1 General Provisions 729.2 Friction Surface Treatment 729.3 Common Bolting Connections 749.4 High Strength Bolt Connections 7510 Steel Member Preassembly 8310.1 General Provisions 8310.2 Physical Preassembly 8310.3 Digital Preassembly 8410.4 Quality Acceptance 8511 Packaging, Marking and Transport 8711.1 Packaging 8711.2 Marking 88

11.3 Transport 8912 Single- and Multi-Storey Steel Structures Installed 9012.1 General Provisions 9012.2 Construction Process 9012.3 Quality Acceptance 9413 Space Structural Installation 9513.1 General Provisions 9513.2 Construction Process 9513.3 Quality Acceptance 9914 Profiled Metal Sheet 10114.1 General Provisions 10114.2 Production Process 10114.3 Construction Process 10214.4 Quality Acceptance 10415 Painting 10715.1 General Provisions 10715.2 Anti- corrosion Design 10715.3 Surface Treatment 10915.4 Antiseptic Coating 11015.5 Fire Protection 11516 Construction Survey 11716.1 General Provisions 11716.2 Plane Control Network 11716.3 Elevation Control Network 11816.4 Measurement Process 11917 Construction Monitoring 12117.1 General Provisions 12117.2 Monitoring Instruments and Equipment 12217.3 Data Collection and Processing 12217.4 Status Assessment, Early Warning and Control of

Construction 12318 Engineering Data Management 12418.1 General Provisions 12418.2 Construction Documentation Requirements 12418.3 Scope and Consolidation of Project Documents 12518.4 Construction of Audio- Visual, Electronic Documentation 12718.5 Management and Handover of Engineering Documents 12919 Steel Structure Division Completion Acceptance 130Appendix A Recommended Table for Common Welding Materials 132Appendix B Dimensions and Allowed Deviations of Fully Welded Slope Joint 139Appendix C Part Welded Slope Interface Dimensions and Permitted Deviations 154Appendix D Measurement of Welding Width of Electroslag Welding Weld in Box Columns (Beam) 168Appendix E Ultrasonic Method for Weld Detection of T, K and Y Nodes of Round Pipe and Defects Classification 170Appendix F Material Properties of Cast Steel 176Appendix G Archiving Scope of Building Steel Construction Documents 179Explanation of Wording in This Specification 186List of Quoted Standards 187Addition: Explanation of Provisions 193

# 1总则

1.0.1 为了确保钢结构工程施工和验收有据可循，做到安全适用、质量可靠、技术先进、经济合理、节能环保，特制定本规程。1.0.2 本规程适用于工业与民用建筑及一般构筑物钢结构工程的施工及质量验收。1.0.3 钢结构工程的施工与验收，除执行本规程的规定外，尚应符合国家和广东省现行有关标准的规定。

# 2 术语与符号

# 2.1 术语

2.1.1 设计文件 design document

设计图纸、设计说明和设计变更文件等技术文件的统称。

2.1.2 工艺设计 process engineering

根据设计文件和相关标准要求，对钢结构制作和安装所采用的工艺、方法等进行设计，并编制相应书面文件。

2.1.3 深化设计 detail design

根据设计文件和工艺技术要求，对钢结构进行细化设计，包括结构深化设计和施工详图设计两部分内容。

2.1.4 结构深化设计 design development for design drawing

对设计施工图进行细化设计，形成可用于深化设计报审和指导施工详图设计的技术文件，包括深化设计布置图、节点深化设计图及计算书、焊接连接通用图等内容。

2.1.5 施工详图设计 shop drawing design

对结构深化设计文件进行细化设计，形成可直接用于钢结构制造和安装的技术文件，包括加工详图、安装详图及各类清单等内容。

2.1.6 免予焊接工艺评定 prequalification of WPS

在满足现行国家标准《钢结构焊接规范》GB50661规定的某些特定焊接方法、焊接参数、钢材、接头形式及焊接材料组合的条件下，可以不经焊接工艺评定试验，直接采用现行国家标准《钢结构焊接规范》GB50661规定的焊接工艺。

# 2.1.7 抗滑移系数 slipping coefficient

高强度螺栓摩擦面滑移时，滑动外力与连接中法向压力的比值。

# 2.1.8 预拼装 preassembling

为检验构件形状和尺寸是否满足设计、安装质量要求而预先进行的拼装。针对网架、网壳、桁架等结构构件和节点用于验证是否满足设计和安装质量要求而进行的整体或者局部拼装，也称试拼装。

# 2.1.9 数字化预拼装 digital preassembling

用全站仪、三维激光扫描仪等设备对构件的三维信息进行测量收集，通过专用软件形成构件的三维模型，在计算机中与构件的理论模型进行拟合拼装的方法。

2.1.10 空间刚度单元 space rigid unit由构件组成的基本的稳定空间体系。

2.1.11 环境温度 ambient temperature制作或安装时的现场温度。

# 2.1.12 防腐涂装体系 coating system

钢构件的表面处理要求、涂料类型、涂装道次、漆膜厚度及总体防腐年限要求的系统总称。

# 2.2 符号

# 2.2.1 尺寸

$b$  ——宽度； $d$  ——直径； $H$  ——柱高度； $h$  ——截面高度； $h_{\mathrm{e}}$  ——焊缝计算厚度； $h_{\mathrm{f}}$  ——焊脚尺寸、构件（墙面）断面高度； $l$  ——长度、跨度； $\Delta L$  ——附加长度； $P$  ——焊缝坡口钝边高度； $R$  ——焊缝余高； $r$  ——半径；

t- 板、壁的厚度。

# 2.2.2 作用及荷载

$P_{\mathrm{c}}$  施工预拉力标准值； $T_{\mathrm{c}}$  施拧扭矩； $T_{\mathrm{o}}$  初拧扭矩值； $T_{\mathrm{c}}$  终拧扭矩值； $K$  扭矩系数； $P$  高强度螺栓预拉力值。

# 2.2.3 其他

$\theta$  角度； $\Delta \theta$  角度偏差； $S_{\mathrm{t}}$  手工或动力工具除锈等级； $S_{\mathrm{a}}$  喷射或抛射除锈等级； $R_{\mathrm{a}}$  粗糙度参数； $f$  弯曲矢高。

# 3 基本规定

3.0.1 钢结构工程施工单位应具备相应的钢结构工程施工资质，并应有安全、质量和环境管理体系。施工质量管理应有相应的施工技术标准、质量管理体系、施工技术文件及检验制度，施工现场应有经审批的施工组织设计、（专项）施工方案等技术文件，对于超过一定规模的危大工程，施工单位应组织召开专家论证会，对安全专项施工方案进行论证。

3.0.2 施工和验收时，必须采用有效的计量器具，各专业施工单位及检查验收单位应统一计量标准。

3.0.3 施工使用的机具设备应定期进行检查，标明其性能参数，机具设备应处于正常工作状态并应在性能参数范围内进行使用。

3.0.4 施工人员应接受职业培训，起重信号司索工、起重机械操作人员等特殊工种必须持证上岗。

焊接作业人员应持有焊工资格证书，并应从事资格证书许可范围内的焊接工作。

3.0.5 施工单位应以建设单位提供的经审查通过的设计文件为依据，进行深化设计。

3.0.6 焊接作业前，除应符合现行国家标准《钢结构焊接规范》GB50661规定的免予评定条件外，施工单位首次采用的钢材、焊材及焊接工艺等各种参数的组合条件，应进行焊接工艺评定。

3.0.7 钢结构工程应按下列规定进行施工质量控制：

1 采用的原材料及成品应进行进场验收。凡涉及安全、功能的原材料及成品按本规程规定进行复验；

2 各工序应按施工技术标准进行质量控制，每道工序完成后，应进行检查；

3 相关各专业工种之间，应进行交接检验；4 隐蔽工程应在隐蔽前进行检查验收，并应形成验收文件，验收合格后再继续施工。3.0.8 构造复杂或设计文件、合同文件中要求进行预拼装的构件应在制作单位或安装现场进行预拼装。设计文件或合同文件中有工艺性试验要求时，施工单位应进行工艺性试验。3.0.9 钢结构工程质量验收应在施工单位自检合格的基础上，按照国家现行有关标准执行。3.0.10 钢结构施工现场的安全、职业健康和环保措施应符合国家现行有关法规、标准的规定。3.0.11 钢结构施工宜采用建筑信息模型（BIM）技术。3.0.12 构件加工、安装宜采用电子标签进行数字化管理。

# 4 施工阶段设计

# 4.1 一般规定

4.1.1 钢结构施工阶段设计由施工组织设计文件编制、施工阶段结构分析与验算、结构预变形计算、工艺设计及深化设计等内容组成。

4.1.2 钢结构进行施工阶段设计时，选用的设计指标应符合设计文件、现行国家标准《钢结构设计标准》GB50017、现行广东省标准《钢结构设计规程》DBJ15- 102等的有关规定。

4.1.3 施工阶段进行结构分析和验算时，荷载应符合下列规定：

1 恒荷载应包括结构自重、预应力等，其标准值应按实际计算；

2 施工活荷载应包括施工堆载、操作人员和小型工具重量等，其标准值可按实际计算；

3 风荷载可根据工程所在地和实际施工情况，按不小于10年一遇风压取值，风荷载的计算应按现行广东省标准《建筑结构荷载规范》DBJ15- 101的有关规定执行；当施工期间可能出现大于10年一遇风压取值时，应制定应急预案；

4 雪荷载的取值和计算应按现行国家标准《建筑结构荷载规范》GB50009的有关规定执行；

5 起重设备和其他设备荷载标准值宜按设备产品说明书取值；

6 温度作用宜按当地气象资料所提供的温差变化计算；结构由日照引起向阳面和背阳面的温差，宜按现行国家标准《高耸结构设计规范》GB50135的有关规定执行；

7 本条第1款～6款未规定的荷载和作用，可根据工程的具体情况确定。

# 4.2 施工组织设计

4.2.1 施工组织设计应包括编制依据、工程概况、施工部署、施工进度计划、施工现场平面布置、施工准备与主要资源配置计划、施工技术方案、主要施工保证措施及绿色施工管理等基本内容。

4.2.2 施工现场平面布置图应包括下列内容：

1 工程施工场地状况；2 拟建建（构）筑物的位置、轮廓尺寸、层数等；3 工程施工现场的加工设施、存储设施、办公和生活用房等的位置和面积；4 布置在工程施工现场的垂直运输设施、供电设施、供水供热设施、排水排污设施和临时施工道路等；5 施工设备运行半径以及行走路线等内容；6 施工现场必备的安全、消防、环境保护等设施；7 相邻的地上、地下既有建（构）筑物及相关环境。

4.2.3 钢结构施工方案应包括总体施工部署、设备选用、场地布置、劳动力及材料配置、总体计划等相关内容。

4.2.4 钢结构施工专项方案应包括安全防护专项方案、起重设备装拆专项方案、钢结构安装（吊装）专项施工方案、质量控制专项方案等。

# 4.3 施工阶段结构分析

4.3.1 当钢结构工程施工方法或施工顺序对结构的内力和变形产生较大影响，结构临时状态与设计不同或设计文件有特殊要求时，应进行施工阶段结构分析，并应对施工阶段结构的强度、稳定性及刚度进行验算，其验算结果应满足设计要求。

4.3.2 施工阶段结构分析的荷载效应组合及荷载分项系数取值，应符合现行国家标准《建筑结构荷载规范》GB50009等的有关

规定。

4.3.3 施工阶段分析结构重要性系数不应小于0.9，重要的临时支承结构其重要性系数不应小于1.0。

4.3.4 施工阶段的荷载作用、结构分析模型和基本假定应与实际施工状况相符合。施工阶段的结构应按静力学方法进行弹性分析。

4.3.5 施工阶段的临时支承结构和措施应按施工状况的荷载作用，对构件进行强度、稳定性和刚度验算，对连接节点应进行强度和稳定性验算。当临时支承结构作为设备承载结构时，应进行专项设计；当临时支承结构或措施对结构产生较大影响时，应提交原设计单位确认。

4.3.6 临时支承结构的拆除顺序和步骤应通过分析和计算确定，并应编制专项施工方案。

4.3.7 对吊装状态的构件或结构单元，应进行强度、稳定性和变形验算，动力系数宜取  $1.1\sim 1.4$ 。

4.3.8 索结构中的索安装和张拉顺序应通过分析和计算确定，并应编制专项施工方案，计算结果应经原设计单位确认。

4.3.9 支承移动式吊装设备的地面或楼面，应进行承载力和变形验算；当支承地面处于边坡或临近边坡时，应进行边坡稳定性验算。

# 4.4 结构预变形

4.4.1 当在正常使用或施工阶段因自重及其他荷载作用，发生超过设计文件或国家现行有关标准规定的变形限值，或设计文件对主体结构提出预变形要求时，应在施工期间对结构采取预变形。

4.4.2 结构预变形计算时，荷载应取标准值，荷载效应组合应符合现行国家标准《建筑结构荷载规范》GB50009的有关规定。

4.4.3 结构预变形值应结合施工工艺，通过结构分析计算，并应由施工单位与原设计单位共同确定。

# 4.5 工艺设计

4.5.1 钢结构工艺设计包括制作工艺设计和安装工艺设计，并应满足设计文件及国家现行有关标准要求。

4.5.2 钢结构深化设计前，施工单位宜组织深化设计、材料采购、制作安装等人员对施工图进行工艺性审查。

4.5.3 工艺设计宜包含结构深化设计和施工详图设计两个阶段，结构深化设计阶段的工艺设计应根据钢构件可装配性、可焊接性、可操作性及运输条件等确定构件分段、焊缝坡口设计、零部件装配顺序、焊接工艺等；施工详图设计阶段的工艺设计应根据深化设计提供的零件清单、零件图、深化图等文件，编制材料采购计划、工艺放样文件和排板文件。

# 4.6 深化设计

4.6.1 钢结构深化设计应符合设计文件、制作运输及安装工艺要求，并应符合现行国家标准《钢结构设计标准》GB50017、《钢结构工程施工规范》GB50755、《钢结构工程施工质量验收标准》GB50205等的规定。

4.6.2 钢结构深化设计应考虑钢结构与其他相关专业的衔接。深化设计前应协调相关专业单位提供技术条件图，技术条件图可包括下列内容：

1 安装专业的构件分段分节、安装临时措施等；2 土建专业的钢筋连接技术要求，混凝土浇筑孔、流淌孔等设计技术要求；3 机电设备专业的预留孔洞技术要求；4 幕墙及擦窗机专业的连接技术要求；5 其他专业的相关技术要求。

4.6.3 钢结构深化设计图编制采用的图线、字体、比例、符号、定位轴线、图样画法、尺寸标注及常用建筑材料图例等应符合现行国家标准《房屋建筑制图统一标准》GB/T50001、《建筑制图

标准》GB/T50104和《建筑结构制图标准》GB/T50105的规定。

4.6.4钢结构深化设计分结构深化设计和施工详图设计两阶段进行。结构深化设计成果应由设计单位确认，施工详图设计成果应由深化设计负责人确认。

4.6.5结构深化设计文件应包括目录、深化设计技术说明、深化设计布置图、深化设计分段图、节点深化设计图及计算文件、焊接连接通用图、深化设计模型、墙屋面压型金属板系统深化设计文件、涂装系统深化设计文件、深化设计清单等。

4.6.6结构深化设计技术说明应包含工程概况、深化设计依据、材料要求、焊接要求、涂装要求、结构和构件几何模型定位要求、制作和安装工艺要求等内容。

4.6.7深化设计布置图应包括地脚锚栓布置图、柱脚布置图、各层平面布置图、立面图、剖面图、连接节点的索引编号等。

4.6.8节点深化设计图应全面、准确地体现该工程中各类连接节点的节点板规格、螺栓排布、焊缝、工艺构造等信息。常规节点应进行平面放样并使用平面视图表达，部分复杂节点应进行三维实体放样，并用三维视图表达。

4.6.9焊接连接通用图应全面、准确地体现该工程中各类焊缝的等级、焊接形式、焊接部位、焊缝尺寸等信息，且应明确焊缝是工厂焊或现场焊。

4.6.10涂装系统深化设计应采用图例对该工程的防腐、防火、表面处理及特殊喷涂等进行准确的范围区分和描述。

4.6.11施工详图设计文件应包括目录、施工详图设计技术说明、构件加工详图、零部件详图、厂预拼装图、安装详图、施工详图设计清单、施工详图设计模型等。

4.6.12除结构深化设计技术说明要求外，施工详图设计说明还应包括下列内容：

1建模和绘图采用的软件说明及版本号；2构件和零部件编号原则；

3 图纸绘制的视图方向原则；4 图例和符号说明；5 其他需说明的技术要求。

4.6.13 构件加工详图应符合下列规定：

1 构件加工详图应采用中实线绘制可见的构件轮廓线或剖到的可见轮廓线，采用中虚线绘制不可见的构件轮廓线或剖到的不可见轮廓线。

2 每个构件的编号应用粗线标注在主视图下方，图纸内容及深度应能满足加工要求，并应包含以下内容：

1）构件的定位尺寸及几何尺寸；2）标注所有组成构件的零件间的相互定位尺寸及连接关系；3）标注所有零件上的孔、洞及其相互关系尺寸；4）标注零件的切口、切槽、裁剪的大样尺寸；5）构件上零件编号及材料表；6）有关本图构件制作的说明（相关布置图号、制孔要求、焊缝要求等）。

3 加工详图的尺寸由尺寸线、尺寸界线、尺寸起止点（ $45^{\circ}$  短斜线）组成；尺寸单位除标高以“m”为单位外，其余尺寸均以“mm”为单位，且尺寸标注时不再书写单位。一个构件的尺寸线一般为三道，由内向外依次为：加工尺寸线、装配尺寸线、安装尺寸线。

4 构件的图形应按实际位置绘制，绘制时构件的主视图应与构件平面布置图中明确的构件主视图方向一致；必要时可采用顶视、底视或侧视图等作为补充投影，也可另用剖面图表示。

5 构件图形一般应选用合适的比例绘制（ $1:10$ 、 $1:15$ 、 $1:20$ 、 $1:50$  等），对于较长、较高的构件，其长度、高度和截面尺寸可用不同的比例绘制。

6 构件中所有零件均应编零件号。材料表中应注明零件规格、数量、重量及制作要求（如刨边、端铣、热处理等）。

7 对夹角、斜尺寸应注明其斜度。8 当构件由多段弧形构成时，应分别注明每一段弧形尺寸相对应的曲率半径。9 构件间由节点板相连时，应注明节点板与构件的位置尺寸及相连的构件号、螺栓孔中心与几何中心线交点的距离，以及在节点板连接孔中心线上注明斜度。

4.6.14 对复杂、异型构件加工详图，若采用平面尺寸无法表示时，宜在构件上建立局部坐标系，用三维坐标来表示构件所含零件之间的空间位置关系。

4.6.15 零部件详图应包括下列内容：

1 零件编号和规格；2 尺寸标注，包括特征点的定位尺寸、总尺寸；3 螺栓孔尺寸、工艺孔等细部标注；4 部件所含零件之间的定位组装尺寸、部件所含零件的材料表。

4.6.17 预拼装图的绘制应符合下列规定：

1 应考虑预拼装工艺方案的技术要求；2 拼装图中应包含预拼装方案中的所有构件；3 应增加预拼装验收需要的尺寸标注；4 预拼装图应按实际预拼装的姿态进行绘制，控制点坐标应按拼装姿态进行标注。

4.6.18 安装详图应包括构件布置图、现场连接节点图等。构件布置图的绘制应符合下列规定：

1 绘制结构的平面、立面布置图时，构件以粗单线或简单外形图表示，并在其旁注明编号；对布置统一的同号构件，可以用指引线统一注明编号。

2 构件编号一般宜标注在表示构件的主要平、剖面上。3 构件布置图中应有明确的轴线号、主要的轴线定位尺寸、

标高等，明确整个结构物与轴网的关系；对槽钢、C型钢、角钢等有朝向的构件，应标示肢背方向；多高层结构的布置图宜带层高表。4 构件布置图中应注明构件与构件、构件与节点之间的连接关系，并应注明构件的安装方向及定位要求。5 构件平面布置图中应有构件主视图方向的明确标记，构件的主视图方向应统一，与绘制构件加工图时构件的主视图方向一致。6 构件立面布置图中应注明构件在整个结构物中的标高位置。7 布置图可用  $1:100$ 、 $1:200$  等比例绘制。8 布置图和剖面图可利用对应关系、对称关系、转折剖面以及索引等来简化图形绘制。4.6.19 空间结构的安装详图宜采用三维坐标来表示构件的空间几何位置关系。

# 5 材料

# 5.1 一般规定

5.1.1 钢结构制作和安装所用的材料应符合设计文件和国家现行有关标准的规定。

5.1.2 高规格或高级别材料不得用低规格或低级别材料代替，当需要采用低规格或低级别材料代用高规格或高级别材料时，应取得设计单位的书面批准。

5.1.3 钢结构制作和安装所用的材料，应具有质量合格证明文件、中文标志、检验报告等，其品种、规格、性能指标应符合国家产品标准和订货合同条款，且应满足设计文件的要求。

5.1.4 钢结构制作和安装所用的材料，应按相关标准验收合格后方可使用。

5.1.5 钢结构制作和安装所用的材料，国家标准规定要求进行复验的，必须按照国家现行有关标准和订货合同条款的规定进行各项性能指标的复验，并应在复验合格后使用。

5.1.6 钢结构制作和安装采用进口材料时，必须有材料的质量证明书，其品种、规格、性能指标应符合供货国产品标准和订货合同条款，并应满足设计文件的要求；按国家进出口质量检验部门要求进行商检的，应按订货标准或合同条款进行商检合格后，在钢结构制作和安装中使用。

# 5.2 钢材

5.2.1 钢结构制作和安装使用的钢材应符合下列规定：

1 钢结构制作和安装常用的钢材应符合表5.2.1- 1所列国家现行标准的规定。

表5.2.1-1 钢材标准  

<table><tr><td>标准名称</td><td>标准编号</td></tr><tr><td>《优质碳素结构钢》</td><td>GB/T 699</td></tr><tr><td>《碳素结构钢》</td><td>GB/T 700</td></tr><tr><td>《合金结构钢》</td><td>GB/T 3077</td></tr><tr><td>《低合金高强度结构钢》</td><td>GB/T 1591</td></tr><tr><td>《碳素结构钢和低合金结构钢热轧钢板和钢带》</td><td>GB/T 3274</td></tr><tr><td>《耐候结构钢》</td><td>GB/T 4171</td></tr><tr><td>《建筑结构用钢板》</td><td>GB/T 19879</td></tr><tr><td>《厚度方向性能钢板》</td><td>GB/T 5313</td></tr><tr><td>《建筑用压型钢板》</td><td>GB/T 12755</td></tr><tr><td>《一般工程用铸造碳钢件》</td><td>GB/T 11352</td></tr><tr><td>《焊接结构用铸钢件》</td><td>GB/T 7659</td></tr><tr><td>《大型低合金钢铸件技术条件》</td><td>JB/T 6402</td></tr><tr><td>《不锈钢冷轧钢板和钢带》</td><td>GB/T 3280</td></tr><tr><td>《不锈钢热轧钢板和钢带》</td><td>GB/T 4237</td></tr></table>

2 钢结构制作和安装使用的管材、热轧H型钢等型材应符合表5.2.1- 2所列国家现行标准的规定。

表5.2.1-2 型材标准  

<table><tr><td>标准名称</td><td>标准编号</td></tr><tr><td>《冷拔异型钢管》</td><td>GB/T 3094</td></tr><tr><td>《热轧型钢》</td><td>GB/T 706</td></tr><tr><td>《冷弯型钢通用技术要求》</td><td>GB/T 6725</td></tr><tr><td>《结构用无缝钢管》</td><td>GB/T 8162</td></tr><tr><td>《热轧H型钢和剖分T型钢》</td><td>GB/T 11263</td></tr><tr><td>《直缝电焊钢管》</td><td>GB/T 13793</td></tr><tr><td>《热轧花纹钢板及钢带》</td><td>GB/T 33974</td></tr><tr><td>《钢丝绳通用技术条件》</td><td>GB/T 20118</td></tr><tr><td>《斜拉桥用热挤聚乙烯高强钢丝拉索》</td><td>GB/T 18365</td></tr><tr><td>《桥梁缆索用热镀锌或锌铝合金钢丝》</td><td>GB/T 17101</td></tr><tr><td>《锌-5%铝-混合稀土合金镀层钢丝、钢绞线》</td><td>GB/T 20492</td></tr><tr><td>《钢拉杆》</td><td>GB/T 20934</td></tr><tr><td>《焊接H型钢》</td><td>YB 3301</td></tr><tr><td>《高强度低松弛预应力热镀锌钢绞线》</td><td>YB/T 152</td></tr><tr><td>《密封钢丝绳》</td><td>YB/T 5295</td></tr></table>

续表5.2.1-2  

<table><tr><td>标准名称</td><td>标准编号</td></tr><tr><td>《普通流体输送管道用埋弧焊钢管》</td><td>SY/T 5037</td></tr><tr><td>《结构用高频焊接薄壁H型钢》</td><td>JG/T 137</td></tr><tr><td>《建筑工程用索》</td><td>JG/T 330</td></tr><tr><td>《桥梁缆索用高密度聚乙烯护套料》</td><td>CJ/T 297</td></tr></table>

5.2.2 钢材的质量要求应符合下列规定：

1 钢材的表面质量要求和包装、标志、尺寸、外形、重量及允许偏差，应符合表5.2.2所列现行国家标准的要求。

2 钢材表面有锈蚀、麻点、划伤、压痕等缺陷时，其深度不得大于该钢材厚度负允许偏差值的1/2。

3 钢材端边或断口处不得有分层、夹渣等缺陷。

4 钢材表面的锈蚀等级应符合现行国家标准《涂覆涂料前钢材表面处理表面清洁度的目视评定第1部分：未涂覆过的钢材表面和全面清除原有涂层后的钢材表面的锈蚀等级和处理等级》GB/T8923.1规定的C级及以上等级，使用C级时应彻底除锈。

表5.2.2 钢材的表面质量要求和包装、标志、尺寸、外形、重量及允许偏差  

<table><tr><td>标准名称</td><td>标准编号</td></tr><tr><td>《热轧钢板表面质量的一般要求》</td><td>GB/T 14977</td></tr><tr><td>《钢及钢产品交货一般技术要求》</td><td>GB/T 17505</td></tr><tr><td>《钢板和钢带包装、标志及质量证明书的一般规定》</td><td>GB/T 247</td></tr><tr><td>《热轧钢棒尺寸、外形、重量及允许偏差》</td><td>GB/T 702</td></tr><tr><td>《热轧型钢》</td><td>GB/T 706</td></tr><tr><td>《冷轧钢板和钢带的尺寸、外形、重量及允许偏差》</td><td>GB/T 708</td></tr><tr><td>《热轧钢板和钢带的尺寸、外形、重量及允许偏差》</td><td>GB/T 709</td></tr><tr><td>《型钢验收、包装、标志和质量证明书的一般规定》</td><td>GB/T 2101</td></tr><tr><td>《钢管的验收、包装、标志和质量证明书》</td><td>GB/T 2102</td></tr><tr><td>《结构用冷弯空心型钢》</td><td>GB/T 6728</td></tr><tr><td>《无缝钢管尺寸、外形、重量及允许偏差》</td><td>GB/T 17395</td></tr><tr><td>《通用冷弯开口型钢》</td><td>GB/T 6723</td></tr><tr><td>《铸件尺寸公差、几何公差与机械加工余量》</td><td>GB/T 6414</td></tr></table>

5.2.3 钢材的复验应符合下列规定：

1 对属于下列情况之一的钢材，应进行抽样复验：

1）结构安全等级为一级的重要建筑主体结构用钢材；2）结构安全等级为二级的一般建筑，当其结构跨度大于 $60\mathrm{m}$  或高度大于  $100\mathrm{m}$  时或承受动力荷载需要验算疲劳的主体结构用钢材；3）板厚不小于  $40\mathrm{mm}$  ，且设计有  $Z$  向性能要求的厚板；4）强度等级  $\geqslant 420\mathrm{MPa}$  高强度钢材；5）进口钢材、混批钢材，或质量证明文件不齐全的钢材；6）设计文件或合同文件要求复验的钢材。2 钢材的复验应按批量验收，检验批组成和检验批的大小应按现行国家标准《钢结构工程施工质量验收标准》GB50205的有关规定执行。3 进口材料应按照设计文件和合同规定进行复验。对海关已商检合格的材料可免除复验。4 钢材的力学性能和化学成分分析复验，其试样、取样及试验方法，应符合表5.2.3所列现行国家标准的规定。

表5.2.3 钢材的力学性能和化学成分分析试验标准  

<table><tr><td>标准名称</td><td>标准编号</td></tr><tr><td>《钢和铁 化学成分测定用试样的取样和制样方法》</td><td>GB/T 20066</td></tr><tr><td>《钢的成品化学成分允许偏差》</td><td>GB/T 222</td></tr><tr><td>《钢铁及合金化学分析方法》</td><td>GB/T 223</td></tr><tr><td>《钢及钢产品 力学性能试验取样位置及试样制备》</td><td>GB/T 2975</td></tr><tr><td>《金属材料 拉伸试验 第1部分：室温试验方法》</td><td>GB/T 228.1</td></tr><tr><td>《金属材料 低温拉伸试验方法》</td><td>GB/T 13239</td></tr><tr><td>《金属材料 夏比摆锤冲击试验方法》</td><td>GB/T 229</td></tr><tr><td>《金属材料 弯曲试验方法》</td><td>GB/T 232</td></tr><tr><td>《金属材料 布氏硬度试验 第1部分：试验方法》</td><td>GB/T 231.1</td></tr><tr><td>《金属管 弯曲试验方法》</td><td>GB/T 244</td></tr><tr><td>《金属材料 管 压扁试验方法》</td><td>GB/T 246</td></tr></table>

# 5.3 焊 材

5.3.1 钢结构制作和安装使用的焊接材料应符合表5.3.1所列现行国家标准的规定。

表5.3.1 焊接材料标准  

<table><tr><td>标准名称</td><td>标准编号</td></tr><tr><td>《非合金钢及细晶粒钢焊条》</td><td>GB/T 5117</td></tr><tr><td>《不锈钢焊条》</td><td>GB/T 983</td></tr><tr><td>《埋弧焊用非合金钢及细晶粒钢实心焊丝、药芯焊丝和焊丝-焊剂组合分类要求》</td><td>GB/T 5293</td></tr><tr><td>《埋弧焊用热强钢实心焊丝、药芯焊丝和焊丝-焊剂组合分类要求》</td><td>GB/T 12470</td></tr><tr><td>《埋弧焊用不锈钢焊丝-焊剂组合分类要求》</td><td>GB/T 17854</td></tr><tr><td>《气体保护电弧焊用碳钢、低合金钢焊丝》</td><td>GB/T 8110</td></tr><tr><td>《非合金钢及细晶粒钢药芯焊丝》</td><td>GB/T 10045</td></tr><tr><td>《热强钢药芯焊丝》</td><td>GB/T 17493</td></tr><tr><td>《不锈钢药芯焊丝》</td><td>GB/T 17853</td></tr><tr><td>《熔化焊用钢丝》</td><td>GB/T 14957</td></tr><tr><td>《电弧螺柱焊用无头焊钉》</td><td>GB/T 10432.1</td></tr><tr><td>《电弧螺柱焊用圆柱头焊钉》</td><td>GB/T 10433</td></tr><tr><td>《热强钢焊条》</td><td>GB/T 5118</td></tr></table>

5.3.2 焊接切割所使用的气体应按表5.3.2所列的国家现行标准要求选用。

表5.3.2 焊接切割用气体标准  

<table><tr><td>标准名称</td><td>标准编号</td></tr><tr><td>《氩》</td><td>GB/T 4842</td></tr><tr><td>《工业液体二氧化碳》</td><td>GB/T 6052</td></tr><tr><td>《焊接用混合气体 氩-二氧化碳》</td><td>HG/T 3728</td></tr><tr><td>《工业氧》</td><td>GB/T 3863</td></tr><tr><td>《深度冷冻法生产氧气及相关气体安全技术规程》</td><td>GB 16912</td></tr><tr><td>《溶解乙炔》</td><td>GB 6819</td></tr><tr><td>《工业用环氧氯丙烷》</td><td>GB/T 13097</td></tr><tr><td>《工业燃气 切割焊接用丙烯》</td><td>HG/T 3661.1</td></tr><tr><td>《工业燃气 切割焊接用丙烷》</td><td>HG/T 3661.2</td></tr></table>

5.3.3 电渣焊材料应按相应的埋弧焊用焊丝、焊剂牌号、规格选用，并应符合现行国家标准《埋弧焊用非合金钢及细晶粒钢实心焊丝、药芯焊丝和焊丝- 焊剂组合分类要求》GB/T5293和《埋弧焊用热强钢实心焊丝、药芯焊丝和焊丝- 焊剂组合分类要求》GB/T12470的规定。

5.3.4 电弧螺柱焊用栓钉和栓钉焊瓷保护环材料，应符合现行国家标准《电弧螺柱焊用圆柱头焊钉》GB/T10433和《电弧螺柱焊用无头焊钉》GB/T10432.1的规定。

5.3.5 用于重要焊缝的焊接材料，或对质量合格证明文件有疑义的焊接材料，应进行抽样复验，复验时焊丝宜按5个批（相当炉批）取一组试验，焊条宜按3个批（相当炉批）取一组试验。

# 5.4 连接紧固件

5.4.1 钢结构用普通螺栓、高强度大六角头螺栓连接副、扭剪型高强度螺栓连接副和钢网架用高强度螺栓应符合表5.4.1所列现行国家标准的规定。

表5.4.1 钢结构用连接紧固件标准  

<table><tr><td>标准名称</td><td>标准编号</td></tr><tr><td>《六角头螺栓C级》</td><td>GB/T 5780</td></tr><tr><td>《六角头螺栓全螺纹C级》</td><td>GB/T 5781</td></tr><tr><td>《六角头螺栓》</td><td>GB/T 5782</td></tr><tr><td>《六角头螺栓全螺纹》</td><td>GB/T 5783</td></tr><tr><td>《钢结构用高强度大六角头螺栓》</td><td>GB/T 1228</td></tr><tr><td>《钢结构用高强度大六角螺母》</td><td>GB/T 1229</td></tr><tr><td>《钢结构用高强度垫圈》</td><td>GB/T 1230</td></tr><tr><td>《钢结构用高强度大六角头螺栓、大六角螺母、垫圈技术条件》</td><td>GB/T 1231</td></tr><tr><td>《钢结构用扭剪型高强度螺栓连接副》</td><td>GB/T 3632</td></tr><tr><td>《紧固件机械性能螺栓、螺钉和螺柱》</td><td>GB/T 3098.1</td></tr><tr><td>《钢网架螺栓球节点用高强度螺栓》</td><td>GB/T 16939</td></tr></table>

5.4.2 钢结构连接用普通螺钉、铆钉、自攻钉、拉铆钉、射钉、锚栓（机械型和化学试剂型）、地脚螺栓、不锈钢螺栓等紧固件及螺母、垫圈等标准配件，其品种、规格、性能等应符合现行国

家产品标准和设计要求。

5.4.3 连接紧固件的包装标志和验收检查应满足下列规定：

1 连接紧固件的包装、标志和验收，应符合表5.4.3所列现行国家标准的规定。

表5.4.3 连接紧固件的包装、标志、验收检查标准  

<table><tr><td>标准名称</td><td>标准编号</td></tr><tr><td>《紧固件 验收检查》</td><td>GB/T 90.1</td></tr><tr><td>《紧固件 标志与包装》</td><td>GB/T 90.2</td></tr></table>

2 高强度大六角头螺栓连接副和扭剪型高强度螺栓连接副应分别有扭矩系数和紧固轴力（预拉力）的出厂合格检验报告。

3 高强度大六角头螺栓连接副、扭剪型高强度螺栓连接副，应按现行国家标准《钢结构工程施工质量验收标准》GB50205的规定分别进行扭矩系数和紧固轴力（预拉力）的复验，高强度螺栓的试验样本宜在交货的实物中随机抽取，每批应抽取8套连接副进行复验。

4 高强度螺栓连接副应按包装箱配套供货，包装箱上应标明批号、规格、有效期及生产日期，螺栓、螺母、垫圈外表面应涂油保护，不应出现锈蚀和玷污脏物，螺纹不应有损伤。

5 建筑结构安全等级为一级，跨度  $40\mathrm{m}$  及以上的螺栓球节点钢网架结构，其连接用高强度螺栓应按现行国家标准《钢网架螺栓球节点用高强度螺栓》GB/T16939进行拉力载荷试验。对规格为  $\mathrm{M}39\sim \mathrm{M}60\times 4$  的螺栓可用硬度试验代替拉力载荷试验。进行表面硬度试验时，8.8级的高强度螺栓其表面硬度应为HRC21~HRC29，10.9级的高强度螺栓其表面硬度应为HRC32~HRC36，且不得有裂纹或损伤。

6 锚栓和地脚螺栓除螺纹以外的部分，不得涂油。

7 连接薄钢板采用的自攻钉、拉铆钉、射钉等，其规格、尺寸应与被连接的钢板相匹配。

8 普通螺栓作为永久性连接螺栓，且设计文件要求或对其

质量有疑义时，应进行螺栓实物最小拉力载荷复验，复验时每一规格螺栓应抽查8个。

# 5.5 涂装材料

5.5.1 防腐涂料应符合下列规定：

1 钢结构工程的防腐涂料、稀释剂和固化剂，应按设计文件和现行国家标准《涂料产品分类和命名》GB/T2705和设计文件的要求选用。其品种、规格、性能等应符合现行国家标准及设计文件要求；

2 涂料产品的包装，应符合现行国家标准《涂料产品包装标志》GB/T9750的要求。

5.5.2 热喷涂和热浸锌材料应符合下列规定：

1 用于热喷涂的线材应符合现行国家标准《热喷涂火焰和电弧喷涂用线材、棒材和芯材分类和供货技术条件》GB/T12608的规定。锌材的Zn含量不应低于  $99.99\%$  ，铝材的AI含量不应低于  $99.98\%$  ；当选用锌合金或铝合金时，其元素质量分数应符合设计和现行国家标准的规定；

2 用于钢结构热浸锌的锌锭应符合现行国家标准《锌锭》GB/T470的规定，其锌含量不应低于  $99.99\%$  。

5.5.3 钢结构工程所用的防火涂料应符合现行国家标准《钢结构防火涂料》GB14907和设计文件的要求。

# 5.6 其他材料

5.6.1 焊接球、螺栓球、封板、锥头和套筒等空间格构结构材料，以及制作焊接球、螺栓球、封板、锥头和套筒所采用的材料，其品种、规格、性能等应符合国家现行标准和设计要求及本规程第6章第6.7节规定。

5.6.2 压型金属板应符合下列规定：

1 压型金属板和制造金属压型板、泛水板、包角板和零配件等所采用的原材料，其品种、规格、性能等应符合现行国家标

准《压型金属板工程应用技术规范》GB50896和设计要求；

2 压型金属板的规格尺寸及允许偏差、表面质量、涂层质量等应符合设计要求和现行国家标准《压型金属板工程应用技术规范》GB50896及《钢结构工程施工质量验收标准》GB50205的规定；

3 用于外墙面的压型金属板应使用同一批号、同一色号的涂层。

5.6.3 钢结构用拉索、钢拉杆，以及制作拉索、钢拉杆所采用的材料，其规格、性能等应符合现行国家标准和设计要求。

1 平行钢丝束拉索的材料及性能，应符合现行国家标准《斜拉桥用热挤聚乙烯高强钢丝拉索》GB/T18365、《桥梁缆索用热镀锌或锌铝合金钢丝》GB/T17101、《桥梁缆索用高密度聚乙烯护套料》CJ/T297的规定；

2 钢绞线拉索的材料及性能，应符合现行国家标准《锌-  $5\%$  铝- 混合稀土合金镀层钢丝、钢绞线》GB/T20492、《高强度低松弛预应力热镀锌钢绞线》YB/T152和《建筑用不锈钢绞线》JG/T200的规定；

3 钢丝绳拉索的材料及性能，应符合现行国家标准《钢丝绳通用技术条件》GB/T20118、《密封钢丝绳》YB/T5295的规定；

4 钢拉杆的材料及性能，应符合现行国家标准《钢拉杆》GB/T20934和现行行业标准《建筑用钢质拉杆构件》JG/T389的规定；

5 拉索及钢拉杆用锚具原材料，应符合表5.2.1所列现行国家标准的要求。

5.6.4 其他特殊材料应符合以下规定：

1 钢结构用橡胶垫的品种、规格、性能等应符合现行国家标准和设计要求；

2 用于钢结构抗震耗能的低屈服强度钢板，应符合现行国家标准《建筑用低屈服强度钢板》GB/T28905的规定。钢结构

制作和安装单位应按照现行国家标准《钢结构焊接规范》GB50661的规定，选用相匹配的焊接材料，并应进行焊接工艺评定；

3 钢结构工程所涉及的其他特殊材料，其品种、规格、性能等应符合现行国家标准和设计要求。

# 5.7 材料管理和储存

5.7.1 材料的管理和储存应符合下列规定：

1 材料管理应有专人负责，材料管理人员应经相关专业知识的培训，熟悉材料管理业务；

2 材料入库前必须办理入库检验手续，应核对材料的品种、规格、批号、质量证明书或质量检验证明书、中文标志和检验报告等，检查表面质量、包装等。未经检验的材料，或检验不合格的材料不得入库；

3 检验合格的材料应按品种、牌号、规格、批号分类，整齐堆放、做好标识；

4 材料的入库和发放应有记录，发料、领料时应核对材料的品种、规格、牌号和数量；

5 剩余材料应回收管理，材料回收入库时必须核对材料的品种、规格、牌号和数量，分类保管。

5.7.2 钢材应符合以下规定：

1 钢材宜成垛堆放，妥善储存，底层宜放置垫木、垫块；

2 堆放的钢材应有标签或颜色标识

5.7.3 焊接材料应符合以下规定：

1 焊接材料的管理，应符合现行行业标准《焊接材料质量管理规程》JB/T3223的规定；

2 焊条、焊丝、焊剂等焊接材料，应按种类、牌号、规格、批号、入库时间，分别存放在干燥、通风的焊接材料储藏室内保存；

3 焊条、焊剂和栓钉焊瓷环在使用前应按焊接工艺或出厂

说明书进行烘焙和保温；当暴露于大气中的时间超过规定的时间时，应重新烘焙，但焊条烘焙的次数不得超过2次；

4 药皮开裂、脱落，焊芯锈蚀的焊条，锈蚀的焊丝，受潮结块、已熔烧过的焊剂，以及受污、受损的焊接材料应停止使用。

5.7.4 连接紧固件应符合以下规定：

1 连接紧固件应按规格、批号分类储存在室内，且存放环境应具备防潮、防锈条件；

2 高强度螺栓连接副存放超过6个月时，在不破坏出厂状态情况下，可按照现行国家标准《钢结构工程施工质量验收标准》GB50205的规定，重新进行扭矩系数和紧固轴力的检测，检测合格后使用；

3 锈蚀、碰伤、混批和复验不合格的连接紧固件材料，不得用于钢结构工程。

5.7.5 涂料应符合以下规定：

1 涂料的型号、名称、批号应与其质量证明文件相符；2 涂料应在有效期内使用，开启后，不应存在结皮、结块等现象。

5.7.6 防火涂料应符合以下规定：

1 涂料的型号、名称、批号应与其质量证明文件相符；2 涂料应在有效期内使用；3 涂料存储应在干燥、通风处，且防止雨淋、曝晒。

# 6 零部件加工

# 6.1 一般规定

6.1.1 钢零件及钢部件加工前，应熟悉设计文件和深化设计图，应做好各道工序的工艺准备，并应结合加工的实际情况，编制加工工艺文件。

6.1.2 钢零件及钢部件加工工程，可按相应的钢结构制作工程或钢结构安装工程检验批的划分原则划分为一个或若干个检验批。

# 6.2 放样和号料

6.2.1 放样应根据施工详图和工艺文件的要求进行，并预留焊接收缩、切割和端铣等余量。

6.2.2 放样与样板（样杆）的允许偏差应符合表6.2.2的规定。

表6.2.2 放样与样板允许偏差  

<table><tr><td>项 目</td><td>允许偏差</td></tr><tr><td>平行线距离和分段尺寸</td><td>±0.5mm</td></tr><tr><td>样板长度</td><td>±0.5mm</td></tr><tr><td>样板宽度</td><td>±0.5mm</td></tr><tr><td>样板对角线差</td><td>1.0mm</td></tr><tr><td>样杆长度</td><td>±1.0mm</td></tr><tr><td>样板的角度</td><td>±20&#x27;</td></tr></table>

6.2.3 号料应满足以下要求：

1 号料划线时线条精度应满足零件加工精度要求。一般零件的线条宽度不宜大于  $0.8\mathrm{mm}$  ；精度要求高的零件的线条宽度不应大于  $0.3\mathrm{mm}$  ；

2 当设计或工艺有要求时，应按钢材轧制方向进行号料；3 号料应方便切割。

6.2.4 号料的允许偏差应符合表6.2.4的要求。

表6.2.4 号料的允许偏差（mm）  

<table><tr><td>项 目</td><td>允许偏差</td></tr><tr><td>零件外形尺寸</td><td>±1.0</td></tr><tr><td>孔距</td><td>±0.5</td></tr></table>

6.2.5 号料后，钢零件和钢部件应按施工详图和工艺要求进行标识。

# 6.3 切割

6.3.1 切割可采用剪切、冲切、锯切或采用自动切割机、半自动切割割炬、手工气割。切割方法可按照表6.3.1选用。

表6.3.1 钢材的切割方法  

<table><tr><td>类别</td><td>使用设备</td><td>适用范围</td><td>使用气体</td></tr><tr><td rowspan="3">机械切割</td><td>剪板机、型钢冲剪机</td><td>板厚小于或等于12mm的零件钢板、压型钢板、冷弯型钢</td><td rowspan="3">—</td></tr><tr><td>砂轮锯</td><td>切割厚度小于4mm的薄壁型钢及小型钢管</td></tr><tr><td>锯床</td><td>切割各种型钢</td></tr><tr><td rowspan="3">气割</td><td>自动切割</td><td>钢板和型钢</td><td rowspan="3">氧气；乙炔、丙烷或丙烯等</td></tr><tr><td>半自动切割</td><td>钢板和型钢</td></tr><tr><td>手工切割</td><td>修正下料</td></tr><tr><td>等离子切割</td><td>等离子切割机</td><td>薄钢板、钢条</td><td>氮气、空气或氧气等</td></tr></table>

6.3.2 切割面或剪切面应无裂纹、夹渣、分层或大于  $1\mathrm{mm}$  的缺棱。

6.3.3 锯切时应根据零件的外形尺寸、板厚，选择锯割设备和

锯切速度。机械锯切的允许偏差应符合表6.3.3的规定。

表6.3.3 机械锯切的允许偏差（mm）  

<table><tr><td>项 目</td><td>允许偏差</td></tr><tr><td>零件长度</td><td>±3.0</td></tr><tr><td>型钢端部垂直度</td><td>2.0</td></tr></table>

6.3.4 机械剪切的零件厚度不宜大于  $12\mathrm{mm}$ ，剪切面应平整。当碳素结构钢在环境温度低于  $- 20^{\circ}\mathrm{C}$  、低合金结构钢在环境温度低于  $- 15^{\circ}\mathrm{C}$  时不得进行剪切加工；当零件边缘设计有特殊要求时，剪切后应机加工去除冷作硬化层。机械剪切的允许偏差应符合表6.3.4的规定。

表6.3.4 机械剪切的允许偏差（mm）  

<table><tr><td>项 目</td><td>允许偏差</td></tr><tr><td>零件宽度、长度</td><td>±3.0</td></tr><tr><td>边缘缺棱</td><td>1.0</td></tr><tr><td>型钢端部垂直度</td><td>2.0</td></tr></table>

6.3.5 火焰切割应符合下列规定：

1 切割时应根据零件的板厚和材质选择割嘴型号、气体压力、切割速度等参数；2 切割厚板或高强钢前应先进行预热或按照工艺文件要求进行切割；3 零件切割宜采用自动或半自动切割机进行切割；4 火焰切割的允许偏差应符合表6.3.5的规定。

表6.3.5 火焰切割的允许偏差  

<table><tr><td>项 目</td><td>允许偏差</td></tr><tr><td>零件宽度、长度</td><td>±3.0mm</td></tr><tr><td>切割面垂直度</td><td>0.05t，且不应大于2.0mm</td></tr><tr><td>割纹深度</td><td>0.3mm</td></tr></table>

续表6.3.5  

<table><tr><td>项 目</td><td>允许偏差</td></tr><tr><td>局部缺口深度</td><td>1.0mm</td></tr><tr><td>坡口角度</td><td>T接:~5°~+10°;
对接、角接单侧:~2.5°~+5°</td></tr><tr><td>坡口钝边</td><td>±1.0mm</td></tr></table>

注：  $t$  为切割面厚度

6.3.6 采用等离子弧切割时，切割面质量和允许偏差要求应与火焰切割一致。

6.3.7 切割后应清除切割熔渣，并应对切割面进行清理。

6.3.8 钢管杆件加工的允许偏差应符合表6.3.8的规定。

表6.3.8 钢管杆件加工的允许偏差（mm）  

<table><tr><td>项 目</td><td>允许偏差</td></tr><tr><td>长度</td><td>±1.0</td></tr><tr><td>端面对管轴的垂直度</td><td>0.005r</td></tr><tr><td>管口曲线</td><td>1.0</td></tr></table>

# 6.4 矫正和成型

6.4.1 原材料、零部件宜采用机械矫正、加热矫正、加热和机械联合矫正等方法进行矫正，矫正时应根据材料的不同类型选择矫正方法。

6.4.2 矫正后的钢材表面，不应有明显的凹痕或损伤，划痕深度不应大于钢材厚度负偏差的1/2，且不得大于  $0.5\mathrm{mm}$  。钢材矫正后的允许偏差应符合表6.4.2的规定。

表6.4.2 钢材矫正后的允许偏差（mm）  

<table><tr><td colspan="2">项 目</td><td>允许偏差</td><td>图例</td></tr><tr><td rowspan="3">钢板的局部平面度</td><td>t≤6</td><td rowspan="2">3.0</td><td>→</td></tr><tr><td>6&lt;t&gt;1.5</td><td rowspan="2"></td></tr><tr><td>t&amp;gt;14</td><td>1.0</td></tr></table>


</t></t>

续表6.4.2  

<table><tr><td>项 目</td><td>允许偏差</td><td>图例</td></tr><tr><td>型钢弯曲矢高</td><td>l/1000 且不应大于 5.0</td><td></td></tr><tr><td>角钢肢的垂直度</td><td>b/100,但双肢栓接角钢的角度不得大于 90°</td><td>b
A</td></tr><tr><td>槽钢翼缘对腹板的垂直度</td><td>b/80</td><td>b
A</td></tr><tr><td>工字钢、H型钢翼缘对腹板的垂直度</td><td>b/100 且不大于 2.0</td><td>b
A</td></tr></table>

注：  $\Delta$  为允许偏差。

6.4.3 碳素结构钢在环境温度低于  $- 16^{\circ}\mathrm{C}$  、低合金结构钢在环境温度低于  $- 12^{\circ}\mathrm{C}$  时，不应进行冷矫正和冷弯曲。碳素结构钢和低合金结构钢在加热矫正时，加热温度应为  $700^{\circ}\mathrm{C} \sim 800^{\circ}\mathrm{C}$ ，最高温度严禁超过  $900^{\circ}\mathrm{C}$ ，最低温度不得低于  $600^{\circ}\mathrm{C}$ 。

6.4.4 钢材和零部件成型应根据材质、零部件的截面形状尺寸和曲率选择加工方法。

6.4.5 型钢冷矫正和冷弯曲的最小曲率半径和最大弯曲矢高应符合表 6.4.5 的规定。

表6.4.5 冷矫正和冷弯曲的最小曲率半径和最大弯曲矢高（mm）  

<table><tr><td rowspan="2">钢材类别</td><td rowspan="2">图例</td><td rowspan="2">对应轴</td><td colspan="2">矫正</td><td colspan="2">弯曲</td></tr><tr><td>r</td><td>f</td><td>r</td><td>f</td></tr><tr><td rowspan="2">钢板扁钢</td><td rowspan="2">y
x
y</td><td>x-x</td><td>50t</td><td>l2
400t</td><td>25t</td><td>l2
200t</td></tr><tr><td>y-y
(仅对扁钢轴线)</td><td>100b</td><td>l2
800b</td><td>50b</td><td>l2
400b</td></tr><tr><td>角钢</td><td>y
b
x
y</td><td>x-x</td><td>90b</td><td>l2
720t</td><td>45b</td><td>l2
360t</td></tr><tr><td rowspan="2">槽钢</td><td rowspan="2">y
b
x
y</td><td>x-x</td><td>50h</td><td>l2
400h</td><td>25h</td><td>l2
200h</td></tr><tr><td>y-y</td><td>90b</td><td>l2
720b</td><td>45b</td><td>l2
360b</td></tr><tr><td rowspan="2">工字钢</td><td rowspan="2">y
b
x
y</td><td>x-x</td><td>50h</td><td>l2
400h</td><td>25h</td><td>l2
200h</td></tr><tr><td>y-y</td><td>50b</td><td>l2
400b</td><td>25b</td><td>l2
200b</td></tr></table>

注：  $r$  为曲率半径；  $f$  为弯曲矢高；  $l$  为弯曲弦长；  $t$  为钢板厚度；  $b$  为宽度；  $h$  为高度。

6.4.6 当零件采用热加工成型时，应根据材料的含碳量选择加热温度。加热温度应控制在  $900^{\circ}\mathrm{C} \sim 1000^{\circ}\mathrm{C}$ ；碳素结构钢和低合金结构钢在温度分别下降到  $700^{\circ}\mathrm{C}$  和  $800^{\circ}\mathrm{C}$  之前，应结束加工。低合金结构钢应自然冷却。严禁在温度冷却到  $200^{\circ}\mathrm{C} \sim 400^{\circ}\mathrm{C}$  时进行锤打、弯曲和成型。

6.4.7 钢管加工弯曲成型的允许偏差应符合表 6.4.7 的规定。

表6.4.7 钢管弯曲成型的允许偏差（mm）  

<table><tr><td>项目</td><td>允许偏差(mm)</td><td>检查方法</td><td>图例</td></tr><tr><td>直径</td><td>±d/200 且≤±3.0</td><td>卡尺</td><td></td></tr><tr><td>钢管、箱形
杆件侧弯</td><td>Δ≤2.0
(L&amp;lt;4000)
Δ≤3.0
(4000≤L&amp;lt;16000)
Δ≤5.0
(L≥16000)</td><td>用拉线和
钢尺检查</td><td>L</td></tr><tr><td>椭圆度</td><td>f≤d/200，
且不大于3.0</td><td>用卡尺和游
标卡尺检查</td><td>d
f</td></tr><tr><td>曲率
(弧长
&amp;gt;1500mm)</td><td>Δ≤2.0</td><td>用样板(弦长
≥1500mm)
检查</td><td>1500mm</td></tr></table>

# 6.5 边缘加工

6.5.1 当零部件外形尺寸有加工精度要求时，宜采用机械刨边或铣边。

6.5.2 气割或机械剪切的零件需要进行边缘机加工时，其刨（铣）削量不应小于  $2.0\mathrm{mm}$ 。

6.5.3 边缘机加工的允许偏差应符合表6.5.3的规定。

表6.5.3 边缘机加工的允许偏差  

<table><tr><td>项 目</td><td>允许偏差</td></tr><tr><td>零件宽度、长度</td><td>±1.0mm</td></tr><tr><td>加工边直线度</td><td>l/3000，且不应大于2.0mm</td></tr><tr><td>相邻两边夹角</td><td>±6°</td></tr><tr><td>加工面垂直度</td><td>0.025t，且不应大于0.5mm</td></tr><tr><td>加工面表面粗糙度</td><td>Ra≤50μm</td></tr><tr><td>坡口角度</td><td>T接：-5°~+10°；
对接、角接单侧：-2.5°~+5°</td></tr><tr><td>坡口钝边</td><td>±1.0mm</td></tr></table>

# 6.6 制孔

6.6.1 制孔可选用钻孔、铣孔、冲孔、铰孔、镗孔、锪孔和火焰切割等方法，加工时应根据孔的使用要求、孔径尺寸、零部件截面形状等进行选择。

6.6.2 制孔方法的选用应符合下列原则：

1 制孔方法宜优先选用高精度数控钻床制孔；2 同类孔群较多时，宜采用模板制孔；3 主要构件连接和直接承受动力荷载重复作用且需要进行疲劳计算的构件，其连接高强度螺栓孔应采用钻孔成型。次要构件连接且板厚不大于  $12\mathrm{mm}$  时可采用冲孔成型，冲孔边应无飞边、毛刺。孔径大于  $50\mathrm{mm}$  的穿筋孔或地脚螺栓用孔可采用火焰切割法制孔。

6.6.3 当采用模板制孔时，模板应符合下列要求：

1 模板孔群精度应高于构件上对应的孔群精度要求；2 模板上应划出定位基准线；3 模板或者孔套应具有足够的硬度，使用前应检查其磨损情况。

6.6.4 当同一零部件上有多组孔群时，多组孔群应采用同一基准线（面）。

6.6.5 制孔后需要进行组装、焊接的零部件，制孔定位时应加放焊接收缩余量。

6.6.6 制孔应符合下列规定：

1 A、B级螺栓孔（I类孔即精制螺栓孔）应具有H12的精度，孔壁表面粗糙度  $Ra$  不应大于  $12.5\mu \mathrm{m}$ ，其孔径的允许偏差应符合表6.6.6- 1的规定。

2 C级螺栓孔孔壁表面粗糙度  $R_{\mathrm{a}}$  不应大于  $25\mu \mathrm{m}$ ，其中普通螺栓孔允许偏差应符合表6.6.6- 2的规定。

3 高强度螺栓孔允许偏差应符合表6.6.6- 3的规定。

表6.6.6-1A、B级螺栓孔径的允许偏差（mm）  

<table><tr><td>序号</td><td>螺栓公称直径
螺栓孔直径</td><td>螺栓公称直径
允许偏差</td><td>螺栓孔直径
允许偏差</td></tr><tr><td>1</td><td>10~18</td><td>0.00
-0.21</td><td>+0.18
0.00</td></tr><tr><td>2</td><td>18~30</td><td>0.00
-0.21</td><td>+0.21
0.00</td></tr><tr><td>3</td><td>30~50</td><td>0.00
-0.25</td><td>+0.25
0.00</td></tr></table>

表6.6.6-2 普通螺栓孔的允许偏差（mm）  

<table><tr><td>项 目</td><td>允许偏差</td></tr><tr><td>螺栓孔直径</td><td>+1.0
0.0</td></tr><tr><td>圆度(最大和最小直径差)</td><td>2.0</td></tr><tr><td>垂直度</td><td>0.03t且不应大于2.0</td></tr></table>

表6.6.6-3 高强度螺栓孔的允许偏差（mm）  

<table><tr><td colspan="3">公称直径</td><td>M12</td><td>M16</td><td>M20</td><td>M22</td><td>M24</td><td>M27</td><td>M30</td></tr><tr><td rowspan="6">孔型</td><td rowspan="3">标准圆孔</td><td>直径</td><td>13.5</td><td>17.5</td><td>22.0</td><td>24.0</td><td>26.0</td><td>30.0</td><td>33.0</td></tr><tr><td>允许偏差</td><td>+0.430</td><td>+0.430</td><td>+0.520</td><td>+0.520</td><td>+0.520</td><td>+0.840</td><td>+0.840</td></tr><tr><td>圆度</td><td colspan="2">1.00</td><td colspan="5">1.50</td></tr><tr><td rowspan="3">大圆孔</td><td>直径</td><td>16.0</td><td>20.0</td><td>24.0</td><td>28.0</td><td>30.0</td><td>35.0</td><td>38.0</td></tr><tr><td>允许偏差</td><td>+0.430</td><td>+0.430</td><td>+0.520</td><td>+0.520</td><td>+0.520</td><td>+0.840</td><td>+0.840</td></tr><tr><td>圆度</td><td colspan="5">1.00</td><td></td><td></td></tr><tr><td colspan="3">公称直径</td><td>M12</td><td>M16</td><td>M20</td><td>M22</td><td>M24</td><td>M27</td><td>M30</td></tr><tr><td rowspan="4">槽孔</td><td rowspan="4">槽孔</td><td rowspan="2">长度</td><td>短向</td><td>13.5</td><td>17.5</td><td>22.0</td><td>24.0</td><td>26.0</td><td>30.0</td></tr><tr><td>长向</td><td>22.0</td><td>30.0</td><td>37.0</td><td>40.0</td><td>15.0</td><td>50.0</td></tr><tr><td rowspan="2">允许偏差</td><td>短向</td><td>+0.430</td><td>+0.430</td><td>+0.520</td><td>+0.520</td><td>+0.520</td><td>+0.840</td></tr><tr><td>长向</td><td>+0.840</td><td>+0.840</td><td>+1.000</td><td>+1.000</td><td>+1.000</td><td>+1.000</td></tr><tr><td colspan="3">中心线倾斜度</td><td colspan="7">应为板厚的3%,且单层板应为2.0mm,多层板叠组合应为3.0mm</td></tr></table>

4 制孔完成后应清除孔周边毛刺和切屑。5 螺栓孔孔距的允许偏差应符合表6.6.6- 4的规定。

表6.6.6-4 螺栓孔孔距允许偏差（mm）  

<table><tr><td>螺栓孔孔距范围</td><td>≤500</td><td>501～1200</td><td>1201～3000</td><td>&amp;gt;3000</td></tr><tr><td>同一组内任意两孔间距离</td><td>±1.0</td><td>±1.5</td><td>—</td><td>—</td></tr><tr><td>相邻两组的端孔间距离</td><td>±1.2</td><td>±1.5</td><td>±2.0</td><td>±3.0</td></tr></table>

注：在节点中，连接板与一根杆件相连的所有螺栓孔划为一组。

6.6.7 按本规程第10.4.2条进行预拼装检查时，量规不能通过的孔，经设计单位书面同意后，可进行扩钻或补焊后重新钻孔。扩钻后的孔径不应超过1.2倍螺栓直径。补焊时，应采用与母材相匹配的焊材，严禁用钢块、钢筋、焊条等填塞，补焊应按经评定合格的焊接工艺进行。每组孔中经补焊重新钻孔的数量不得超过该组螺栓数量的  $20\%$  。处理后的孔应作出记录。

6.6.8 钻孔后需要铰孔时，切削余量应符合表6.6.8的规定。

表6.6.8 扩孔、镗孔、铰孔余量（mm）  

<table><tr><td>序号</td><td>螺栓公称直径</td><td>扩孔或镗孔</td><td>粗铰</td><td>精铰</td></tr><tr><td>1</td><td>6～10</td><td>0.8～1.0</td><td>0.10～0.15</td><td>0.04</td></tr><tr><td>2</td><td>10～18</td><td>1.0～1.5</td><td>0.10～0.15</td><td>0.05</td></tr><tr><td>3</td><td>18～30</td><td>1.5～2.0</td><td>0.15～0.20</td><td>0.05</td></tr><tr><td>4</td><td>30～50</td><td>1.5～2.0</td><td>0.20～0.30</td><td>0.06</td></tr></table>

# 6.7 球节点加工

6.7.1 螺栓球宜采用《优质碳素结构钢》GB/T699规定的45号圆钢锻造成型。螺栓球不得有裂纹。

6.7.2 螺栓球成型后，表面不应有裂纹、褶皱和过烧。

6.7.3 封板、锥头、套筒表面不得有裂纹、过烧及氧化皮。

6.7.4 焊接球的半球由钢板压制而成，钢板压成半球后，表面不应有裂纹、褶皱；焊接球的两半球对接处坡口宜采用机械加工，对接焊缝表面应打磨平整。

6.7.5 螺栓球加工的允许偏差应符合表6.7.5的规定。

表6.7.5 螺栓球加工的允许偏差  

<table><tr><td colspan="2">项 目</td><td>允许偏差</td><td>检验方法</td></tr><tr><td rowspan="2">球直径</td><td>D≤120mm</td><td>+2.0mm
-0.1mm</td><td rowspan="2">用卡尺和游标卡尺检查</td></tr><tr><td>D&amp;gt;120mm</td><td>+3.0mm
-1.5mm</td></tr><tr><td rowspan="3">球圆度</td><td>D≤120mm</td><td rowspan="2">1.5mm</td><td>用卡尺和游标卡尺检查</td></tr><tr><td>120mm&lt;d&gt;2.5mm</td><td rowspan="2"></td></tr><tr><td>D&amp;gt;250mm</td><td>3.5mm</td></tr><tr><td rowspan="2">同一轴线上两铣
平面平行度</td><td>D≤120mm</td><td>0.2mm</td><td rowspan="2">用百分表V形块检查</td></tr><tr><td>D&amp;gt;120mm</td><td>0.3mm</td></tr><tr><td colspan="2">铣平面距离中心距离</td><td>±0.2mm</td><td>用游标卡尺检查</td></tr><tr><td colspan="2">相邻两螺栓孔中心线夹角</td><td>±30&#x27;</td><td>用分度头检查</td></tr><tr><td colspan="2">两铣平面与螺栓孔轴垂直度</td><td>0.005r(mm)</td><td>用百分表检查</td></tr></table>


</d></d>

注：  $D$  为螺栓球直径；  $r$  为铣平面半径

6.7.6 焊接球加工的允许偏差应符合表6.7.6的规定。

表6.7.6 焊接球加工的允许偏差  

<table><tr><td colspan="2">项目</td><td>允许偏差(mm)</td><td>检验方法</td></tr><tr><td rowspan="4">球直径</td><td>D≤300mm</td><td rowspan="3">±1.5</td><td>用卡尺和游标卡尺检查</td></tr><tr><td>300mm&lt;d&gt;±2.5</td><td></td></tr><tr><td>500mm&lt;d&gt;±3.5</td><td rowspan="2"></td></tr><tr><td>D&amp;gt;800mm</td><td>±4.0</td></tr><tr><td rowspan="4">球圆度</td><td>D≤300mm</td><td rowspan="3">1.5</td><td>用卡尺和游标卡尺检查</td></tr><tr><td>300mm&lt;d&gt;2.5</td><td></td></tr><tr><td>500mm&lt;d&gt;3.5</td><td rowspan="2"></td></tr><tr><td>D&amp;gt;800mm</td><td>4.0</td></tr><tr><td rowspan="2">壁厚
减薄量</td><td>t≤10mm</td><td rowspan="2">0.18t且不应大于1.5</td><td>用卡尺和测厚仪检查</td></tr><tr><td>10mm&lt;t&gt;0.15t且不应大于2.0</td><td></td></tr></table>
