Repository: duoleshi/0407-klb-ZG

# 重工施工方案AI智能审核系统(自研)

基于 AI 的工程方案（危大工程专项施工方案）智能审核系统，支持自动识别专业类型、智能匹配知识库规范、生成结构化审核报告。

## 文档导航

- [用户手册](./docs/用户手册.md) - 详细的功能介绍和操作指南
- [常见问题 FAQ](./docs/FAQ.md) - 使用过程中常见问题的解答

## 功能特性

- **智能专业识别** - 自动识别 13 个工程专业类型
  - 基坑工程、模板支撑体系工程、脚手架工程
  - 起重吊装及起重机械安装拆卸工程、拆除爆破工程、暗挖工程
  - 建筑幕墙安装工程、人工挖孔桩工程、钢结构安装工程
  - 水下作业工程、装配式建筑混凝土预制构件安装工程
  - 采用新技术新工艺新材料新设备工程、有限空间作业

- **知识库智能匹配** - 根据方案内容自动匹配相关规范文件
- **强制性标准优先加载** - 优先加载《智能体审核依据》强制性标准
- **多格式 PDF 解析** - 支持文本 PDF 和扫描版 PDF（OCR）
- **结构化审核报告** - 按标准格式输出审核意见
- **审核历史记录** - 保存历史审核记录，支持导出

File: 方案审核依据/专业法律法规标准规范审核依据/房屋建筑工程/安全类方案审核/2危大工程专项方案/9钢结构安装工程/GB14907-2018《钢结构防火涂料》.md
# 中华人民共和国国家标准

GB 14907—2018 代替GB 14907—2002

# 钢结构防火涂料

Fire resistive coating for steel structure

# 目次

前言 Ⅲ1 范围 12 规范性引用文件 13 术语和定义 14 分类和型号 14.1 分类 14.2 耐火性能分级 24.3 型号 25 技术要求 35.1 一般要求 35.2 性能要求 36 试验方法 56.1 取样 56.2 制样条件 56.3 理化性能试件的制备 56.4 理化性能 66.5 耐火性能 97 检验规则 117.1 检验分类 117.2 组批与抽样 117.3 判定规则 128 标志、包装、运输和贮存 12附录A（规范性附录）钢结构防火涂料隔热效率试验 13附录B（规范性附录）钢结构防火涂料耐火试验加载量计算 15

# 前言

# 本标准的5.1.5、5.2和第7章为强制性的，其余为推荐性的。

本标准按照GB/T1.1—2009给出的规则起草。

本标准代替GB14907—2002《钢结构防火涂料》。

本标准与GB14907—2002相比，除编辑性修改外主要技术变化如下：

本标准与GB14907—2002相比，除编辑性修改外主要技术变化如下：- 增加了截面系数术语及定义（见3.2）；- 修改了产品的分类和型号（见第4章；2002年版的第4章）；- 修改了产品的一般要求（见5.1；2002年版的5.1）；- 增加了隔热效率偏差要求和试验方法（见5.2、6.4.7）；- 增加了pH值要求和试验方法（见5.2、6.4.8）；- 修改了耐水性、耐冷热循环性、耐曝热性、耐湿热性、耐冻融循环性、耐酸性、耐碱性、耐盐雾腐蚀性、耐火性能要求和试验方法（见5.2、6.4.9、6.4.10、6.4.11、6.4.12、6.4.13、6.4.14、6.4.15、6.4.16、6.5；2002年版的5.2、6.4.8、6.4.9、6.4.10、6.4.11、6.4.12、6.4.13、6.4.14、6.4.15、6.5）；

修改了理化性能试件的制备（见6.3；2002年版的6.3）；

增加了耐紫外线辐照性要求和试验方法（见5.2、6.4.17）；

删除了附加耐火性能（见2002年版的6.6）；

修改了检验规则（见第7章；2002年版的第7章）；

增加了钢结构防火涂料隔热效率试验（见附录A）；

修改了钢结构防火涂料耐火试验加载量计算（见附录B；2002年版的附录A）；

删除了钢结构防火涂料腐蚀性的评定（见2002年版的附录B）。

本标准由中华人民共和国应急管理部提出并归口。

本标准起草单位：公安部四川消防研究所、公安部消防产品合格评定中心、四川天府防火材料有限公司、杭州西子防火材料有限公司、江苏兰陵高分子材料有限公司、北京金隅涂料有限责任公司、北京茂源防火材料厂、厦门市大平工贸有限公司、昆山市宁华防火材料有限公司、广州督江防火材料有限公司、江苏海龙核科技股份有限公司。

本标准主要起草人：李风、东靖飞、孟志、聂涛、程道彬、覃文清、濮爱萍、周晓勇、张才、姚建军、徐晓奕。

本标准所代替标准的历次版本发布情况为：

GB14907—1994、GB14907—2002。

# 钢结构防火涂料

# 1范围

本标准规定了钢结构防火涂料的术语和定义、分类和型号、技术要求、试验方法、检验规则及标志、包装、运输和贮存。

本标准适用于建（构）筑物钢结构表面使用的各类钢结构防火涂料。

# 2 规范性引用文件

下列文件对于本文件的应用是必不可少的。凡是注日期的引用文件，仅注日期的版本适用于本文件。凡是不注日期的引用文件，其最新版本(包括所有的修改单)适用于本文件。

GB/T191包装储运图示标志GB/T706—2016热轧型钢GB/T1728—1979漆膜、腻子膜干燥时间测定法GB/T3186—2006色漆、清漆和色漆与清漆用原材料取样GB/T6388运输包装收发货标志GB/T9779—2015复层建筑涂料GB/T9978.1—2008建筑构件耐火试验方法第1部分：通用要求GB/T9978.6建筑构件耐火试验方法第6部分：梁的特殊要求GB/T11263—2017热轧H型钢和剖分T型钢GB/T14522—2008机械工业产品用塑料、涂料、橡胶材料人工气候老化试验方法荧光紫外灯GB15930—2007建筑通风和排烟系统用防火阀门GB50017—2003钢结构设计规范GA/T714—2007构件用防火保护材料快速升温耐火试验方法

# 3术语和定义

下列术语和定义适用于本文件。

3.1钢结构防火涂料fire resistive coating for steel structure施涂于建(构)筑物钢结构表面，能形成耐火隔热保护层以提高钢结构耐火极限的涂料。

3.2

截面系数sectionfactor无保护钢构件每单位长度外表面面积与单位长度对应体积的比值。

# 4分类和型号

# 4.1分类

4.1.1 按火灾防护对象分为：

a) 普通钢结构防火涂料：用于普通工业与民用建(构)筑物钢结构表面的防火涂料；b) 特种钢结构防火涂料：用于特殊建(构)筑物(如石油化工设施、变配电站等)钢结构表面的防火涂料。

4.1.2 按使用场所分为：

a) 室内钢结构防火涂料：用于建筑物室内或隐蔽工程的钢结构表面的防火涂料；b) 室外钢结构防火涂料：用于建筑物室外或露天工程的钢结构表面的防火涂料。

4.1.3 按分散介质分为：

a) 水基性钢结构防火涂料：以水作为分散介质的钢结构防火涂料；b) 溶剂性钢结构防火涂料：以有机溶剂作为分散介质的钢结构防火涂料。

4.1.4 按防火机理分为：

a) 膨胀型钢结构防火涂料：涂层在高温时膨胀发泡，形成耐火隔热保护层的钢结构防火涂料；b) 非膨胀型钢结构防火涂料：涂层在高温时不膨胀发泡，其自身成为耐火隔热保护层的钢结构防火涂料。

# 4.2 耐火性能分级

4.2.1 钢结构防火涂料的耐火极限分为：  $\mathrm{0.50h,1.00h,1.50h,2.00h,2.50h}$  和  $3.00h$

4.2.2 钢结构防火涂料耐火性能分级代号见表1。

表1耐火性能分级代号  

<table><tr><td rowspan="2">耐火极限(Fr)
h</td><td colspan="2">耐火性能分级代号</td></tr><tr><td>普通钢结构防火涂料</td><td>特种钢结构防火涂料</td></tr><tr><td>0.50≤Fr&amp;lt;1.00</td><td>Fp0.50</td><td>Fp0.50</td></tr><tr><td>1.00≤Fr&amp;lt;1.50</td><td>Fp1.00</td><td>Fp1.00</td></tr><tr><td>1.50≤Fr&amp;lt;2.00</td><td>Fp1.50</td><td>Fp1.50</td></tr><tr><td>2.00≤Fr&amp;lt;2.50</td><td>Fp2.00</td><td>Fp2.00</td></tr><tr><td>2.50≤Fr&amp;lt;3.00</td><td>Fp2.50</td><td>Fp2.50</td></tr><tr><td>Ft≥3.00</td><td>Fp3.00</td><td>Ft3.00</td></tr><tr><td colspan="3">注：Fp采用建筑纤维类火灾升温试验条件；Ft采用烃类(HC)火灾升温试验条件。</td></tr></table>

# 4.3 型号

钢结构防火涂料的产品代号以字母GT表示；钢结构防火涂料的相关特征代号为：使用场所特征代号N和W分别代表室内和室外，分散介质特征代号S和R分别代表水基性和溶剂性，防火机理特征代号P和F分别代表膨胀型和非膨胀型；主参数代号以表1中的耐火性能分级代号表示。

钢结构防火涂料的型号编制方法如下：

![](images/e00273b32d38e3b2d57719d81554f982ea88a711c0e5e0be3f7a73a80e3c37d0.jpg)

示例1：

GT- NRP-  $F_{\mathrm{p}}1.50\mathrm{- A}$  ，表示室内用溶剂性膨胀型普通钢结构防火涂料，耐火性能为  $F_{\mathrm{p}}1.50$  ，自定义代号为A。

示例2：

GT- WSF-  $F_{\mathrm{p}}2.00\mathrm{- B}$  ，表示室外用水基性非膨胀型特种钢结构防火涂料，耐火性能为  $F_{\mathrm{p}}2.00$  ，自定义代号为  $\mathrm{B}$  。

# 5 技术要求

# 5.1 一般要求

5.1.1 用于生产钢结构防火涂料的原材料应符合国家环境保护和安全卫生相关法律法规的规定。

5.1.2 钢结构防火涂料应能采用规定的分散介质进行调和、稀释。

5.1.3 钢结构防火涂料应能采用喷涂、抹涂、刷涂、辊涂、刮涂等方法中的一种或多种方法施工，并能在正常的自然环境条件下干燥固化，涂层实干后不应有刺激性气味。

5.1.4 复层涂料应相互配套，底层涂料应能同防锈漆配合使用，或者底层涂料自身具有防锈性能。

5.1.5 膨胀型钢结构防火涂料的涂层厚度不应小于  $1.5 \mathrm{mm}$ ，非膨胀型钢结构防火涂料的涂层厚度不应小于  $15 \mathrm{mm}$ 。

# 5.2 性能要求

5.2.1 室内钢结构防火涂料的理化性能应符合表2的规定。

表2室内钢结构防火涂料的理化性能  

<table><tr><td rowspan="2">序号</td><td rowspan="2">理化性能项目</td><td colspan="2">技术指标</td><td rowspan="2">缺陷类别</td></tr><tr><td>膨胀型</td><td>非膨胀型</td></tr><tr><td>1</td><td>在容器中的状态</td><td>经搅拌后呈均匀细腻状态或稠厚流体状态，无结块</td><td>经搅拌后呈均匀稠厚流体状态，无结块</td><td>C</td></tr><tr><td>2</td><td>干燥时间(表干)/h</td><td>≤12</td><td>≤24</td><td>C</td></tr><tr><td>3</td><td>初期干燥抗裂性</td><td>不应出现裂纹</td><td>允许出现1～3条裂纹，其宽度应≤0.5mm</td><td>C</td></tr><tr><td>4</td><td>粘结强度/MPa</td><td>≥0.15</td><td>≥0.04</td><td>A</td></tr><tr><td>5</td><td>抗压强度/MPa</td><td>—</td><td>≥0.3</td><td>C</td></tr><tr><td>6</td><td>干密度/(kg/m³)</td><td>—</td><td>≤500</td><td>C</td></tr><tr><td>7</td><td>隔热效率偏差</td><td>±15%</td><td>±15%</td><td>—</td></tr><tr><td>8</td><td>pH值</td><td>≥7</td><td>≥7</td><td>C</td></tr><tr><td>9</td><td>耐水性</td><td>24h试验后，涂层应无起层、发泡、脱落现象，且隔热效率衰减量应≤35%</td><td>24h试验后，涂层应无起层、发泡、脱落现象，且隔热效率衰减量应≤35%</td><td>A</td></tr><tr><td>10</td><td>耐冷热循环性</td><td>15次试验后，涂层应无开裂、剥落、起泡现象，且隔热效率衰减量应≤35%</td><td>15次试验后，涂层应无开裂、剥落、起泡现象，且隔热效率衰减量应≤35%</td><td>B</td></tr><tr><td colspan="5">注1：A为致命缺陷，B为严重缺陷，C为轻缺陷；“—”表示无要求。
注2：隔热效率偏差只作为出厂检验项目。
注3：pH值只适用于水基性钢结构防火涂料。</td></tr></table>

5.2.2 室外钢结构防火涂料的理化性能应符合表3的规定。

表3室外钢结构防火涂料的理化性能  

<table><tr><td rowspan="2">序号</td><td rowspan="2">理化性能项目</td><td colspan="2">技术指标</td><td rowspan="2">缺陷类别</td></tr><tr><td>膨胀型</td><td>非膨胀型</td></tr><tr><td>1</td><td>在容器中的状态</td><td>经搅拌后呈均匀细腻状态或稠厚流体状态,无结块</td><td>经搅拌后呈均匀稠厚流体状态,无结块</td><td>C</td></tr><tr><td>2</td><td>干燥时间(表干)/h</td><td>≤12</td><td>≤24</td><td>C</td></tr><tr><td>3</td><td>初期干燥抗裂性</td><td>不应出现裂纹</td><td>允许出现1～3条裂纹,其宽度应≤0.5mm</td><td>C</td></tr><tr><td>4</td><td>粘结强度/MPa</td><td>≥0.15</td><td>≥0.04</td><td>A</td></tr><tr><td>5</td><td>抗压强度/MPa</td><td>—</td><td>≥0.5</td><td>C</td></tr><tr><td>6</td><td>干密度/(kg/m³)</td><td>—</td><td>≤650</td><td>C</td></tr><tr><td>7</td><td>隔热效率偏差</td><td>±15%</td><td>±15%</td><td>—</td></tr><tr><td>8</td><td>pH值</td><td>≥7</td><td>≥7</td><td>C</td></tr><tr><td>9</td><td>耐曝热性</td><td>720h试验后,涂层应无起层、脱落、空鼓、开裂现象,且隔热效率衰减量应≤35%</td><td>720h试验后,涂层应无起层、脱落、空鼓、开裂现象,且隔热效率衰减量应≤35%</td><td>B</td></tr><tr><td>10</td><td>耐湿热性</td><td>504h试验后,涂层应无起层、脱落现象,且隔热效率衰减量应≤35%</td><td>504h试验后,涂层应无起层、脱落现象,且隔热效率衰减量应≤35%</td><td>B</td></tr><tr><td>11</td><td>耐冻融循环性</td><td>15次试验后,涂层应无开裂、脱落、起泡现象,且隔热效率衰减量应≤35%</td><td>15次试验后,涂层应无开裂、脱落、起泡现象,且隔热效率衰减量应≤35%</td><td>B</td></tr><tr><td>12</td><td>耐酸性</td><td>360h试验后,涂层应无起层、脱落、开裂现象,且隔热效率衰减量应≤35%</td><td>360h试验后,涂层应无起层、脱落、开裂现象,且隔热效率衰减量应≤35%</td><td>B</td></tr><tr><td>13</td><td>耐碱性</td><td>360h试验后,涂层应无起层、脱落、开裂现象,且隔热效率衰减量应≤35%</td><td>360h试验后,涂层应无起层、脱落、开裂现象,且隔热效率衰减量应≤35%</td><td>B</td></tr><tr><td>14</td><td>耐盐雾腐蚀性</td><td>30次试验后,涂层应无起泡,明显的变质、软化现象,且隔热效率衰减量应≤35%</td><td>30次试验后,涂层应无起泡,明显的变质、软化现象,且隔热效率衰减量应≤35%</td><td>B</td></tr><tr><td>15</td><td>耐紫外线辐照性</td><td>60次试验后,涂层应无起层,开裂、粉化现象,且隔热效率衰减量应≤35%</td><td>60次试验后,涂层应无起层,开裂、粉化现象,且隔热效率衰减量应≤35%</td><td>B</td></tr><tr><td colspan="5">注1：A为致命缺陷，B为严重缺陷，C为轻缺陷；“一”表示无要求。
注2：隔热效率偏差只作为出厂检验项目。
注3：pH值只适用于水基性的钢结构防火涂料。</td></tr></table>

# 5.2.3 钢结构防火涂料的耐火性能应符合表4的规定。

表4钢结构防火涂料的耐火性能  

<table><tr><td rowspan="2">产品分类</td><td colspan="10">耐火性能</td><td rowspan="2">缺陷类别</td></tr><tr><td colspan="4">膨胀型</td><td colspan="6">非膨胀型</td></tr><tr><td>普通钢结构防火涂料</td><td>Fp0.50</td><td>Fp1.00</td><td>Fp1.50</td><td>Fp2.00</td><td>Fp0.50</td><td>Fp1.00</td><td>Fp1.50</td><td>Fp2.00</td><td>Fp2.50</td><td>Fp3.00</td><td rowspan="2">A</td></tr><tr><td>特种钢结构防火涂料</td><td>Fp0.50</td><td>Fp1.00</td><td>Fp1.50</td><td>Fp2.00</td><td>Fp0.50</td><td>Fp1.00</td><td>Fp1.50</td><td>Fp2.00</td><td>Fp2.50</td><td>Fp3.00</td></tr><tr><td colspan="12">注：耐火性能试验结果适用于同种类型且截面系数更小的基材。</td></tr></table>

# 6 试验方法

# 6.1 取样

抽样、检查和试验所需样品的采取，除另有规定外，应按GB/T3186—2006的规定进行。

# 6.2 制样条件

除另有规定外，试件的制备、养护均应在环境温度  $5^{\circ}C\sim 35^{\circ}C$  ，相对湿度  $50\% \sim 80\%$  的条件下进行。

# 6.3 理化性能试件的制备

# 6.3.1 试件基材

采用Q235钢材作为试件基材，彻底清除锈迹后，按规定的防锈措施进行防锈处理(适用时)。试件基材的尺寸及数量见表5。

表5试件基材的尺寸及数量  

<table><tr><td>序号</td><td>试件用途</td><td>尺寸
mm</td><td>数量
块</td></tr><tr><td>1</td><td>干燥时间试验</td><td>150×70×6</td><td>3</td></tr><tr><td>2</td><td>初期干燥抗裂性试验</td><td>300×150×6</td><td>2</td></tr><tr><td>3</td><td>粘结强度试验</td><td>70×70×6</td><td>5</td></tr><tr><td>4</td><td>耐曝热性试验</td><td>150×70×6
500×500×6</td><td>1
1</td></tr><tr><td>5</td><td>耐湿热性试验</td><td>150×70×6
500×500×6</td><td>1
1</td></tr><tr><td>6</td><td>耐冻融循环性试验</td><td>150×70×6
500×500×6</td><td>1
1</td></tr></table>

表5（续）  

<table><tr><td>序号</td><td>试件用途</td><td>尺寸
mm</td><td>数量
块</td></tr><tr><td>7</td><td>耐冷热循环性试验</td><td>150×70×6
500×500×6</td><td>1
1</td></tr><tr><td>8</td><td>耐水性试验</td><td>150×70×6
500×500×6</td><td>1
1</td></tr><tr><td>9</td><td>耐酸性试验</td><td>150×70×6
500×500×6</td><td>1
1</td></tr><tr><td>10</td><td>耐碱性试验</td><td>150×70×6
500×500×6</td><td>1
1</td></tr><tr><td>11</td><td>耐盐雾腐蚀性试验</td><td>150×70×6
500×500×6</td><td>1
1</td></tr><tr><td>12</td><td>耐紫外线辐照性试验</td><td>150×70×6
500×500×6</td><td>1
1</td></tr><tr><td>13</td><td>基准隔热效率测定</td><td>500×500×6</td><td>1</td></tr><tr><td>14</td><td>标准隔热效率测定</td><td>500×500×6</td><td>1</td></tr></table>

# 6.3.2 试件的涂覆和养护

按委托方提供的产品施工工艺（除加固措施外）进行涂覆施工，试件涂层厚度分别为：对于小试件（尺寸小于  $500\mathrm{mm}\times 500\mathrm{mm}$  ，P类  $(1.50\pm 0.20)\mathrm{mm},\mathrm{F}$  类  $(15\pm 2)\mathrm{mm}$  ；对于大试件（尺寸为  $500\mathrm{mm}\times 500\mathrm{mm}$  ，P类  $(2.00\pm 0.20)\mathrm{mm},\mathrm{F}$  类  $(25\pm 2)\mathrm{mm}$  ，且每块大试件的涂层厚度相互之间偏差不应大于 $10\%$  。达到规定厚度后应抹平和修边，保证均匀平整。对于复层涂料，还应按委托方提供的施工工艺进行面层和底层涂料的施工。涂覆好的试件涂层面向上水平放置在试验台上干燥养护，除用于试验表干时间和初期干燥抗裂性的试件外，其余试件的养护期规定为：P类不低于  $10\textrm{d},\mathrm{F}$  类不低于  $28d$  ，委托方有特殊规定的按委托方的规定执行。养护期满后方可进行试验。

# 6.3.3 试件预处理

将用于  $6.4.9,6.4.10,6.4.11,6.4.12,6.4.13,6.4.14,6.4.15,6.4.16$  及6.4.17试验的试件养护期满后用  $1:1$  的石蜡与松香的溶液封堵其周边（封边宽度不得小于  $5\mathrm{mm}$  ，再次养护  $24\mathrm{h}$  后方可进行试验。

# 6.4 理化性能

# 6.4.1 在容器中的状态

用搅拌器搅拌容器内的试样或按规定的比例调配多组分涂料的试样，观察涂料是否均匀，有无结块。

# 6.4.2 干燥时间

将依据6.3要求制作的试件，按GB/T1728—1979规定的指触法进行测试。

# 6.4.3 初期干燥抗裂性

按GB/T9779—2015的6.10进行试验。目测检查有无裂纹出现或使用适当的器具测量裂纹宽度。2块试件均符合要求判为合格。

# 6.4.4 粘结强度

将依据6.3要求制作的试件的涂层中央  $40\mathrm{mm}\times 40\mathrm{mm}$  面积内，均匀涂刷高粘结力的粘结剂（如溶剂型环氧树脂等），然后将钢制联结件粘上并压上  $1\mathrm{kg}$  重的砝码，小心去除联结件周围溢出的粘结剂，继续在6.2规定的条件下放置  $3\mathrm{d}$  后去掉砝码，沿钢制联结件的周边切割涂层至板底面，然后将粘结好的试件安装在试验机上，在沿试件底板垂直方向施加拉力，以  $1500\mathrm{N / min}\sim 2000\mathrm{N / min}$  的速度施加荷载，测得最大的拉伸荷载（要求钢制联结件底面平整与试件涂覆面粘结）。每一试件的粘结强度按式(1)计算。粘结强度结果以5个试验值中剔除粗大误差后的平均值表示。

$f_{\mathrm{b}} = F / A$

式中：

$f_{\mathrm{b}}$  ——粘结强度，单位为兆帕（MPa）； $F$  ——最大拉伸荷载，单位为牛顿（N）； $A$  ——粘结面积，单位为平方毫米  $\mathrm{mm}^2$  。

# 6.4.5 抗压强度

# 6.4.5.1 试件的制作

先在规格为  $70.7\mathrm{mm}\times 70.7\mathrm{mm}\times 70.7\mathrm{mm}$  的金属试模内壁涂一薄层机油，将拌和后的涂料注入试模内，轻轻摇动并插捣抹平，待基本干燥固化后脱模。在规定的环境条件下养护期满后，再放置在  $(60\pm 5)^{\circ}C$  的烘箱中干燥  $48h$  ，然后再放置在干燥器内冷却至室温。

# 6.4.5.2 试验程序

选择试件的某一侧面作为受压面，用卡尺测量其边长，精确至  $0.1\mathrm{mm}$  。将选定试件的受压面向上放在压力试验机（误差小于或等于  $2\%$  ）的加压座上，试件的中心线与压力机中心线应重合，以  $150\mathrm{N / min}\sim 200\mathrm{N / min}$  的速度均匀施加荷载至试件破坏。记录试件破坏时的最大荷载。按式(2)计算每一个试件的抗压强度。抗压强度结果以5个试验值中剔除粗大误差后的平均值表示。

$R = P / A$

式中：

$R$  ——抗压强度，单位为兆帕（MPa）； $P$  ——最大载荷，单位为牛顿（N）； $A$  ——受压面积，单位为平方毫米  $\mathrm{mm}^2$  ）。

# 6.4.6 干密度

试件制作同6.4.5.1。

采用卡尺和电子天平测量试件的体积和质量，按式(3)计算每一个试件的干密度。干密度结果以5个试验值中剔除粗大误差后的平均值表示。

$\rho = m / V$

式中：

$\rho$  ——干密度，单位为千克每立方米  $\mathrm{kg / m^3}$  ）；

$m$  ——质量，单位为千克  $(\mathrm{kg})$ ； $V$  ——体积，单位为立方米  $(\mathrm{m}^{3})$ 。

# 6.4.7 隔热效率偏差

# 6.4.7.1 基准隔热效率的测定

6.4.7.1 基准隔热效率的测定型式检验时，按附录A的规定，对依据6.3要求制作的“基准隔热效率测定”用试件进行隔热效率试验，其隔热效率  $(T_{\mathrm{c}})$  为钢结构防火涂料的基准隔热效率。

# 6.4.7.2 隔热效率偏差测试

6.4.7.2 隔热效率偏差测试出厂检验时，按附录A的规定，对依据6.3要求制作的“标准隔热效率测定”用试件进行隔热效率试验，其隔热效率  $(T_{\mathrm{H}})$  为钢结构防火涂料的标准隔热效率。隔热效率偏差按附录A的规定进行计算。

# 6.4.8 pH值

6.4.8 pH值按产品施工工艺要求，首先用搅拌器搅拌容器内的试样或按规定的比例调配多组分涂料的试样至混合均匀状态，然后采用  $\mathrm{pH}$  计测量其  $\mathrm{pH}$  值。

# 6.4.9 耐水性

6.4.9.1将依据6.3要求制作的试件全部浸泡于盛有自来水的容器中。试验期间应观察并记录小试件表面的防火涂料涂层外观情况，直至达到规定的试验时间。

6.4.9.2取出经过6.4.9.1试验的大试件，放在  $(23\pm 2)^{\circ}C$  的环境中养护干燥后，按附录A的规定测试其隔热效率并计算衰减量。

# 6.4.10 耐冷热循环性

6.4.10.1将依据6.3要求制作的试件置于  $(23\pm 2)^{\circ}C$  的空气中  $18h$  ，然后将试件放人  $(- 20\pm 2)^{\circ}C$  低温箱中冷冻  $^{\textrm{\scriptsize 3h}}$  ，再将试件从低温箱中取出立即放人  $(50\pm 2)^{\circ}C$  的恒温箱中  $^{\textrm{\scriptsize 3h}}$  。此为1次循环，按此反复循环试验。试验期间，每一次循环结束时应观察并记录小试件表面的防火涂料涂层外观情况，直至达到规定的循环次数。

6.4.10.2取出经过6.4.10.1试验的大试件，放在  $(23\pm 2)^{\circ}C$  的环境中养护干燥后，按附录A的规定测试其隔热效率并计算衰减量。

# 6.4.11 耐曝热性

6.4.11.1将依据6.3要求制作的试件垂直放置在  $(50\pm 2)^{\circ}C$  的烘箱中。试验期间，每隔  $24h$  应观察并记录小试件表面的防火涂料涂层外观情况，直至达到规定的试验时间。

6.4.11.2取出经过6.4.11.1试验的大试件，放在  $(23\pm 2)^{\circ}C$  的环境中养护干燥后，按附录A的规定测试其隔热效率并计算衰减量。

# 6.4.12 耐湿热性

6.4.12.1将依据6.3要求制作的试件垂直放置在湿度  $90\% \pm 5\%$  、温度  $(45\pm 5)^{\circ}C$  的试验箱中。试验期间，每隔  $24h$  应观察并记录小试件表面的防火涂料涂层外观情况，直至达到规定的试验时间。

6.4.12.2取出经过6.4.12.1试验的大试件，放在  $(23\pm 2)^{\circ}C$  的环境中养护干燥后，按附录A的规定测试其隔热效率并计算衰减量。

# 6.4.13 耐冻融循环性

6.4.13.1 将依据6.3要求制作的试件置于  $(23\pm 2)^{\circ}C$  的自来水中  $18h$  ，然后将试件放入  $(- 20\pm 2)^{\circ}C$  低温箱中冷冻  $3h$  ，再将试件从低温箱中取出立即放入  $(50\pm 2)^{\circ}C$  的恒温箱中  $3h$  。此为1次循环，按此反复循环试验。试验期间，每一次循环结束时应观察并记录小试件表面的防火涂料涂层外观情况，直至达到规定的循环次数。

6.4.13.2 取出经过6.4.13.1试验的大试件，放在  $(23\pm 2)^{\circ}C$  的环境中养护干燥后，按附录A的规定测试其隔热效率并计算衰减量。

# 6.4.14 耐酸性

6.4.14.1 将依据6.3要求制作的试件全部浸泡于  $3\%$  的盐酸溶液中。试验期间，每隔  $24h$  应观察并记录小试件表面的防火涂料涂层外观情况，直至达到规定的试验时间。6.4.14.2 取出经过6.4.14.1试验的大试件，放在  $(23\pm 2)^{\circ}C$  的环境中养护干燥后，按附录A的规定测试其隔热效率并计算衰减量。

# 6.4.15 耐碱性

6.4.15.1 将依据6.3要求制作的试件全部浸泡于  $3\%$  的氨水溶液中。试验期间，每隔  $24h$  应观察并记录小试件表面的防火涂料涂层外观情况，直至达到规定的试验时间。6.4.15.2 取出经过6.4.15.1试验的大试件，放在  $(23\pm 2)^{\circ}C$  的环境中养护干燥后，按附录A的规定测试其隔热效率并计算衰减量。

# 6.4.16 耐盐雾腐蚀性

6.4.16.1 将依据6.3要求制作的试件按GB15930—2007的7.11的规定进行试验。试验期间，每一次循环结束时应观察并记录小试件表面的防火涂料涂层外观情况，直至达到规定的循环次数。6.4.16.2 取出经过6.4.16.1试验的大试件，放在  $(23\pm 2)^{\circ}C$  的环境中养护干燥后，按附录A的规定测试其隔热效率并计算衰减量。

# 6.4.17 耐紫外线辐照性

6.4.17.1 将依据6.3要求制作的试件按GB/T14522—2008的表C.1规定的第2种暴露周期类型进行试验。试验期间，每二次循环结束时应观察并记录小试件表面的防火涂料涂层外观情况，直至达到规定的循环次数。

6.4.17.2 取出经过6.4.17.1试验的大试件，放在  $(23\pm 2)^{\circ}C$  的环境中养护干燥后，按附录A的规定测试其隔热效率并计算衰减量。

# 6.5 耐火性能

# 6.5.1 试验装置

符合GB/T9978.1—2008中第5章对试验装置的要求。

# 6.5.2 试验条件

普通钢结构防火涂料采用建筑纤维类火灾升温条件，试验炉内温度及压力应符合GB/T9978.1—2008中6.1和6.2的相关规定；特种钢结构防火涂料采用烃类（HC)火灾升温条件，试验炉内温度应符合GA/T714—2007中5.1.2的相关规定，炉内保持正压。

试验炉内用于温度和压力测量的仪器设备，其数量、布置方式及测量要求应符合GB/T9978.1—2008和GB/T9978.6的相关规定。

# 6.5.3 试件制作

采用GB/T11263—2017规定的  $\mathrm{HN400\times 200}$  热轧H型钢（截面系数为  $161~\mathrm{m^{- 1}}$  ）和GB/T706—2016规定的36b热轧工字钢（截面系数为  $126\mathrm{m}^{- 1}$  ）作为试验基材。试件制作时，首先按GB/T9978.6的相关规定设置试件热电偶（均用于测量试件的平均温度），然后依据产品使用说明书规定的工艺条件对试件受火面进行涂覆，形成涂覆的钢梁试件，并放在6.2规定的条件下养护，养护期由委托方确定。

# 6.5.4 涂层厚度的确定

涂层厚度应在试件各受火面进行测量，且沿试件长度方向每米不少于2个测量截面。每个截面上共7个测量点（见图1)，其中腹板两侧中部各一个，上翼缘下表面两侧中部各一个，下翼缘上表面两侧中部各一个，下翼缘下表面中部一个。涂层厚度（包括防锈漆、防锈液、面漆及加固措施等厚度在内）以剔除测量值中的最大值和最小值后的平均值表示。涂层厚度精确至：  $\mathrm{0.1mm(P}$  类），  $1\mathrm{mm(F}$  类）。

![](images/e8a4b92eaf48e3e746493ff7b5f3f4a7a157b06977f87d48d00171e049dd693e.jpg)  
图1试件截面上涂层厚度测量点位置

# 6.5.5 试件安装、约束与加载

6.5.5.1试件应水平、简支安装在水平燃烧试验炉上。试件三面受火，上表面覆盖标准盖板，盖板可采用密度为  $(650\pm 200)\mathrm{kg / m^3}$  的加气混凝土板或轻质混凝土板，每块盖板的厚度为  $(150\pm 25)\mathrm{mm}$  、长度不大于  $1\textrm{m}$  、宽度大于或等于梁上翼缘的3倍宽度且不小于  $600~\mathrm{mm}$  。盖板与梁的上翼缘之间设一层硅酸铝纤维棉，其宽度等于梁的上翼缘宽度。试件受火长度不小于  $4000\mathrm{mm}$  ，试件的支撑点间距（净跨度）及总长度应符合GB/T9978.6中对试件尺寸的相关规定。试件的其他安装和约束要求应符合GB/T9978.6的相关规定。

6.5.5.2试件加载条件应符合GB/T9978.6的相关规定，试件承受四点集中荷载模拟的均布荷载，荷载总量对应设计弯矩极限值（按GB50017—2003中4.1规定进行计算）的  $60\%$  ，且应符合整体稳定性的要求。计算时应采用钢材的设计强度。实际加载量为总荷载量扣除钢梁、标准盖板自重（试验前进行称量)而得出的荷载量。加载量在整个试验过程中应保持恒定（偏差在规定值的  $\pm 5\%$  以内)。  $\mathrm{HN400\times 200}$  热轧H型钢和36b热轧工字钢的实际加载量的计算示例见附录B。

# 6.5.6 判定准则

# 6.5.6.1 判定条件

钢结构防火涂料的耐火极限以试件失去承载能力或达到规定的平均温度的时间来确定。

# 6.5.6.2 承载能力

在整个耐火试验时间内，试件的最大弯曲变形量不应超过  $\frac{L_{0}^{2}}{400h} \mathrm{mm} / L_{0}$  为试件的净跨度， $h$  为试件截面上抗压点与抗拉点之间的距离）。

# 6.5.6.3 试件温度

在整个耐火试验时间内，试件的平均温度不应超过  $538^{\circ}C$

# 6.5.7 耐火性能的表示

钢结构防火涂料的耐火性能试验结果应包括升温条件、试验基材类型、截面系数、涂层厚度、耐火性能试验时间或耐火极限等信息，并注明涂层构造方式和防锈处理措施。耐火性能试验时间或耐火极限精确至  $0.01 \mathrm{~h}$ 。

# 7 检验规则

# 7.1 检验分类

# 7.1.1 出厂检验

出厂检验项目分为常规项目和抽检项目两类。常规项目应至少包括：在容器中的状态、干燥时间、初期干燥抗裂性和  $\mathrm{pH}$  值，且应按批检验。抽检项目应至少包括：干密度、隔热效率偏差、耐水性、耐酸性、耐碱性，且应在每季度或每生产  $500 \mathrm{t}(\mathrm{P}$  类）、 $1000 \mathrm{t}(\mathrm{F}$  类）产品（先到为准）之内至少进行一次检验。

# 7.1.2 型式检验

型式检验项目为5.1.5、5.2规定的全部项目。

有下列情形之一，产品应进行型式检验：

a) 新产品投产或老产品转厂生产时试制定型鉴定；b) 正式生产后，产品的配方、工艺、原材料有较大改变时；c) 产品停产一年以上恢复生产时；d) 出厂检验结果与上次型式检验结果有较大差异时；e) 发生重大质量事故整改后；f) 质量监督机构依法提出要求时。

# 7.2 组批与抽样

# 7.2.1 组批

组成一批的钢结构防火涂料应为同一次投料、同一生产工艺、同一生产条件下生产的产品。

# 7.2.2 抽样

出厂检验样品应分别从不少于  $200 \mathrm{~kg}(\mathrm{P}$  类）、 $500 \mathrm{~kg}(\mathrm{F}$  类）的产品中随机抽取  $40 \mathrm{~kg}(\mathrm{P}$  类）、 $100 \mathrm{~kg}(\mathrm{F}$  类）。

型式检验样品应分别从不少于  $1000 \mathrm{~kg}(\mathrm{P}$  类）、 $3000 \mathrm{~kg}(\mathrm{F}$  类）的产品中随机抽取  $300 \mathrm{~kg}(\mathrm{P}$  类）、 $500 \mathrm{~kg}(\mathrm{F}$  类）。

# 7.3 判定规则

# 7.3.1 出厂检验判定

7.3.1 出厂检验判定出厂检验的常规项目全部符合要求时判该批产品合格；常规项目发现有不合格的，判该批产品不合格。抽检项目全部合格的，产品可正常出厂；抽检项目有不合格的，允许对不合格项进行加倍复验，复验合格的，产品可继续生产销售；复验仍不合格的，产品停产整改。

# 7.3.2 型式检验判定

型式检验项目全部符合要求时，判该产品合格。有缺陷时的合格判定规则如下，检验结论中需注明缺陷类别和数量：

a)  $\mathrm{A} = 0$  
b)  $\mathrm{B}\leq 2$  
c)  $\mathrm{B} + \mathrm{C}\leq 3$

# 8标志、包装、运输和贮存

8.1产品标志应包含产品名称、型号规格、执行标准、商标(适用时)、制造商、生产厂、生产地址、生产日期或生产批号、出厂日期、贮存期等。

8.2产品包装运输的相关标志应符合GB/T191及GB/T6388的规定，包装内应附产品合格证和产品使用说明书。

8.3产品说明书中应明示产品的涂覆量、施工工艺[包括钢基材的处理要求、防锈底漆（适用时）、加固措施（适用时）、面漆（适用时）]及警示等。

8.4产品运输时应防止雨淋、曝晒、装卸时应轻拿轻放，并应遵守运输部门的有关规定。

8.5产品应贮存在干燥、通风、防止日光直接照射的场所。

# 附录A（规范性附录）钢结构防火涂料隔热效率试验

# A.1 试件

本试验所采用的试件为6.4.7中提及的“基准隔热效率测试”用试件和“标准隔热效率测试”用试件，以及6.4.9.2、6.4.10.2、6.4.11.2、6.4.12.2、6.4.13.2、6.4.14.2、6.4.15.2、6.4.16.2、6.4.17.2中提及的大试件。

# A.2 试验装置

试验装置应至少包括水平燃烧试验炉、热电偶、炉压测量探头等。试验炉开口尺寸不应小于  $1000\mathrm{mm}\times 1000\mathrm{mm}$ ，其内衬材料应采用耐高温隔热材料（密度应小于  $1000\mathrm{kg / m^3}$ ，厚度不小于  $50\mathrm{mm}$ ）。试验炉可采用液体或气体燃料，炉内的温度及压力能得到有效的监视和控制。热电偶（丝径不小于  $0.5\mathrm{mm}$ ）、炉压测量探头等应符合GB/T9978.1—2008中5.5的相关规定。

# A.3 试验程序

# A.3.1 组批

按试验炉开口尺寸大小的不同，在满足A.3.2规定的安装条件下，可一次试验一块或多块试件。

# A.3.2 安装

试件涂覆面向下水平安装在试验炉上，涂覆面应与试验炉炉盖下表面基本平齐，试件的背火表面覆盖一层名义厚度为  $50\mathrm{mm}$ 、体积密度为  $128\mathrm{kg / m^3}$  的干燥硅酸铝纤维毯。试件的受火尺寸不应小于  $450\mathrm{mm}\times 450\mathrm{mm}$ ，其边缘与炉膛内壁之间的距离不应小于  $250\mathrm{mm}$ 。当多块试件同时进行试验时，相邻试件边缘之间的间距不应大于  $500\mathrm{mm}$ 。试件的周边与安装框架之间的间隙处应填塞硅酸铝纤维棉。

# A.3.3 试验条件

试验炉内温度及压力应符合GB/T9978.1—2008中6.1和6.2的相关规定。

# A.3.4 温度测量

# A.3.4.1 试验炉内温度

在试验炉内距离每块试件下表面  $100\mathrm{mm}$  处的水平面上至少应布置1支炉内热电偶，热电偶与炉膛内壁之间的距离不应小于  $300\mathrm{mm}$ ，热电偶的总数量不应少于4支。

# A.3.4.2 试件背火面温度

每块试件的背火面温度采用2支热电偶进行测量，其中1支位于试件背火表面中心，另1支位于试件背火表面中心线上距中心  $125\mathrm{mm}$  处。热电偶与试件背火面的固定方式应符合GB/T9978.1—2008

的相关规定。

# A.4 试验结果

试件的隔热效率以试件背火面平均温度达到  $500^{\circ}C$  时的试验时间来表示，单位为分钟（min）。

# A.5 隔热效率偏差

钢结构防火涂料的隔热效率偏差采用式（A.1）计算：

$\eta = (T_{\ddagger} - T_{\circ}) / T_{\circ}\times 100\%$

式中：

$\eta$  ——隔热效率偏差， $\%$ ； $T_{0}$  ——基准隔热效率，单位为分钟（min）； $T_{\ddagger}$  ——标准隔热效率，单位为分钟（min）。

# A.6 隔热效率衰减量

钢结构防火涂料的隔热效率衰减量采用式（A.2）计算：

$\theta = (T_{\circ} - T) / T_{\circ}\times 100\%$

式中：

$\theta$  ——隔热效率衰减量， $\%$ ； $T_{0}$  ——基准隔热效率，单位为分钟（min）； $T$  ——耐久性试验后大试件的隔热效率，单位为分钟（min）。

注：当  $T\geq T_{0}$  时，表示试件的隔热效率无衰减。

# 附录B（规范性附录）钢结构防火涂料耐火试验加载量计算

# B.1 已知条件

钢梁为Q235钢材，抗弯强度为  $f(\mathrm{N} / \mathrm{mm}^2)$  。钢梁安装方式为水平简支，计算跨度为  $L_{0}(\mathrm{mm})$  、受压翼缘宽度为  $b_{1}(\mathrm{mm})$  、翼缘厚度为  $t_{1}(\mathrm{mm})$  、腹板厚度为  $d(\mathrm{mm})$  、截面高度  $h(\mathrm{mm})$  、截面回转半径为  $i_{\mathrm{y}}(\mathrm{mm})$  、截面模量为  $W_{\mathrm{x}}(\mathrm{mm}^{3})$  、强度折减系数为  $k$  、屈服强度为  $f_{\mathrm{y}}(\mathrm{N} / \mathrm{mm}^{2})$  、自重为  $g(\mathrm{N} / \mathrm{m})$  。标准盖板自重经称量为  $q_{0}(\mathrm{N} / \mathrm{m})$  。

# B.2 均布荷载计算

钢梁受载后其截面上实际产生的最大弯矩  $M_{\mathrm{max}}$  采用式（B.1）计算：

$$
M_{\mathrm{max}} = (1 / 8)q_{\mathrm{max}}L_{0}^{2} \tag{B.1}
$$

按GB50017—2003中4.1规定，钢梁截面上的设计弯矩  $M_{\mathrm{x}}$  应符合式（B.2）的要求。

$$
M_{\mathrm{x}} / (\gamma_{\mathrm{x}}W_{\mathrm{x}})\leqslant kf \tag{B.2}
$$

式中，对于工字形截面  $\gamma_{\mathrm{x}} = 1.05$  ，当梁受压翼缘自由外伸宽度与其厚度之比大于  $13\sqrt{235 / f_{\mathrm{y}}}$  而不超过  $15\sqrt{235 / f_{\mathrm{y}}}$  时，  $\gamma_{\mathrm{x}} = 1.0$  。

由式（B.2），钢梁截面上的设计弯矩极限值  $M_{\mathrm{极限}}$  应采用式（B.3）计算：

$$
M_{\mathrm{极限}} = k\gamma_{\mathrm{x}}W_{\mathrm{x}}f \tag{B.3}
$$

依据6.5.5的规定，  $M_{\mathrm{max}} = M_{\mathrm{极限}}\times 60\%$  ，由式（B.1）和式（B.3）推出均布荷载  $q_{\mathrm{max}}$

$$
q_{\mathrm{max}} = 4.8k\gamma_{\mathrm{x}}W_{\mathrm{x}}f / L_{0}^{2} \tag{B.4}
$$

# B.3 稳定性验证

# B.3.1 验证原则

按GB50017—2003中4.2.1规定，若  $L_{0} / b_{1} > 13$  ，则应计算梁的整体稳定性。

# B.3.2 稳定系数的计算

按GB50017—2003中B.5规定，对于均匀弯曲的受弯构件：

（1）当  $\lambda_{\mathrm{y}}< 120\sqrt{235 / f_{\mathrm{y}}}$  时，对于双轴对称的工字形截面（含H型钢），其稳定系数  $\phi_{\mathrm{b}}$  可按式（B.5）计算。

$$
\phi_{\mathrm{b}} = 1.07 - \frac{\lambda_{\mathrm{y}}^{2}}{44000}\cdot \frac{f_{\mathrm{y}}}{235} \tag{B.5}
$$

式中：

$$
\lambda_{\mathrm{y}} = L_{0} / i_{\mathrm{y}}
$$

（2）当  $\lambda_{\mathrm{y}}\geq 120\sqrt{235 / f_{\mathrm{y}}}$  时，其稳定系数  $\phi_{\mathrm{b}}$  应按GB50017—2003中B.1和B.2的规定进行计算，并且当计算所得的  $\phi_{\mathrm{b}} > 0.6$  时，应采用式（B.6）对其进行修正计算。

$$
\phi_{\mathrm{b}}^{\prime} = 1.07 - 0.282 / \phi_{\mathrm{b}} \tag{B.6}
$$

# B.3.3 验证条件

按GB50017—2003中4.2.2规定，在处于整体稳定的条件下，钢梁截面上的最大弯矩  $M_{\mathrm{max}}$  应符合式(B.7)的要求。

$M_{\mathrm{max}}\leqslant kf\phi_{\mathrm{b}}W_{\mathrm{x}}$  (B.7)

当稳定系数经过修正后，应采用  $\phi_{\mathrm{b}}^{\prime}$  代替式(B.7)中的  $\phi_{\mathrm{b}}$  。

若不符合以上验证条件，应按GB50017—2003中4.2规定，以梁的整体稳定性计算均布荷载  $q_{\mathrm{max}}$  。

# B.4 加载量计算

依据6.5.5的规定，试件的实际加载量  $F$  采用式（B.8）计算：

$$
F = (q_{\mathrm{max}} - g - q_0)L_0 \tag{B.8}
$$

示例1：

已知：试验基材为GB/T11263—2017规定的  $\mathrm{HN400\times 200}$  热轧H型钢，  $f = 215\mathrm{N / mm^2}$ $L_{0} = 4200\mathrm{mm},b_{1} = 200\mathrm{mm}$ $t_1 = 13\mathrm{mm},d = 8\mathrm{mm},h = 400\mathrm{mm},i_{\mathrm{y}} = 45.4\mathrm{mm},W_{\mathrm{x}} = 1190000\mathrm{mm}^3,k = 0.9,f_{\mathrm{y}} = 235\mathrm{N / mm}^2,g = 646.8\mathrm{N / m}$  ，所用标准盖板自重经称量  $q_{0} = 573.3\mathrm{N / m}$  。求钢梁的实际加载量  $F$  。

计算程序如下：

（1）均布荷载计算：

由于梁受压翼缘自由外伸宽度与其厚度之比为  $\frac{b_1 - d}{2t_1} = \frac{200 - 8}{2\times 13} = 7.38$  而  $13\sqrt{235 / f_{\mathrm{y}}} = 13.15\sqrt{235 / f_{\mathrm{y}}} = 15$  ，所以 $\gamma_{\mathrm{x}} = 1.05$  。由式（B.4）得：

$$
q_{\mathrm{max}} = 4.8k\gamma_{\mathrm{x}}W_{\mathrm{x}}f / L_{0}^{2} = 4.8\times 0.9\times 1.05\times 1190000\times 215 / 4200^{2} = 65.790\mathrm{kN / m}
$$

（2）稳定性验证：

因  $L_{0} / b_{1} = 4200 / 200 = 21 > 13$  ，应计算梁的整体稳定性。 $\lambda_{\mathrm{y}} = L_{0} / i_{\mathrm{y}} = 4200 / 45.4 = 92.51< 120\sqrt{235 / f_{\mathrm{y}}} = 120$  ，由式（B.5）得： $\phi_{\mathrm{b}} = 1.07 - \frac{\lambda_{\mathrm{y}}^{2}}{44000}\cdot \frac{f_{\mathrm{y}}}{235} = 1.07 - \frac{92.51^{2}}{44000}\cdot \frac{235}{235} = 0.88$

由式（B.1）得：

$$
M_{\mathrm{max}} = (1 / 8)q_{\mathrm{max}}L_0^2 = (1 / 8)\times 65.790\times 4200^2 = 145067\mathrm{N}\cdot \mathrm{m}
$$

$$
,kf\phi_{\mathrm{b}}W_{\mathrm{x}} = 0.9\times 215\times 0.88\times 1190000 = 202633\mathrm{N}\cdot \mathrm{m}
$$

所以，  $M_{\mathrm{max}}< kf\phi_{\mathrm{b}}W_{\mathrm{x}}$  ，满足稳定性要求。

（3）加载量计算：

由式（B.8）得：

$$
F = (q_{\mathrm{max}} - g - q_0)L_0 = (65790 - 646.8 - 573.3)\times 4.2 = 271\mathrm{kN}
$$

示例2：

已知：试验基材为GB/T706—2016规定的36b热轧工字钢，  $f = 215\mathrm{N / mm^2}$ $L_{0} = 4200\mathrm{mm},b_{1} = 138\mathrm{mm},t_{1} = 15.8\mathrm{mm},d = 12.0\mathrm{mm},h = 360\mathrm{mm},i_{\mathrm{y}} = 26.4\mathrm{mm},W_{\mathrm{x}} = 919000\mathrm{mm}^3,k = 0.9,f_{\mathrm{y}} = 235\mathrm{N / mm}^2,g = 643.8\mathrm{N / m}$  ，所用标准盖板自重经称量  $q_{0} = 573.3\mathrm{N / m}$  。求钢梁的实际加载量  $F$  。

计算程序如下：

（1）均布荷载计算：

由于梁受压翼缘自由外伸宽度与其厚度之比为  $\frac{b_1 - d}{2t_1} = \frac{138 - 12.0}{2\times 15.8} = 3.99$  ，而  $13\sqrt{235 / f_{\mathrm{y}}} = 13.15\sqrt{235 / f_{\mathrm{y}}} = 15$  所以  $\gamma_{\mathrm{x}} = 1.05$  。由式（B.4）得：

$$
q_{\mathrm{max}} = 4.8k\gamma_{\mathrm{x}}W_{\mathrm{x}}f / L_{0}^{2} = 4.8\times 0.9\times 1.05\times 919000\times 215 / 4200^{2} = 50.808\mathrm{kN / m}
$$

（2）稳定性验证：

因  $L_{0} / b_{1} = 4200 / 138 = 30 > 13$  ，应计算梁的整体稳定性。

$\lambda_{\mathrm{y}} = L_{\mathrm{o}} / i_{\mathrm{y}} = 4200 / 26.4 = 159.09 > 120\sqrt{235 / f_{\mathrm{y}}} = 120$  按GB50017—2003中B.2的规定计算梁的整体稳定系数：查表（见GB50017—2003中表B.2），当  $L_{\mathrm{o}} = 4000 \mathrm{mm}$  和  $L_{\mathrm{o}} = 5000 \mathrm{mm}$  时，其对应稳定性系数分别为0.93和0.73。采用线性插值法计算，当  $L_{\mathrm{o}} = 4200 \mathrm{mm}$  时，梁的稳定性系数  $\phi_{\mathrm{b}} = 0.89 > 0.6$  ，按式(B.6)对其进行修正：

$$

$$

由式（B.1）得：

$$
M_{\mathrm{max}} = (1 / 8)q_{\mathrm{max}}L_{\mathrm{o}}^{2} = (1 / 8)\times 50.808\times 4200^{2} = 112032\mathrm{N}\cdot \mathrm{m}
$$

$$
k f\phi_{\mathrm{b}}^{\prime}W_{\mathrm{x}} = 0.9\times 215\times 0.75\times 919000 = 133370\mathrm{N}\cdot \mathrm{m}
$$

所以，  $M_{\mathrm{max}}< kf\phi_{\mathrm{b}}^{\prime}W_{\mathrm{x}}$  ，满足稳定性要求。

（3）加载量计算：

由式（B.8）得：

$$
F = (q_{\mathrm{max}} - g - q_{\mathrm{0}})L_{\mathrm{0}} = (50808 - 643.8 - 573.3)\times 4.2 = 208 \mathrm{kN}
$$

File: 方案审核依据/专业法律法规标准规范审核依据/房屋建筑工程/安全类方案审核/2危大工程专项方案/9钢结构安装工程/GB50017-2017《钢结构设计标准》.md (part 1 of 15)
# 中华人民共和国国家标准

GB 50017- 2017

# 钢结构设计标准

Standard for design of steel structures

2017- 12- 12 发布 2018- 07- 01 实施

中华人民共和国住房和城乡建设部 联合发布中华人民共和国国家质量监督检验检疫总局

# 中华人民共和国国家标准

# 钢结构设计标准

Standard for design of steel structures

# GB 50017-2017

主编部门:中华人民共和国住房和城乡建设部  批准部门:中华人民共和国住房和城乡建设部  施行日期:2018年7月1日

中国建筑工业出版社

2017 北京

# 中华人民共和国住房和城乡建设部公告

第1771号

# 住房城乡建设部关于发布国家标准《钢结构设计标准》的公告

现批准《钢结构设计标准》为国家标准,编号为GB50017- 2017,自2018年7月1日起实施。其中,第4.3.2、4.4.1、4.4.3、4.4.4、4.4.5、4.4.6、18.3.3条为强制性条文,必须严格执行。原《钢结构设计规范》GB50017- 2003同时废止。

本标准在住房城乡建设部门户网站(www.mohurd.gov.cn)公开,并由我部标准定额研究所组织中国建筑工业出版社出版发行。

# 中华人民共和国住房和城乡建设部

2017年12月12日

# 前言

根据住房和城乡建设部《关于印发〈2008年工程建设标准规范制订、修订计划〉的通知》(建标［2008］105号)的要求,标准编制组经广泛调查研究,认真总结实践经验,参考有关国际标准和国外先进标准,并在广泛征求意见的基础上,修订了《钢结构设计规范》GB50017- 2003。

本标准的主要内容是:1. 总则;2. 术语和符号;3. 基本设计规定;4. 材料;5. 结构分析与稳定性设计;6. 受弯构件;7. 轴心受力构件;8. 拉弯、压弯构件;9. 加劲钢板剪力墙;10. 塑性及弯矩调幅设计;11. 连接;12. 节点;13. 钢管连接节点;14. 钢与混凝土组合梁;15. 钢管混凝土柱及节点;16. 疲劳计算及防脆断设计;17. 钢结构抗震性能化设计;18. 钢结构防护等。

本次修订的主要内容是:

1. "基本设计规定(第3章)"增加了截面板件宽厚比等级,"材料选用"及"设计指标"内容移入新章节"材料(第4章)",关于结构计算内容移入新章节"结构分析及稳定性设计(第5章)","构造要求(原标准第8章)"中"大跨度屋盖结构"及"制作、运输及安装"的内容并入本章;

2. "受弯构件的计算(原规范第4章)"改为"受弯构件(第6章)",增加了腹板开孔的内容,"构造要求(原规范第8章)"的"结构构件"中与梁设计相关的内容移入本章;

3. "轴心受力构件和拉弯、压弯构件的计算(原规范第5章)"改为"轴心受力构件(第7章)"及"拉弯、压弯构件(第8章)"两章,"构造要求(原规范第8章)"中与柱设计相关的内容移入第7章;

4. "疲劳计算(原规范第6章)"改为"疲劳计算及防脆断设计(第16章)",增加了简便快速验算疲劳强度的方法,"构造要求(原规范第8章)"中"对吊车梁和吊车桁架(或类似结构)的要求"及"提高寒冷地区结构抗脆断能力的要求"移入本章,并增加了抗脆断设计的规定;

5. "连接计算(原规范第7章)"改为"连接(第11章)"及"节点(第12章)"两章,"构造要求(原规范第8章)"中有关焊接及螺栓连接的内容并入第11章、柱脚内容并入第12章;

6. "构造要求(原规范第8章)"中的条文根据其内容,分别并入相关各章,其中"防护和隔热"移入"钢结构防护(第18章)";

7. "塑性设计(原规范第9章)"改为"塑性及弯矩调幅设计(第10章)",采用了利用钢结构塑性进行内力重分配的思路进行设计;

8. "钢管结构(原规范第10章)"改为"钢管连接节点(第13章)",丰富了计算的节点连接形式,另外,增加了节点刚度判别的内容;

9. "钢与混凝土组合梁(原规范第11章,修订后为第14章)",补充了纵向抗剪设计内容,删除了与弯筋连接件有关的内容。

本次修订新增了材料(第4章)、结构分析与稳定性设计(第5章)、加劲钢板剪力墙(第9章)、钢管混凝土柱及节点(第15章)、钢结构抗震性能化设计(第17章)、钢结构防护(第18章)等章节,同时在附录中增加了常用建筑结构体系、钢与混凝土组合梁的疲劳验算等内容。

本标准中以黑体字标志的条文为强制性条文,必须严格执行。

本标准由住房和城乡建设部负责管理和对强制性条文的解释,中冶京诚工程技术有限公司负责具体技术内容的解释。执行过程中如有意见或建议请寄送中冶京诚工程技术有限公司(地

址:北京经济技术开发区建安街7号,邮编:100176)。

本标准主编单位:中冶京诚工程技术有限公司

本标准参编单位:北京京诚华宇建筑设计研究院有限公司

西安建筑科技大学

同济大学

清华大学

浙江大学

中冶建筑研究总院有限公司

上海宝钢工程技术有限公司

哈尔滨工业大学

天津大学

重庆大学

东南大学

湖南大学

北京工业大学

青岛理工大学

华南理工大学

中国建筑标准设计研究院

华东建筑设计研究院有限公司

中国建筑设计研究院

中冶赛迪工程技术股份有限公司

北京市建筑设计研究院

中国机械工业集团公司

中国电子工程设计院

中国航空规划建设发展有限公司

中冶南方工程技术有限公司

中冶华天工程技术有限公司

中水东北勘测设计研究有限责任公司

中国石化工程建设有限公司

中国中元国际工程公司

中国电力工程顾问集团西北电力设计

院有限公司

江苏沪宁钢机股份有限公司

北京多维联合集团有限公司

上海宝冶集团有限公司

博思格巴特勒(中国)公司

安徽鸿路钢结构(集团)股份有限

公司

本标准参加单位:浙江杭萧钢构股份有限公司

浙江东南网架股份有限公司

安徽富煌钢构股份有限公司

宝钢钢构有限公司

马鞍山钢铁股份有限公司

浙江精工结构集团有限公司

本标准主要起草人员:施设王立军余海群 陈绍蕃

沈祖炎 童根树 陈炯 柴昶

崔佳 郁银泉 汪大绥 吴耀华

舒赣平 舒兴平 郝际平 范峰

石永久 范重 陈以一 聂建国

陈志华 李国强 柯长华 张爱林

武振宇 童乐为 王元清 何文汇

但泽义 郭彦林 郭耀杰 娄宇

戴国欣 侯兆新 赵春莲 顾强

穆海生 徐建 陈瑞金 崔元山

王燕 马天鹏 关晓松 李茂新

朱丹 贺明玄 王湛 丁阳

王玉银 张同亿 姜学宜 谭晋鹏

高继领 王保强 罗兴隆 张伟

# 张亚军 孙雅欣

本标准主要审查人员: 周绪红 徐厚军 侯忠良 戴国莹

戴为志 刘锡良 陈绍礼 武人岱

葛家琪 陈禄如 冯远 邓华

金天德 王仕统 田春雨

# 目次

# 1 总则 1

# 2 术语和符号 2

2.1 术语 2

2.2 符号 5

# 3 基本设计规定 10

3.1 一般规定 10

3.2 结构体系 12

3.3 作用 13

3.4 结构或构件变形及舒适度的规定 15

3.5 截面板件宽厚比等级 15

# 4 材料 18

4.1 钢材牌号及标准 18

4.2 连接材料型号及标准 18

4.3 材料选用 20

4.4 设计指标和设计参数 22

# 5 结构分析与稳定性设计 29

5.1 一般规定 29

5.2 初始缺陷 30

5.3 一阶弹性分析与设计 33

5.4 二阶  $P - \Delta$  弹性分析与设计 33

5.5 直接分析设计法 34

# 6 受弯构件 37

6.1 受弯构件的强度 37

6.2 受弯构件的整体稳定 39

6.3 局部稳定 42

# 6.4 焊接截面梁腹板考虑屈曲后强度的计算 49

6.5 腹板开孔要求 52

6.6 梁的构造要求 53

# 7 轴心受力构件 55

7.1 截面强度计算 55

7.2 轴心受压构件的稳定性计算 57

7.3 实腹式轴心受压构件的局部稳定和屈曲后强度 68

7.4 轴心受力构件的计算长度和容许长细比 71

7.5 轴心受压构件的支撑 77

7.6 单边连接的单角钢 78

# 8 拉弯、压弯构件 81

8.1 截面强度计算 81

8.2 构件的稳定性计算 83

8.3 框架柱的计算长度 89

8.4 压弯构件的局部稳定和屈曲后强度 94

8.5 承受次弯矩的桁架杆件 97

# 9 加劲钢板剪力墙 98

9.1 一般规定 98

9.2 加劲钢板剪力墙的计算 98

9.3 构造要求 100

# 10 塑性及弯矩调幅设计 102

10.1 一般规定 102

10.2 弯矩调幅设计要点 103

10.3 构件的计算 104

10.4 容许长细比和构造要求 105

# 11 连接 107

11.1 一般规定 107

11.2 焊缝连接计算 108

11.3 焊缝连接构造要求 113

11.4 紧固件连接计算 117

# 11.5 紧固件连接构造要求 121

11.6 销轴连接 124

11.7 钢管法兰连接构造 127

# 12 节点 128

12.1 一般规定 128

12.2 连接板节点 128

12.3 梁柱连接节点 132

12.4 铸钢节点 136

12.5 预应力索节点 137

12.6 支座 137

12.7 柱脚 139

# 13 钢管连接节点 145

13.1 一般规定 145

13.2 构造要求 146

13.3 圆钢管直接焊接节点和局部加劲节点的计算 150

13.4 矩形钢管直接焊接节点和局部加劲节点的计算 167

# 14 钢与混凝土组合梁 177

14.1 一般规定 177

14.2 组合梁设计 180

14.3 抗剪连接件的计算 183

14.4 挠度计算 186

14.5 负弯矩区裂缝宽度计算 187

14.6 纵向抗剪计算 188

14.7 构造要求 190

# 15 钢管混凝土柱及节点 193

15.1 一般规定 193

15.2 矩形钢管混凝土柱 193

15.3 圆形钢管混凝土柱 194

15.4 钢管混凝土柱与钢梁连接节点 194

# 16 疲劳计算及防脆断设计 196

16.1 一般规定 196

16.2 疲劳计算 196

16.3 构造要求 201

16.4 防脆断设计 205

# 17 钢结构抗震性能化设计 207

17.1 一般规定 207

17.2 计算要点 211

17.3 基本抗震措施 222

# 18 钢结构防护 231

18.1 抗火设计 231

18.2 防腐蚀设计 231

18.3 隔热 233

附录A 常用建筑结构体系 235

附录B 结构或构件的变形容许值 238

附录C 梁的整体稳定系数 243

附录D 轴心受压构件的稳定系数 248

附录E 柱的计算长度系数 253

附录F 加劲钢板剪力墙的弹性屈曲临界应力 266

附录G 桁架节点板在斜腹杆压力作用下的稳定计算 274

附录H 无加劲钢管直接焊接节点刚度判别 276

附录J 钢与混凝土组合梁的疲劳验算 279

附录K 疲劳计算的构件和连接分类 281

本标准用词说明 290

引用标准名录 291

附:条文说明 (另册)

# Contents

# 1 General Provisions

2 Terms and Symbols

2.1 Terms

2.2 Symbols

# 3 General Requirements

3.1 General Requirements

3.2 Structural Systems

3.3 Actions

3.4 Requirements of Deformation for Structures and Members

3.5 Classification of Sections

# 4 Material

4.1 Structural Steel Designations and Standards

4.2 Connections and Fasteners Materials and Standards

4.3 Selection of Materials

4.4 Design Strength and Parameters

5 Structural Analysis and Stability Design

5.1 General Requirements

5.2 Initial Imperfections

5.3 First- order Elastic Analysis and Design

5.4 Second- order P-  $\Delta$  Elastic Analysis and Design

5.5 Direct Analysis Method of Design

# 6 Flexural Members

6.1 Shear and Flexural Strength

6.2 Flexural- torsional Stability of Beams

6.3 Plate Stability

# 6.4 Design of Beams Considering Post-buckling Strength of

Webs 49

6.5 Strengthening of Openings 52

6.6 Detailings 53

# 7 Axially Loaded Members 55

7.1 Strength Calculation of Cross- sections 55

7.2 Stability Calculation of Members under Axial Compression 57

7.3 Local Stability and Post- buckling Strength of Solid Web Members under Axial Compression 68

7.4 Effective Length and Allowable Slenderness Ratio of Members under Axial Compression 71

7.5 Bracing of Members under Axial Compression 77

7.6 Special Cases of Trusses and Tower Members 78

8 Members under Combined Axial Force and Bending 81

8.1 Strength Calculation of Cross- sections 81

8.2 Stability Calculation of Members 83

8.3 Effective Length of Frame Columns 89

8.4 Local Stability and Post- buckling Strength of Beam- columns 94

8.5 Truss Members Subjected to Second- order Moments 97

9 Stiffened Steel Shear Walls 98

9.1 General Requirements 98

9.2 Design of Stiffened Steel Shear Walls 98

9.3 Detailings 100

10 Plastic Design and Provisions for Design using

Moment Redistribution 102

10.1 General Requirements 102

10.2 Provisions for Design using Moment Redistribution 103

10.3 Calculation of Member Strength and Stability 104

10.4 Slenderness Limitations and Detailings 105

# 11 Connections 107

11.1 General Requirements 107

11.2 Calculation of Welded Connections 108

11.3 Detailing Requirements of Welded Connections 113

11.4 Calculation of Fasteners 117

11.5 Detailing Requirements of Fasteners 121

11.6 Pin Connections 124

11.7 Details of Flanged Connections for Steel Tubes 127

# 12 Joints 128

12.1 General Requirements 128

12.2 Connecting Plate Joints 128

12.3 Beam- column Joints 132

12.4 Cast Steel Joints 136

12.5 Pre- stressed Cable Joints 137

12.6 Bearings 137

12.7 Column Footing 139

# 13 Steel Tubular Joints 145

13.1 General Requirements 145

13.2 Detail Requirements 146

13.3 Design of Unstiffened and Stiffened CHS Joints 150

13.4 Design of Unstiffened and Stiffened RHS Joints 167

14 Composite Steel and Concrete beams 177

14.1 General Requirements 177

14.2 Design of Composite Beams 180

14.3 Calculation of Shear Connections 183

14.4 Calculation of Deflection 186

14.5 Calculation of Concrete Crack Width at Hogging Moment Region 187

14.6 Calculation of Longitudinal Shear 188

14.7 Detailing Provisions 190

# 15 Concrete-filled Steel Tubular Column and Joints 193

15.1 General Requirements 193

15.2 Rectangular Concrete- filled Steel Tubular Members 193

15.3 Circular Concrete- filled Steel Tubular Members 194

15.4 Beam- column Joints 194

16 Design for Fatigue and Brittle fracture 196

16.1 General Requirements 196

16.2 Design for Fatigue 196

16.3 Detailing Requirements 201

16.4 Prevention of Brittle Fracture 205

17 Seismic Design of Steel Structural Members 207

17.1 General Requirements 207

17.2 Design Requirements 211

17.3 Connections and Details 222

18 Protection of Steel Structures 231

18.1 Fire- resistance Design 231

18.2 Corrosion Prevention Design 231

18.3 Temperature Insulation 233

Apendix A Common Structural Systems 235

Apendix B Limits of Deflection for Structures and Flexural Members 238

Apendix C Overall Stability of Beams 243

Apendix D Stability Coefficients of Members under

Axial Compression 248

Apendix E Effective Length Factors of Columns 253

Apendix F Elastic Buckling Stresses for Stiffened Steel Shear Walls 266

Apendix G Buckling Calculation of Truss Connecting Plate under Diagonal Compression 274

Apendix H Classifications of Unstiffened Tubular Joints

in Terms of Rigidity 276  

Apendix J Fatigue Design of Composite Steel and  

Concrete Beams 279  

Apendix K Design Values for Compressive and Shear  

Strength of Composite Circular Concrete- filled  

Steel Tubes 281  

Explanation of Wording in This Standard 290  

List of Quoted Standards 291  

Addition: Explanation of Provisions (另册)

# 1总则

1.0.1 为在钢结构设计中贯彻执行国家的技术经济政策, 做到技术先进、安全适用、经济合理、保证质量, 制定本标准。

1.0.2 本标准适用于工业与民用建筑和一般构筑物的钢结构设计。

1.0.3 钢结构设计除应符合本标准外, 尚应符合国家现行有关标准的规定。

# 2 术语和符号

# 2.1 术语

2.1.1 脆断 brittle fracture

结构或构件在拉应力状态下没有出现警示性的塑性变形而突然发生的断裂。

2.1.2 一阶弹性分析 first- order elastic analysis

不考虑几何非线性对结构内力和变形产生的影响,根据未变形的结构建立平衡条件,按弹性阶段分析结构内力及位移。

2.1.3 二阶  $P - \Delta$  弹性分析 second- order  $P - \Delta$  elastic analysis

仅考虑结构整体初始缺陷及几何非线性对结构内力和变形产生的影响,根据位移后的结构建立平衡条件,按弹性阶段分析结构内力及位移。

2.1.4 直接分析设计法 direct analysis method of design

直接考虑对结构稳定性和强度性能有显著影响的初始几何缺陷、残余应力、材料非线性、节点连接刚度等因素,以整个结构体系为对象进行二阶非线性分析的设计方法。

2.1.5 屈曲 buckling

结构、构件或板件达到受力临界状态时在其刚度较弱方向产生另一种较大变形的状态。

2.1.6 板件屈曲后强度 post- buckling strength of steel plate

板件屈曲后尚能继续保持承受更大荷载的能力。

2.1.7 正则化长细比或正则化宽厚比 normalized slenderness ratio

参数,其值等于钢材受弯、受剪或受压屈服强度与相应的构件或板件抗弯、抗剪或抗承压弹性屈曲应力之商的平方根。

2.1.8 整体稳定 overall stability

构件或结构在荷载作用下能整体保持稳定的能力。

2.1.9 有效宽度 effective width

2.1.9 有效宽度 effective width计算板件屈曲后极限强度时, 将承受非均匀分布极限应力的板件宽度用均匀分布的屈服应力等效, 所得的折减宽度。

2.1.10 有效宽度系数 effective width factor板件有效宽度与板件实际宽度的比值。

板件有效宽度与板件实际宽度的比值。

2.1.11 计算长度系数 effective length ratio与构件屈曲模式及两端转动约束条件相关的系数。

与构件屈曲模式及两端转动约束条件相关的系数。

2.1.12 计算长度 effective length

2.1.12 计算长度 effective length计算稳定性时所用的长度, 其值等于构件在其有效约束点间的几何长度与计算长度系数的乘积。

2.1.13 长细比 slenderness ratio

构件计算长度与构件截面回转半径的比值。

2.1.14 换算长细比 equivalent slenderness ratio

2.1.14 换算长细比 equivalent slenderness ratio在轴心受压构件的整体稳定计算中, 按临界力相等的原则, 将格构式构件换算为实腹式构件进行计算, 或将弯扭与扭转失稳换算为弯曲失稳计算时, 所对应的长细比。

2.1.15 支撑力 nodal bracing force

2.1.15 支撑力 nodal bracing force在为减少受压构件 (或构件的受压翼缘) 自由长度所设置的侧向支撑处, 沿被支撑构件 (或构件受压翼缘) 的屈曲方向, 作用于支撑的侧向力。

2.1.16 无支撑框架 unbraced frame

利用节点和构件的抗弯能力抵抗荷载的结构。

2.1.17 支撑结构 bracing structure

2.1.17 支撑结构 bracing structure在梁柱构件所在的平面内, 沿斜向设置支撑构件, 以支撑轴向刚度抵抗侧向荷载的结构。

2.1.18 框架- 支撑结构 frame- bracing structure

由框架及支撑共同组成抗侧力体系的结构。

2.1.19 强支撑框架 frame braced with strong bracing system

在框架- 支撑结构中, 支撑结构 (支撑桁架、剪力墙、筒体等) 的抗侧移刚度较大, 可将该框架视为无侧移的框架。

2.1.20 摇摆柱 leaning column

设计为只承受轴向力而不考虑侧向刚度的柱子。

2.1.21 节点域 panel zone

框架梁柱的刚接节点处及柱腹板在梁高度范围内上下边设有加劲肋或隔板的区域。

2.1.22 球形钢支座 spherical steel bearing

钢球面作为支承面使结构在支座处可以沿任意方向转动的铰接支座或可移动支座。

2.1.23 钢板剪力墙 steel- plate shear wall

设置在框架梁柱间的钢板,用以承受框架中的水平剪力。

2.1.24 主管 chord member

钢管结构构件中,在节点处连续贯通的管件,如桁架中的弦杆。

2.1.25 支管 brace member

钢管结构中,在节点处断开并与主管相连的管件,如桁架中与主管相连的腹杆。

2.1.26 间隙节点 gap joint

两支管的趾部离开一定距离的管节点。

2.1.27 搭接节点 overlap joint

在钢管节点处,两支管相互搭接的节点。

2.1.28 平面管节点 uniplanar joint

支管与主管在同一平面内相互连接的节点。

2.1.29 空间管节点 multiplanar joint

在不同平面内的多根支管与主管相接而形成的管节点。

2.1.30 焊接截面 welded section

由板件(或型钢)焊接而成的截面。

2.1.31 钢与混凝土组合梁 composite steel and concrete beam

由混凝土翼板与钢梁通过抗剪连接件组合而成的可整体受力的梁。

2.1.32 支撑系统 bracing system

由支撑及传递其内力的梁(包括基础梁)、柱组成的抗侧力系统。

2.1.33 消能梁段 link

在偏心支撑框架结构中,位于两斜支撑端头之间的梁段或位于一斜支撑端头与柱之间的梁段。

2.1.34 中心支撑框架 concentrically braced frame

斜支撑与框架梁柱汇交于一点的框架。

2.1.35 偏心支撑框架 eccentrically braced frame

斜支撑至少有一端在梁柱节点外与横梁连接的框架。

2.1.36 屈曲约束支撑 buckling- restrained brace

由核心钢支撑、外约束单元和两者之间的无粘结构造层组成不会发生屈曲的支撑。

2.1.37 弯矩调幅设计 moment redistribution design

利用钢结构的塑性性能进行弯矩重分布的设计方法。

2.1.38 畸变屈曲 distorsional buckling

截面形状发生变化,且板件与板件的交线至少有一条会产生位移的屈曲形式。

2.1.39 塑性耗能区 plastic energy dissipative zone

在强烈地震作用下,结构构件首先进入塑性变形并消耗能量的区域。

2.1.40 弹性区 elastic region

在强烈地震作用下,结构构件仍处于弹性工作状态的区域。

# 2.2 符号

2.2.1 作用和作用效应设计值

$F$  集中荷载;

$G$  重力荷载;

$H$  一水平力;

$M$  一弯矩;

$N$  一轴心力;

$P$  ——高强度螺栓的预拉力;

$R$  ——支座反力;

$V$  ——剪力。

2.2.2 计算指标

$E$  ——钢材的弹性模量;

$E_{\mathrm{c}}$  ——混凝土的弹性模量;

$f$  ——钢材的抗拉、抗压和抗弯强度设计值;

$f_{\mathrm{v}}$  ——钢材的抗剪强度设计值;

$f_{\mathrm{ce}}$  ——钢材的端面承压强度设计值;

$f_{\mathrm{y}}$  ——钢材的屈服强度;

$f_{\mathrm{u}}$  ——钢材的抗拉强度最小值;

$f_{\mathrm{t}}^{\mathrm{a}}$  ——锚栓的抗拉强度设计值;

$f_{\mathrm{t}}^{\mathrm{b}}$  、  $f_{\mathrm{v}}^{\mathrm{b}}$  、  $f_{\mathrm{c}}^{\mathrm{b}}$  ——螺栓的抗拉、抗剪和承压强度设计值;

$f_{\mathrm{t}}^{\mathrm{r}}$  、  $f_{\mathrm{v}}^{\mathrm{r}}$  、  $f_{\mathrm{c}}^{\mathrm{r}}$  ——铆钉的抗拉、抗剪和承压强度设计值;

$f_{\mathrm{t}}^{\mathrm{w}}$  、  $f_{\mathrm{v}}^{\mathrm{w}}$  、  $f_{\mathrm{c}}^{\mathrm{w}}$  ——对接焊缝的抗拉、抗剪和抗压强度设计值;

$f_{\mathrm{f}}^{\mathrm{w}}$  ——角焊缝的抗拉、抗剪和抗压强度设计值;

$f_{\mathrm{c}}$  ——混凝土的抗压强度设计值;

$G$  ——钢材的剪变模量;

$N_{\mathrm{t}}^{\mathrm{a}}$  ——一个锚栓的受拉承载力设计值;

$N_{\mathrm{t}}^{\mathrm{b}}$  、  $N_{\mathrm{v}}^{\mathrm{b}}$  、  $N_{\mathrm{c}}^{\mathrm{b}}$  ——一个螺栓的受拉、受剪和承压承载力设计值;

$N_{\mathrm{t}}^{\mathrm{r}}$  、  $N_{\mathrm{v}}^{\mathrm{r}}$  、  $N_{\mathrm{c}}^{\mathrm{r}}$  ——一个铆钉的受拉、受剪和承压承载力设计值;

$N_{\mathrm{v}}^{\mathrm{c}}$  ——组合结构中一个抗剪连接件的受剪承载力设计值;

$S_{\mathrm{b}}$  ——支撑结构的层侧移刚度,即施加于结构上的水

平力与其产生的层间位移角的比值;

$\Delta u$  ——楼层的层间位移;

$[v_{Q}]$  ——仅考虑可变荷载标准值产生的挠度的容许值;

$[v_{\mathrm{T}}]$  ——同时考虑永久和可变荷载标准值产生的挠度的容许值;

容许值;

$\sigma$  ——正应力;

$\sigma_{c}$  ——局部压应力;

$\sigma_{\mathrm{f}}$  ——垂直于角焊缝长度方向,按焊缝有效截面计算的应力;

$\Delta \sigma$  ——疲劳计算的应力幅或折算应力幅;

$\Delta \sigma_{\mathrm{e}}$  ——变幅疲劳的等效应力幅;

$[\Delta \sigma ]$  ——疲劳容许应力幅;

$\sigma_{\mathrm{cr}}$  、  $\sigma_{\mathrm{c,cr}}$  、  $\tau_{\mathrm{cr}}$  ——分别为板件的弯曲应力、局部压应力和剪应力的临界值;

$\tau$  ——剪应力;

$\tau_{\mathrm{f}}$  ——角焊缝的剪应力。

2.2.3 几何参数

$A$  ——毛截面面积;

$A_{\mathrm{n}}$  ——净截面面积;

$b$  ——翼缘板的外伸宽度;

$b_{0}$  ——箱形截面翼缘板在腹板之间的无支承宽度;混

凝土板托顶部的宽度;

$b_{\mathrm{s}}$  ——加劲肋的外伸宽度;

$b_{\mathrm{e}}$  ——板件的有效宽度;

$d$  ——直径;

$d_{\mathrm{e}}$  ——有效直径;

$d_{\mathrm{o}}$  ——孔径;

$e$  ——偏心距;

$H$  ——柱的高度;

$H_{1}$  、  $H_{2}$  、  $H_{3}$  ——阶形柱上段、中段(或单阶柱下段)、下段的高度;

$h$  ——截面全高;

$h_{\mathrm{e}}$  ——焊缝的计算厚度;

$h_{\mathrm{f}}$  ——角焊缝的焊脚尺寸;

$h_{\mathrm{w}}$  ——腹板的高度;

$h_{0}$  ——腹板的计算高度;

$I$  ——毛截面惯性矩;

$I_{\mathrm{t}}$  ——自由扭转常数;

$I_{\omega}$  ——毛截面扇性惯性矩;

$I_{\mathrm{n}}$  ——净截面惯性矩;

$i$  ——截面回转半径;

$l$  ——长度或跨度;

$l_{1}$  ——梁受压翼缘侧向支承间距离;螺栓(或铆钉)

受力方向的连接长度;

$l_{\mathrm{w}}$  ——焊缝的计算长度;

$l_{\mathrm{z}}$  ——集中荷载在腹板计算高度边缘上的假定分布长度;

$S$  ——毛截面面积矩;

$t$  ——板的厚度;

$t_{\mathrm{s}}$  ——加劲肋的厚度;

$t_{\mathrm{w}}$  ——腹板的厚度;

$W$  ——毛截面模量;

$W_{\mathrm{n}}$  ——净截面模量;

$W_{\mathrm{p}}$  ——塑性毛截面模量;

$W_{\mathrm{np}}$  ——塑性净截面模量。

2.2.4 计算系数及其他

$K_{1}, K_{2}$  ——构件线刚度之比;

$n_{\mathrm{f}}$  ——高强度螺栓的传力摩擦面数目;

$n_{\mathrm{v}}$  ——螺栓或铆钉的剪切面数目;

$\alpha_{\mathrm{E}}$  ——钢材与混凝土弹性模量之比;

$\alpha_{\mathrm{e}}$  ——梁截面模量考虑腹板有效宽度的折减系数;

$\alpha_{\mathrm{f}}$  ——疲劳计算的欠载效应等效系数;

$\alpha_{i}^{\parallel}$  ——考虑二阶效应框架第  $i$  层杆件的侧移弯矩增大系数;

$\beta_{\mathrm{E}}$  ——非塑性耗能区内力调整系数;

$\beta_{\mathrm{f}}$  ——正面角焊缝的强度设计值增大系数;

$\beta_{\mathrm{m}}$  ——压弯构件稳定的等效弯矩系数;

$\gamma_{0}$  ——结构的重要性系数;

$\gamma_{\mathrm{x}}$  、  $\gamma_{\mathrm{y}}$  ——对主轴  $x$  、  $y$  的截面塑性发展系数;

$\epsilon_{\mathrm{k}}$  ——钢号修正系数,其值为235与钢材牌号

中屈服点数值的比值的平方根;

$\eta$  ——调整系数;

$\eta_{1}$  、  $\eta_{2}$  ——用于计算阶形柱计算长度的参数;

$\eta_{\mathrm{ov}}$  ——管节点的支管搭接率;

$\lambda$  ——长细比;

$\lambda_{\mathrm{n},\mathrm{b}}$  、  $\lambda_{\mathrm{n},\mathrm{s}}$  、  $\lambda_{\mathrm{n},\mathrm{c}}$  、  $\lambda_{\mathrm{n}}$  ——正则化宽厚比或正则化长细比;

$\mu$  ——高强度螺栓摩擦面的抗滑移系数;柱的

计算长度系数;

$\mu_{1}$  、  $\mu_{2}$  、  $\mu_{3}$  ——阶形柱上段、中段(或单阶柱下段)、下段的计算长度系数;

$\rho_{\mathrm{i}}$  ——各板件有效截面系数;

$\phi$  ——轴心受压构件的稳定系数;

$\phi_{\mathrm{b}}$  ——梁的整体稳定系数;

$\psi$  ——集中荷载的增大系数;

$\psi_{\mathrm{n}}$  、  $\psi_{\mathrm{a}}$  、  $\psi_{\mathrm{d}}$  ——用于计算直接焊接钢管节点承载力的参数;

$\Omega$  ——抗震性能系数。

# 3 基本设计规定

# 3.1 一般规定

3.1.1 钢结构设计应包括下列内容:

1 结构方案设计, 包括结构选型、构件布置;

2 材料选用及截面选择;

3 作用及作用效应分析;

4 结构的极限状态验算;

5 结构、构件及连接的构造;

6 制作、运输、安装、防腐和防火等要求;

7 满足特殊要求结构的专门性能设计。

3.1.2 本标准除疲劳计算和抗震设计外, 应采用以概率理论为基础的极限状态设计方法, 用分项系数设计表达式进行计算。

3.1.3 除疲劳设计应采用容许应力法外, 钢结构应按承载能力极限状态和正常使用极限状态进行设计:

1 承载能力极限状态应包括: 构件或连接的强度破坏、脆性断裂, 因过度变形而不适用于继续承载, 结构或构件丧失稳定, 结构转变为机动体系和结构倾覆;

2 正常使用极限状态应包括: 影响结构、构件、非结构构件正常使用或外观的变形, 影响正常使用的振动, 影响正常使用或耐久性能的局部损坏。

3.1.4 钢结构的安全等级和设计使用年限应符合现行国家标准《建筑结构可靠度设计统一标准》GB50068和《工程结构可靠性设计统一标准》GB50153的规定。一般工业与民用建筑钢结构的安全等级应取为二级, 其他特殊建筑钢结构的安全等级应根据具体情况另行确定。建筑物中各类结构构件的安全等级, 宜与整个结构的安全等级相同。对其中部分结构构件的安全等级可进行

调整,但不得低于三级。

3.1.5 按承载能力极限状态设计钢结构时,应考虑荷载效应的基本组合,必要时尚应考虑荷载效应的偶然组合。按正常使用极限状态设计钢结构时,应考虑荷载效应的标准组合。

3.1.6 计算结构或构件的强度、稳定性以及连接的强度时,应采用荷载设计值;计算疲劳时,应采用荷载标准值。

3.1.7 对于直接承受动力荷载的结构:计算强度和稳定性时,动力荷载设计值应乘以动力系数;计算疲劳和变形时,动力荷载标准值不乘动力系数。计算吊车梁或吊车桁架及其制动结构的疲劳和挠度时,起重机荷载应按作用在跨间内荷载效应最大的一台起重机确定。

3.1.8 预应力钢结构的设计应包括预应力施工阶段和使用阶段的各种工况。预应力索膜结构设计应包括找形分析、荷载分析及裁剪分析三个相互制约的过程,并宜进行施工过程分析。

3.1.9 结构构件、连接及节点应采用下列承载能力极限状态设计表达式:

1 持久设计状况、短暂设计状况:

$$
\gamma_{0}S \leqslant R \tag{3.1.9-1}
$$

2 地震设计状况:

多遇地震

$$
S \leqslant R / \gamma_{\mathrm{RE}} \tag{3.1.9-2}
$$

设防地震

$$
S \leqslant R_{\mathrm{k}} \tag{3.1.9-3}
$$

式中: $\gamma_{0}$  ——结构的重要性系数:对安全等级为一级的结构构件不应小于1.1,对安全等级为二级的结构构件不应小于1.0,对安全等级为三级的结构构件不应小于0.9;

$S$  ——承载能力极限状况下作用组合的效应设计值:对持

久或短暂设计状况应按作用的基本组合计算;对地震设计状况应按作用的地震组合计算;

$R$  ——结构构件的承载力设计值;

$R_{\mathrm{k}}$  ——结构构件的承载力标准值;

$\gamma_{\mathrm{RE}}$  ——承载力抗震调整系数,应按现行国家标准《建筑抗震设计规范》GB50011的规定取值。

震设计规范》GB50011的规定取值。

3.1.10 对安全等级为一级或可能遭受爆炸、冲击等偶然作用的结构,宜进行防连续倒塌控制设计,保证部分梁或柱失效时结构有一条竖向荷载重分布的途径,保证部分梁或楼板失效时结构的稳定性,保证部分构件失效后节点仍可有效传递荷载。

3.1.11 钢结构设计时,应合理选择材料、结构方案和构造措施,满足结构构件在运输、安装和使用过程中的强度、稳定性和刚度要求并应符合防火、防腐蚀要求。宜采用通用和标准化构件,当考虑结构部分构件替换可能性时应提出相应的要求。钢结构的构造应便于制作、运输、安装、维护并使结构受力简单明确,减少应力集中,避免材料三向受拉。

3.1.12 钢结构设计文件应注明所采用的规范或标准、建筑结构设计使用年限、抗震设防烈度、钢材牌号、连接材料的型号(或钢号)和设计所需的附加保证项目。

3.1.13 钢结构设计文件应注明螺栓防松构造要求、端面刨平顶紧部位、钢结构最低防腐蚀设计年限和防护要求及措施、对施工的要求。对焊接连接,应注明焊缝质量等级及承受动荷载的特殊构造要求;对高强度螺栓连接,应注明预拉力、摩擦面处理和抗滑移系数;对抗震设防的钢结构,应注明焊缝及钢材的特殊要求。

3.1.14 抗震设防的钢结构构件和节点可按现行国家标准《建筑抗震设计规范》GB50011或《构筑物抗震设计规范》GB50191的规定设计,也可按本标准第17章的规定进行抗震性能化设计。

# 3.2 结构体系

3.2.1 钢结构体系的选用应符合下列原则:

1 在满足建筑及工艺需求前提下,应综合考虑结构合理性、环境条件、节约投资和资源、材料供应、制作安装便利性等因素;

2 常用建筑结构体系的设计宜符合本标准附录A的规定。

3.2.2 钢结构的布置应符合下列规定:

1 应具备竖向和水平荷载传递途径;

2 应具有刚度和承载力、结构整体稳定性和构件稳定性;

3 应具有冗余度,避免因部分结构或构件破坏导致整个结构体系丧失承载能力;

4 隔墙、外围护等宜采用轻质材料。

3.2.3 施工过程对主体结构的受力和变形有较大影响时,应进行施工阶段验算。

# 3.3 作用

3.3.1 钢结构设计时,荷载的标准值、荷载分项系数、荷载组合值系数、动力荷载的动力系数等应按现行国家标准《建筑结构荷载规范》GB50009的规定采用;地震作用应根据现行国家标准《建筑抗震设计规范》GB50011确定。对支承轻屋面的构件或结构,当仅有一个可变荷载且受荷水平投影面积超过  $60\mathrm{m}^{2}$  时,屋面均布活荷载标准值可取为  $0.3\mathrm{kN} / \mathrm{m}^{2}$  。门式刚架轻型房屋的风荷载和雪荷载应符合现行国家标准《门式刚架轻型房屋钢结构技术规范》GB51022的规定。

3.3.2 计算重级工作制吊车梁或吊车桁架及其制动结构的强度、稳定性以及连接的强度时,应考虑由起重机摆动引起的横向水平力,此水平力不宜与荷载规范规定的横向水平荷载同时考虑。作用于每个轮压处的横向水平力标准值可按下式计算:

$$
H_{\mathrm{k}} = \alpha P_{\mathrm{k,max}} \tag{3.3.2}
$$

式中:  $P_{\mathrm{k,max}}$  ——起重机最大轮压标准值(N);

$\alpha$  ——系数,对软钩起重机,取0.1;对抓斗或磁盘

起重机,取0.15;对硬钩起重机,取0.2。

3.3.3 屋盖结构考虑悬挂起重机和电动葫芦的荷载时,在同一跨间每条运动线路上的台数:对梁式起重机不宜多于2台,对电动葫芦不宜多于1台。

3.3.4 计算冶炼车间或其他类似车间的工作平台结构时,由检修材料所产生的荷载对主梁可乘以0.85,柱及基础可乘以0.75。

3.3.5 在结构的设计过程中,当考虑温度变化的影响时,温度的变化范围可根据地点、环境、结构类型及使用功能等实际情况确定。当单层房屋和露天结构的温度区段长度不超过表3.3.5的数值时,一般情况下可不考虑温度应力和温度变形的影响。单层房屋和露天结构伸缩缝设置宜符合下列规定:

1 围护结构可根据具体情况参照有关规范单独设置伸缩缝;

2 无桥式起重机房屋的柱间支撑和有桥式起重机房屋吊车梁或吊车桁架以下的柱间支撑,宜对称布置于温度区段中部,当不对称布置时,上述柱间支撑的中点(两道柱间支撑时为两柱间支撑的中点)至温度区段端部的距离不宜大于表3.3.5纵向温度区段长度的  $60\%$

3 当横向为多跨高低屋面时,表3.3.5中横向温度区段长度值可适当增加;

4 当有充分依据或可靠措施时,表3.3.5中数字可予以增减。

表3.3.5 温度区段长度值  ${\bf \Pi}({\bf m})$  

<table><tr><td rowspan="2">结构情况</td><td rowspan="2">纵向温度区段
(垂直屋架或构
架跨度方向)</td><td colspan="2">横向温度区段
(沿屋架或构架跨度方向)</td></tr><tr><td>柱顶为刚接</td><td>柱顶为铰接</td></tr><tr><td>采暖房屋和非采暖地
区的房屋</td><td>220</td><td>120</td><td>150</td></tr><tr><td>热车间和采暖地区的
非采暖房屋</td><td>180</td><td>100</td><td>125</td></tr></table>

续表3.3.5  

<table><tr><td rowspan="2">结构情况</td><td rowspan="2">纵向温度区段
(垂直屋架或构
架跨度方向)</td><td colspan="2">横向温度区段
(沿屋架或构架跨度方向)</td></tr><tr><td>柱顶为刚接</td><td>柱顶为铰接</td></tr><tr><td>露天结构</td><td>120</td><td>—</td><td>—</td></tr><tr><td>围护构件为金属压型
钢板的房屋</td><td>250</td><td colspan="2">150</td></tr></table>

# 3.4 结构或构件变形及舒适度的规定

3.4.1 结构或构件变形的容许值宜符合本标准附录B的规定。当有实践经验或有特殊要求时,可根据不影响正常使用和观感的原则对本标准附录B中的构件变形容许值进行调整。

3.4.2 计算结构或构件的变形时,可不考虑螺栓或铆钉孔引起的截面削弱。

3.4.3 横向受力构件可预先起拱,起拱大小应视实际需要而定,可取恒载标准值加1/2活载标准值所产生的挠度值。当仅为改善外观条件时,构件挠度应取在恒荷载和活荷载标准值作用下的挠度计算值减去起拱值。

3.4.4 竖向和水平荷载引起的构件和结构的振动,应满足正常使用或舒适度要求。

3.4.5 高层民用建筑钢结构舒适度验算应符合现行行业标准《高层民用建筑钢结构技术规程》JGJ99的规定。

# 3.5 截面板件宽厚比等级

3.5.1 进行受弯和压弯构件计算时,截面板件宽厚比等级及限值应符合表3.5.1的规定,其中参数  $\alpha_{0}$  应按下式计算:

$$
\alpha_{0} = \frac{\sigma_{\mathrm{max}} - \sigma_{\mathrm{min}}}{\sigma_{\mathrm{max}}} \tag{3.5.1}
$$

式中:max 腹板计算边缘的最大压应力(  $\mathrm{N / mm^{2}}$  );

$\sigma_{\mathrm{min}}$  ——腹板计算高度另一边缘相应的应力(  $\mathrm{N / mm^{2}}$  ),压应力取正值,拉应力取负值。

表3.5.1压弯和受弯构件的截面板件宽厚比等级及限值  

<table><tr><td>构件</td><td colspan="2">截面板件宽厚比
等级</td><td>S1级</td><td>S2级</td><td>S3级</td><td>S4级</td><td>S5级</td></tr><tr><td rowspan="4">压弯
构件
(框架
柱)</td><td rowspan="2">H形
截面</td><td>翼缘b/t</td><td>9εk</td><td>11εk</td><td>13εk</td><td>15εk</td><td>20</td></tr><tr><td>腹板
h0/tw</td><td>(33+13α0.1.3)εk</td><td>(38+13α0.1.39)εk</td><td>(40+18α0.1.5)εk</td><td>(45+25α0.1.66)εk</td><td>250</td></tr><tr><td>箱形
截面</td><td>壁板
(腹板)
间翼缘
b0/t</td><td>30εk</td><td>35εk</td><td>40εk</td><td>45εk</td><td>--</td></tr><tr><td>圆钢管
截面</td><td>径厚比
D/t</td><td>50ε2k</td><td>70ε2k</td><td>90ε2k</td><td>100ε2k</td><td>--</td></tr><tr><td rowspan="3">受弯
构件
(梁)</td><td rowspan="2">工字形
截面</td><td>翼缘b/t</td><td>9εk</td><td>11εk</td><td>13εk</td><td>15εk</td><td>20</td></tr><tr><td>腹板
h0/tw</td><td>65εk</td><td>72εk</td><td>93εk</td><td>124εk</td><td>250</td></tr><tr><td>箱形
截面</td><td>壁板
(腹板)
间翼缘
b0/t</td><td>25εk</td><td>32εk</td><td>37εk</td><td>42εk</td><td>--</td></tr></table>

注：1  $\epsilon_{\mathrm{k}}$  为钢号修正系数，其值为235与钢材牌号中屈服点数值的比值的平方根；

2  $b$  为工字形、H形截面的翼缘外伸宽度，  $t,h_0,t_w$  分别是翼缘厚度、腹板净高和腹板厚度，对轧制型截面，腹板净高不包括翼缘腹板过渡处圆弧段；对于箱形截面，  $b_0,t$  分别为整板间的距离和壁板厚度；  $D$  为圆管截面外径；3 箱形截面梁及单向受弯的箱形截面柱，其腹板限值可根据H形截面腹板采用；

4 腹板的宽厚比可通过设置加劲肋减小；

5 当按国家标准《建筑抗震设计规范》GB50011- 2010第9.2.14条第2款的规定设计，且S5级截面的板件宽厚比小于S4级经  $\epsilon_{\sigma}$  修正的板件宽厚比时，可视作C类截面，  $\epsilon_{\sigma}$  为应力修正因子，  $\epsilon_{\sigma} = \sqrt{f_{\mathrm{y}} / \sigma_{\mathrm{max}}}$  。

3.5.2 当按本标准第 17 章进行抗震性能化设计时,支撑截面板件宽厚比等级及限值应符合表 3.5.2 的规定。

表3.5.2 支撑截面板件宽厚比等级及限值  

<table><tr><td colspan="2">截面板件宽厚比等级</td><td>BS1级</td><td>BS2级</td><td>BS3级</td></tr><tr><td rowspan="2">H形截面</td><td>翼缘b/t</td><td>8εk</td><td>9εk</td><td>10εk</td></tr><tr><td>腹板h0/tw</td><td>30εk</td><td>35εk</td><td>42εk</td></tr><tr><td>箱形截面</td><td>壁板间翼缘b0/t</td><td>25εk</td><td>28εk</td><td>32εk</td></tr><tr><td>角钢</td><td>角钢肢宽厚比w/t</td><td>8εk</td><td>9εk</td><td>10εk</td></tr><tr><td>圆钢管截面</td><td>径厚比D/t</td><td>40εk2</td><td>56εk2</td><td>72εk2</td></tr></table>

注：  $\boldsymbol{\mathbf{\tau}}_{\mathbf{\tau}}\boldsymbol{\mathbf{\tau}}_{\mathbf{\tau}}$  为角钢平直段长度。

# 4 材料

# 4.1 钢材牌号及标准

4.1.1 钢材宜采用Q235、Q345、Q390、Q420、Q460和Q345GJ钢,其质量应分别符合现行国家标准《碳素结构钢》GB/T700、《低合金高强度结构钢》GB/T1591和《建筑结构用钢板》GB/T19879的规定。结构用钢板、热轧工字钢、槽钢、角钢、H型钢和钢管等型材产品的规格、外形、重量及允许偏差应符合国家现行相关标准的规定。

4.1.2 焊接承重结构为防止钢材的层状撕裂而采用Z向钢时,其质量应符合现行国家标准《厚度方向性能钢板》GB/T5313的规定。

4.1.3 处于外露环境,且对耐腐蚀有特殊要求或处于侵蚀性介质环境中的承重结构,可采用Q235NH、Q355NH和Q415NH牌号的耐候结构钢,其质量应符合现行国家标准《耐候结构钢》GB/T4171的规定。

4.1.4 非焊接结构用铸钢件的质量应符合现行国家标准《一般工程用铸造碳钢件》GB/T11352的规定,焊接结构用铸钢件的质量应符合现行国家标准《焊接结构用铸钢件》GB/T7659的规定。

4.1.5 当采用本标准未列出的其他牌号钢材时,宜按照现行国家标准《建筑结构可靠度设计统一标准》GB50068进行统计分析,研究确定其设计指标及适用范围。

# 4.2 连接材料型号及标准

4.2.1 钢结构用焊接材料应符合下列规定:

1 手工焊接所用的焊条应符合现行国家标准《非合金钢及

细晶粒钢焊条》GB/T5117的规定,所选用的焊条型号应与主体金属力学性能相适应;

2 自动焊或半自动焊用焊丝应符合现行国家标准《熔化焊用钢丝》GB/T14957、《气体保护电弧焊用碳钢、低合金钢焊丝》GB/T8110、《碳钢药芯焊丝》GB/T10045、《低合金钢药芯焊丝》GB/T17493的规定;

3 埋弧焊用焊丝和焊剂应符合现行国家标准《埋弧焊用碳钢焊丝和焊剂》GB/T5293、《埋弧焊用低合金钢焊丝和焊剂》GB/T12470的规定。

4.2.2 钢结构用紧固件材料应符合下列规定:

1 钢结构连接用4.6级与4.8级普通螺栓(C级螺栓)及5.6级与8.8级普通螺栓(A级或B级螺栓),其质量应符合现行国家标准《紧固件机械性能螺栓、螺钉和螺柱》GB/T3098.1和《紧固件公差螺栓、螺钉、螺柱和螺母》GB/T3103.1的规定;C级螺栓与A级、B级螺栓的规格和尺寸应分别符合现行国家标准《六角头螺栓C级》GB/T5780与《六角头螺栓》GB/T5782的规定;

2 圆柱头焊(栓)钉连接件的质量应符合现行国家标准《电弧螺柱焊用圆柱头焊钉》GB/T10433的规定;

3 钢结构用大六角高强度螺栓的质量应符合现行国家标准《钢结构用高强度大六角头螺栓》GB/T1228、《钢结构用高强度大六角螺母》GB/T1229、《钢结构用高强度垫圈》GB/T1230、《钢结构用高强度大六角头螺栓、大六角螺母、垫圈技术条件》GB/T1231的规定。扭剪型高强度螺栓的质量应符合现行国家标准《钢结构用扭剪型高强度螺栓连接副》GB/T3632的规定;

4 螺栓球节点用高强度螺栓的质量应符合现行国家标准《钢网架螺栓球节点用高强度螺栓》GB/T16939的规定;

5 连接用铆钉应采用BL2或BL3号钢制成,其质量应符合行业标准《标准件用碳素钢热轧圆钢及盘条》YB/T4155- 2006的规定。

# 4.3 材料选用

4.3.1 结构钢材的选用应遵循技术可靠、经济合理的原则,综合考虑结构的重要性、荷载特征、结构形式、应力状态、连接方法、工作环境、钢材厚度和价格等因素,选用合适的钢材牌号和材性保证项目。

4.3.2 承重结构所用的钢材应具有屈服强度、抗拉强度、断后伸长率和硫、磷含量的合格保证,对焊接结构尚应具有碳当量的合格保证。焊接承重结构以及重要的非焊接承重结构采用的钢材应具有冷弯试验的合格保证;对直接承受动力荷载或需验算疲劳的构件所用钢材尚应具有冲击韧性的合格保证。

4.3.3 钢材质量等级的选用应符合下列规定:

1 A级钢仅可用于结构工作温度高于  $0^{\circ}C$  的不需要验算疲劳的结构,且Q235A钢不宜用于焊接结构。

2 需验算疲劳的焊接结构用钢材应符合下列规定:

1)当工作温度高于  $0^{\circ}C$  时其质量等级不应低于B级;

2)当工作温度不高于  $0^{\circ}C$  但高于一  $20^{\circ}C$  时,Q235、Q345钢不应低于C级,Q390、Q420及Q460钢不应低于D级;

3)当工作温度不高于一  $20^{\circ}C$  时,Q235钢和Q345钢不应低于D级,Q390钢、Q420钢、Q460钢应选用E级。

3 需验算疲劳的非焊接结构,其钢材质量等级要求可较上述焊接结构降低一级但不应低于B级。吊车起重量不小于50t的中级工作制吊车梁,其质量等级要求应与需要验算疲劳的构件相同。

4.3.4 工作温度不高于一  $20^{\circ}C$  的受拉构件及承重构件的受拉板材应符合下列规定:

1 所用钢材厚度或直径不宜大于  $40\mathrm{mm}$ ,质量等级不宜低于C级;

2 当钢材厚度或直径不小于  $40\mathrm{mm}$  时,其质量等级不宜低

于D级;

3 重要承重结构的受拉板材宜满足现行国家标准《建筑结构用钢板》GB/T 19879 的要求。

4.3.5 在 T 形、十字形和角形焊接的连接节点中, 当其板件厚度不小于  $40\mathrm{mm}$  且沿板厚方向有较高撕裂拉力作用, 包括较高约束拉应力作用时, 该部位板件钢材宜具有厚度方向抗撕裂性能即 Z 向性能的合格保证, 其沿板厚方向断面收缩率不小于按现行国家标准《厚度方向性能钢板》GB/T 5313 规定的 Z15 级允许限值。钢板厚度方向承载性能等级应根据节点形式、板厚、熔深或焊缝尺寸、焊接时节点拘束度以及预热、后热情况等综合确定。

4.3.6 采用塑性设计的结构及进行弯矩调幅的构件, 所采用的钢材应符合下列规定:

1 屈强比不应大于 0.85;

2 钢材应有明显的屈服台阶, 且伸长率不应小于  $20\%$  。

4.3.7 钢管结构中的无加劲直接焊接相贯节点, 其管材的屈强比不宜大于 0.8; 与受拉构件焊接连接的钢管, 当管壁厚度大于  $25\mathrm{mm}$  且沿厚度方向承受较大拉应力时, 应采取措施防止层状撕裂。

4.3.8 连接材料的选用应符合下列规定:

1 焊条或焊丝的型号和性能应与相应母材的性能相适应, 其熔敷金属的力学性能应符合设计规定, 且不应低于相应母材标准的下限值;

2 对直接承受动力荷载或需要验算疲劳的结构, 以及低温环境下工作的厚板结构, 宜采用低氢型焊条;

3 连接薄钢板采用的自攻螺钉、钢拉铆钉 (环槽铆钉)、射钉等应符合有关标准的规定。

4.3.9 锚栓可选用 Q235、Q345、Q390 或强度更高的钢材, 其质量等级不宜低于 B 级。工作温度不高于  $- 20^{\circ}\mathrm{C}$  时, 锚栓尚应满足本标准第 4.3.4 条的要求。

# 4.4 设计指标和设计参数

4.4.1 钢材的设计用强度指标,应根据钢材牌号、厚度或直径按表4.4.1采用。

表4.4.1 钢材的设计用强度指标  $(\mathbf{N} / \mathbf{mm}^{2}$  1  

<table><tr><td rowspan="2" colspan="2">钢材牌号</td><td rowspan="2">钢材厚度或直径(mm)</td><td colspan="3">强度设计值</td><td rowspan="2">屈服强度fy</td><td rowspan="2">抗拉强度fu</td></tr><tr><td>抗拉、抗压、抗弯f</td><td>抗剪fv</td><td>端面承压(刨平顶紧)fcc</td></tr><tr><td rowspan="3">碳素结构钢</td><td rowspan="3">Q235</td><td>≤16</td><td>215</td><td>125</td><td rowspan="3">320</td><td>235</td><td rowspan="3">370</td></tr><tr><td>&amp;gt;16,≤40</td><td>205</td><td>120</td><td>225</td></tr><tr><td>&amp;gt;40,≤100</td><td>200</td><td>115</td><td>215</td></tr><tr><td rowspan="17">低合金高强度结构钢</td><td rowspan="5">Q345</td><td>≤16</td><td>305</td><td>175</td><td rowspan="5">400</td><td>345</td><td rowspan="5">470</td></tr><tr><td>&amp;gt;16,≤40</td><td>295</td><td>170</td><td>335</td></tr><tr><td>&amp;gt;40,≤63</td><td>290</td><td>165</td><td>325</td></tr><tr><td>&amp;gt;63,≤80</td><td>280</td><td>160</td><td>315</td></tr><tr><td>&amp;gt;80,≤100</td><td>270</td><td>155</td><td>305</td></tr><tr><td rowspan="4">Q390</td><td>≤16</td><td>345</td><td>200</td><td rowspan="4">415</td><td>390</td><td rowspan="4">490</td></tr><tr><td>&amp;gt;16,≤40</td><td>330</td><td>190</td><td>370</td></tr><tr><td>&amp;gt;40,≤63</td><td>310</td><td>180</td><td>350</td></tr><tr><td>&amp;gt;63,≤100</td><td>295</td><td>170</td><td>330</td></tr><tr><td rowspan="4">Q420</td><td>≤16</td><td>375</td><td>215</td><td rowspan="4">440</td><td>420</td><td rowspan="4">520</td></tr><tr><td>&amp;gt;16,≤40</td><td>355</td><td>205</td><td>400</td></tr><tr><td>&amp;gt;40,≤63</td><td>320</td><td>185</td><td>380</td></tr><tr><td>&amp;gt;63,≤100</td><td>305</td><td>175</td><td>360</td></tr><tr><td rowspan="4">Q460</td><td>≤16</td><td>410</td><td>235</td><td rowspan="4">470</td><td>460</td><td rowspan="4">550</td></tr><tr><td>&amp;gt;16,≤40</td><td>390</td><td>225</td><td>440</td></tr><tr><td>&amp;gt;40,≤63</td><td>355</td><td>205</td><td>420</td></tr><tr><td>&amp;gt;63,≤100</td><td>340</td><td>195</td><td>400</td></tr></table>

注:1表中直径指实芯棒材直径,厚度系指计算点的钢材或钢管壁厚度,对轴心受拉和轴心受压构件系指截面中较厚板件的厚度;2冷弯型材和冷弯钢管,其强度设计值应按国家现行有关标准的规定采用。

4.4.2 建筑结构用钢板的设计用强度指标, 可根据钢材牌号、厚度或直径按表 4.4.2 采用。

表4.4.2 建筑结构用钢板的设计用强度指标  $(N / \mathbf{mm}^{2})$  

<table><tr><td rowspan="2">建筑结构用钢板</td><td rowspan="2">钢材厚度或直径（mm）</td><td colspan="3">强度设计值</td><td rowspan="2">屈服强度f</td><td rowspan="2">抗拉强度f。</td></tr><tr><td>抗拉、抗压、抗弯f</td><td>抗剪f。</td><td>端面承压(刨平顶紧)fce</td></tr><tr><td rowspan="2">Q345GJ</td><td>＞16,≤50</td><td>325</td><td>190</td><td rowspan="2">415</td><td>345</td><td rowspan="2">490</td></tr><tr><td>＞50,≤100</td><td>300</td><td>175</td><td>335</td></tr></table>

4.4.3 结构用无缝钢管的强度指标应按表 4.4.3 采用。

表4.4.3 结构用无缝钢管的强度指标  $(N / \mathbf{mm}^{2})$  

<table><tr><td rowspan="2">钢管钢材牌号</td><td rowspan="2">壁厚(mm)</td><td colspan="3">强度设计值</td><td rowspan="2">屈服强度fy</td><td rowspan="2">抗拉强度fu</td></tr><tr><td>抗拉、抗压和抗弯f</td><td>抗剪fv</td><td>端面承压(刨平顶紧)fce</td></tr><tr><td rowspan="3">Q235</td><td>≤16</td><td>215</td><td>125</td><td rowspan="3">320</td><td>235</td><td rowspan="3">375</td></tr><tr><td>＞16,≤30</td><td>205</td><td>120</td><td>225</td></tr><tr><td>＞30</td><td>195</td><td>115</td><td>215</td></tr><tr><td rowspan="3">Q345</td><td>≤16</td><td>305</td><td>175</td><td rowspan="3">400</td><td>345</td><td rowspan="3">470</td></tr><tr><td>＞16,≤30</td><td>290</td><td>170</td><td>325</td></tr><tr><td>＞30</td><td>260</td><td>150</td><td>295</td></tr><tr><td rowspan="3">Q390</td><td>≤16</td><td>345</td><td>200</td><td rowspan="3">415</td><td>390</td><td rowspan="3">490</td></tr><tr><td>＞16,≤30</td><td>330</td><td>190</td><td>370</td></tr><tr><td>＞30</td><td>310</td><td>180</td><td>350</td></tr><tr><td rowspan="3">Q420</td><td>≤16</td><td>375</td><td>220</td><td rowspan="3">445</td><td>420</td><td rowspan="3">520</td></tr><tr><td>＞16,≤30</td><td>355</td><td>205</td><td>400</td></tr><tr><td>＞30</td><td>340</td><td>195</td><td>380</td></tr></table>

续表4.4.3  

<table><tr><td rowspan="2">钢管钢材牌号</td><td rowspan="2">壁厚(mm)</td><td colspan="3">强度设计值</td><td rowspan="2">屈服强度fy</td><td rowspan="2">抗拉强度fu</td></tr><tr><td>抗拉、抗压和抗弯f</td><td>抗剪fv</td><td>端面承压(刨平顶紧)fce</td></tr><tr><td rowspan="3">Q460</td><td>≤16</td><td>410</td><td>240</td><td rowspan="3">470</td><td>460</td><td rowspan="3">550</td></tr><tr><td>&amp;gt;16,≤30</td><td>390</td><td>225</td><td>440</td></tr><tr><td>&amp;gt;30</td><td>355</td><td>205</td><td>420</td></tr></table>

# 4.4.4 铸钢件的强度设计值应按表4.4.4采用。

表4.4.4 铸钢件的强度设计值  $(N / \mathbf{mm}^{2}$  1  

<table><tr><td>类别</td><td>钢号</td><td>铸件厚度(mm)</td><td>抗拉、抗压和抗弯f</td><td>抗剪fv</td><td>端面承压(刨平顶紧)fce</td></tr><tr><td rowspan="3">非焊接结构用铸钢件</td><td>ZG230-450</td><td rowspan="3">≤100</td><td>180</td><td>105</td><td>290</td></tr><tr><td>ZG270-500</td><td>210</td><td>120</td><td>325</td></tr><tr><td>ZG310-570</td><td>240</td><td>140</td><td>370</td></tr><tr><td rowspan="4">焊接结构用铸钢件</td><td>ZG230-450H</td><td rowspan="4">≤100</td><td>180</td><td>105</td><td>290</td></tr><tr><td>ZG270-480H</td><td>210</td><td>120</td><td>310</td></tr><tr><td>ZG300-500H</td><td>235</td><td>135</td><td>325</td></tr><tr><td>ZG340-550H</td><td>265</td><td>150</td><td>355</td></tr></table>

注：表中强度设计值仅适用于本表规定的厚度。

4.4.5 焊缝的强度指标应按表4.4.5采用并应符合下列规定:

1 手工焊用焊条、自动焊和半自动焊所采用的焊丝和焊剂,应保证其熔敷金属的力学性能不低于母材的性能。

2 焊缝质量等级应符合现行国家标准《钢结构焊接规范》GB50661的规定,其检验方法应符合现行国家标准《钢结构工程施工质量验收规范》GB50205的规定。其中厚度小于6mm钢材的对接焊缝,不应采用超声波探伤确定焊缝质量等级。

3对接焊缝在受压区的抗弯强度设计值取  $f_{\mathrm{c}}^{\mathrm{w}}$  ,在受拉区的抗弯强度设计值取  $f_{\mathrm{t}}^{\mathrm{w}}$  。

4计算下列情况的连接时,表4.4.5规定的强度设计值应乘以相应的折减系数;几种情况同时存在时,其折减系数应连乘:

1)施工条件较差的高空安装焊缝应乘以系数0.9;

2)进行无垫板的单面施焊对接焊缝的连接计算应乘折减系数0.85。

表4.4.5 焊缝的强度指标  $(N / \mathbf{mm}^{2})$  

<table><tr><td rowspan="3">焊接方法和焊条型号</td><td colspan="2">构件钢材</td><td colspan="3">对接焊缝强度设计值</td><td>角焊缝强度设计值</td><td rowspan="3">对接焊缝抗拉强度f&quot;</td><td rowspan="3">角焊缝抗拉、抗压和抗剪强度f&quot;</td><td></td></tr><tr><td rowspan="2">牌号</td><td rowspan="2">厚度或直径(mm)</td><td rowspan="2">抗压f&quot;</td><td>焊缝质量为下列等级时,抗拉f&quot;</td><td>抗剪f&quot;</td><td rowspan="2">抗拉、抗压和抗剪f&quot;</td><td></td></tr><tr><td>一级、二级</td><td>三级</td><td></td></tr><tr><td rowspan="3">自动焊、半自动焊和E43型焊条手工焊</td><td rowspan="3">Q235</td><td>≤16</td><td>215</td><td>215</td><td>185</td><td>125</td><td rowspan="3">160</td><td rowspan="3">415</td><td rowspan="3">240</td></tr><tr><td>&amp;gt;16,≤40</td><td>205</td><td>205</td><td>175</td><td>120</td></tr><tr><td>&amp;gt;40,≤100</td><td>200</td><td>200</td><td>170</td><td>115</td></tr><tr><td rowspan="9">自动焊、半自动焊和E50、E55型焊条手工焊</td><td rowspan="5">Q345</td><td>≤16</td><td>305</td><td>305</td><td>260</td><td>175</td><td rowspan="5">200</td><td rowspan="9">480 (E50) 540 (E55)</td><td rowspan="9">280 (E50) 315 (E55)</td></tr><tr><td>&amp;gt;16,≤40</td><td>295</td><td>295</td><td>250</td><td>170</td></tr><tr><td>&amp;gt;40,≤63</td><td>290</td><td>290</td><td>245</td><td>165</td></tr><tr><td>&amp;gt;63,≤80</td><td>280</td><td>280</td><td>240</td><td>160</td></tr><tr><td>&amp;gt;80,≤100</td><td>270</td><td>270</td><td>230</td><td>155</td></tr><tr><td rowspan="4">Q390</td><td>≤16</td><td>345</td><td>345</td><td>295</td><td>200</td><td rowspan="4">200 (E50) 220 (E55)</td></tr><tr><td>&amp;gt;16,≤40</td><td>330</td><td>330</td><td>280</td><td>190</td></tr><tr><td>&amp;gt;40,≤63</td><td>310</td><td>310</td><td>265</td><td>180</td></tr><tr><td>&amp;gt;63,≤100</td><td>295</td><td>295</td><td>250</td><td>170</td></tr></table>

续表4.4.5  

<table><tr><td rowspan="3">焊接方法和焊条型号</td><td colspan="2">构件钢材</td><td colspan="3">对接焊缝强度设计值</td><td>角焊缝强度设计值</td><td rowspan="3">对接焊缝抗拉强度f&quot;</td><td rowspan="3">角焊缝抗拉、抗压和抗剪强度f&quot;</td><td></td></tr><tr><td rowspan="2">牌号</td><td rowspan="2">厚度或直径(mm)</td><td rowspan="2">抗压f&quot;</td><td>焊缝质量为下列等级时,抗拉f&quot;</td><td>抗剪f&quot;</td><td rowspan="2">抗拉、抗压和抗剪f&quot;</td><td></td></tr><tr><td>一级、二级</td><td>三级</td><td></td></tr><tr><td rowspan="4">自动焊、半自动焊和E55、E60型焊条手工焊</td><td rowspan="4">Q420</td><td>≤16</td><td>375</td><td>375</td><td>320</td><td>215</td><td rowspan="4">220(E55)240(E60)</td><td rowspan="4">540(E55)590(E60)</td><td rowspan="4">315(E55)340(E60)</td></tr><tr><td>&amp;gt;16,≤40</td><td>355</td><td>355</td><td>300</td><td>205</td></tr><tr><td>&amp;gt;40,≤63</td><td>320</td><td>320</td><td>270</td><td>185</td></tr><tr><td>&amp;gt;63,≤100</td><td>305</td><td>305</td><td>260</td><td>175</td></tr><tr><td rowspan="4">自动焊、半自动焊和E55、E60型焊条手工焊</td><td rowspan="4">Q460</td><td>≤16</td><td>410</td><td>410</td><td>350</td><td>235</td><td rowspan="4">220(E55)240(E60)</td><td rowspan="4">540(E55)590(E60)</td><td rowspan="4">315(E55)340(E60)</td></tr><tr><td>&amp;gt;16,≤40</td><td>390</td><td>390</td><td>330</td><td>225</td></tr><tr><td>&amp;gt;40,≤63</td><td>355</td><td>355</td><td>300</td><td>205</td></tr><tr><td>&amp;gt;63,≤100</td><td>340</td><td>340</td><td>290</td><td>195</td></tr><tr><td rowspan="3">自动焊、半自动焊和E50、E55型焊条手工焊</td><td rowspan="3">Q345GJ</td><td>&amp;gt;16,≤35</td><td>310</td><td>310</td><td>265</td><td>180</td><td rowspan="3">200</td><td rowspan="3">480(E50)540(E55)</td><td rowspan="3">280(E50)315(E55)</td></tr><tr><td>&amp;gt;35,≤50</td><td>290</td><td>290</td><td>245</td><td>170</td></tr><tr><td>&amp;gt;50,≤100</td><td>285</td><td>285</td><td>240</td><td>165</td></tr></table>

注：表中厚度系指计算点的钢材厚度，对轴心受拉和轴心受压构件系指截面中较厚板件的厚度。

# 4.4.6 螺栓连接的强度指标应按表 4.4.6 采用。

表4.4.6 螺栓连接的强度指标  $(\mathbf{N} / \mathbf{m}\mathbf{m}^{2})$  

<table><tr><td rowspan="4" colspan="2">螺栓的性能等
级、锚栓和构
件钢材的牌号</td><td colspan="11">强度设计值</td><td rowspan="3">高强度
螺栓的
抗拉
强度
fU</td><td></td></tr><tr><td colspan="5">普通螺栓</td><td rowspan="2">锚栓</td><td rowspan="2" colspan="5">承压型连接或网
架用高强度螺栓</td><td></td></tr><tr><td colspan="3">C级螺栓</td><td colspan="2">A级、B级螺栓</td><td rowspan="2"></td></tr><tr><td>抗拉
fB
t</td><td>抗剪
fB
v</td><td>承压
fB
c</td><td>抗拉
fB
t</td><td>抗剪
fB
v</td><td>承压
fB
c</td><td>抗拉
fB
t</td><td>抗剪
fB
v</td><td>抗剪
fB
c</td><td>承压
fB
t</td><td>抗拉
fB
v</td><td>承压
fB
c</td></tr><tr><td rowspan="3">普通
螺栓</td><td>4.6级、
4.8级</td><td>170</td><td>140</td><td>-</td><td>-</td><td>-</td><td>-</td><td>-</td><td>-</td><td>-</td><td>-</td><td>-</td><td>-</td><td></td></tr><tr><td>5.6级</td><td>-</td><td>-</td><td>-</td><td>210</td><td>190</td><td>-</td><td>-</td><td>-</td><td>-</td><td>-</td><td>-</td><td>-</td><td></td></tr><tr><td>8.8级</td><td>-</td><td>-</td><td>-</td><td>400</td><td>320</td><td>-</td><td>-</td><td>-</td><td>-</td><td>-</td><td>-</td><td>-</td><td></td></tr><tr><td rowspan="3">锚栓</td><td>Q235</td><td>-</td><td>-</td><td>-</td><td>-</td><td>-</td><td>-</td><td>140</td><td>-</td><td>-</td><td>-</td><td>-</td><td>-</td><td></td></tr><tr><td>Q345</td><td>-</td><td>-</td><td>-</td><td>-</td><td>-</td><td>-</td><td>180</td><td>-</td><td>-</td><td>-</td><td>-</td><td>-</td><td></td></tr><tr><td>Q390</td><td>-</td><td>-</td><td>-</td><td>-</td><td>-</td><td>-</td><td>185</td><td>-</td><td>-</td><td>-</td><td>-</td><td>-</td><td></td></tr><tr><td rowspan="2">承压型
连接高
强度
螺栓</td><td>8.8级</td><td>-</td><td>-</td><td>-</td><td>-</td><td>-</td><td>-</td><td>-</td><td>400</td><td>250</td><td>-</td><td>830</td><td></td><td></td></tr><tr><td>10.9级</td><td>-</td><td>-</td><td>-</td><td>-</td><td>-</td><td>-</td><td>-</td><td>500</td><td>310</td><td>-</td><td>1040</td><td></td><td></td></tr><tr><td rowspan="2">螺栓球
节点用
高强度
螺栓</td><td>9.8级</td><td>-</td><td>-</td><td>-</td><td>-</td><td>-</td><td>-</td><td>-</td><td>385</td><td>-</td><td>-</td><td>-</td><td>-</td><td></td></tr><tr><td>10.9级</td><td>-</td><td>-</td><td>-</td><td>-</td><td>-</td><td>-</td><td>-</td><td>430</td><td>-</td><td>-</td><td>-</td><td>-</td><td></td></tr><tr><td rowspan="6">构件
钢材
牌号</td><td>Q235</td><td>-</td><td>-</td><td>305</td><td>-</td><td>-</td><td>405</td><td>-</td><td>-</td><td>-</td><td>470</td><td>-</td><td>-</td><td></td></tr><tr><td>Q345</td><td>-</td><td>-</td><td>385</td><td>-</td><td>-</td><td>510</td><td>-</td><td>-</td><td>-</td><td>590</td><td>-</td><td>-</td><td></td></tr><tr><td>Q390</td><td>-</td><td>-</td><td>400</td><td>-</td><td>-</td><td>530</td><td>-</td><td>-</td><td>-</td><td>615</td><td>-</td><td>-</td><td></td></tr><tr><td>Q420</td><td>-</td><td>-</td><td>425</td><td>-</td><td>-</td><td>560</td><td>-</td><td>-</td><td>-</td><td>655</td><td>-</td><td>-</td><td></td></tr><tr><td>Q460</td><td>-</td><td>-</td><td>450</td><td>-</td><td>-</td><td>595</td><td>-</td><td>-</td><td>-</td><td>695</td><td>-</td><td>-</td><td></td></tr><tr><td>Q345GJ</td><td>-</td><td>-</td><td>400</td><td>-</td><td>-</td><td>530</td><td>-</td><td>-</td><td>-</td><td>615</td><td>-</td><td>-</td><td></td></tr></table>

注:1 A级螺栓用于  $d \leqslant 24 \mathrm{~mm}$  和  $L \leqslant 10 d$  或  $L \leqslant 150 \mathrm{~mm}$  (按较小值)的螺栓; B级螺栓用于  $d > 24 \mathrm{~mm}$  和  $L > 10 d$  或  $L > 150 \mathrm{~mm}$  (按较小值)的螺栓;  $d$  为公称直径,  $L$  为螺栓公称长度;

2 A级、B级螺栓孔的精度和孔壁表面粗糙度, C级螺栓孔的允许偏差和孔壁表面粗糙度, 均应符合现行国家标准《钢结构工程施工质量验收规范》GB50205的要求;

3 用于螺栓球节点网架的高强度螺栓, M12~M36为10.9级, M39~M64为9.8级。

4.4.7 铆钉连接的强度设计值应按表 4.4.7 采用,并应按下列规定乘以相应的折减系数,当下列几种情况同时存在时,其折减系数应连乘:

1 施工条件较差的铆钉连接应乘以系数 0.9;

2 沉头和半沉头铆钉连接应乘以系数 0.8。

表4.4.7 铆钉连接的强度设计值  $(N / \mathbf{mm}^{2})$  

<table><tr><td rowspan="2" colspan="2">铆钉钢号和构件
钢材牌号</td><td rowspan="2">抗拉(钉
头拉脱)
f1</td><td colspan="2">抗剪f2</td><td colspan="2">承压f3</td></tr><tr><td>I类孔</td><td>II类孔</td><td>I类孔</td><td>II类孔</td></tr><tr><td>铆钉</td><td>BI.2或BI.3</td><td>120</td><td>185</td><td>155</td><td>-</td><td>-</td></tr><tr><td rowspan="3">构件
