Repository: duoleshi/0407-klb-ZG

# 重工施工方案AI智能审核系统(自研)

基于 AI 的工程方案（危大工程专项施工方案）智能审核系统，支持自动识别专业类型、智能匹配知识库规范、生成结构化审核报告。

## 文档导航

- [用户手册](./docs/用户手册.md) - 详细的功能介绍和操作指南
- [常见问题 FAQ](./docs/FAQ.md) - 使用过程中常见问题的解答

## 功能特性

- **智能专业识别** - 自动识别 13 个工程专业类型
  - 基坑工程、模板支撑体系工程、脚手架工程
  - 起重吊装及起重机械安装拆卸工程、拆除爆破工程、暗挖工程
  - 建筑幕墙安装工程、人工挖孔桩工程、钢结构安装工程
  - 水下作业工程、装配式建筑混凝土预制构件安装工程
  - 采用新技术新工艺新材料新设备工程、有限空间作业

- **知识库智能匹配** - 根据方案内容自动匹配相关规范文件
- **强制性标准优先加载** - 优先加载《智能体审核依据》强制性标准
- **多格式 PDF 解析** - 支持文本 PDF 和扫描版 PDF（OCR）
- **结构化审核报告** - 按标准格式输出审核意见
- **审核历史记录** - 保存历史审核记录，支持导出

File: 方案审核依据/专业法律法规标准规范审核依据/房屋建筑工程/安全类方案审核/2危大工程专项方案/9钢结构安装工程/GB50205-2020《钢结构工程施工质量验收标准》.md (part 1 of 4)
# 中华人民共和国国家标准

# 钢结构工程施工质量验收标准

Standard for acceptance of construction quality of steel structures

2020- 01- 16 发布 2020- 08- 01 实施

中华人民共和国住房和城乡建设部 联合发布 国家市场监督管理总局

# 中华人民共和国国家标准

# 钢结构工程施工质量验收标准

Standard for acceptance of construction quality of steel structures

# GB50205-2020

主编部门:中华人民共和国住房和城乡建设部  批准部门:中华人民共和国住房和城乡建设部  施行日期:2020年8月1日

# 中国计划出版社

2020 北京

# 中华人民共和国住房和城乡建设部公告

# 2020年 第48号

# 住房和城乡建设部关于发布国家标准《钢结构工程施工质量验收标准》的公告

现批准《钢结构工程施工质量验收标准》为国家标准,编号为GB50205—2020,自2020年8月1日起实施。其中,第4.2.1、4.3.1、4.4.1、4.5.1、4.6.1、4.7.1、5.2.4、6.3.1、8.2.1、11.4.1、13.2.3、13.4.3条为强制性条文,必须严格执行。原《钢结构工程施工质量验收规范》(GB50205—2001)同时废止。

本标准在住房和城乡建设部门户网站(www.mohurd.gov.cn)公开,并由住房和城乡建设部标准定额研究所组织中国计划出版社出版发行。

中华人民共和国住房和城乡建设部  2020年1月16日

# 前言

根据住房和城乡建设部《关于印发（2010年工程建设标准规范制订、修订计划》的通知》（建标[2010]43号）的要求，标准编制组经广泛调查研究，认真总结实践经验，参考有关国际标准和国外先进标准，并在广泛征求意见的基础上，修订了本标准。

本标准的主要技术内容是：总则，术语和符号，基本规定，原材料及成品验收，焊接工程，紧固件连接工程，钢零件及钢部件加工，钢构件组装工程，钢构件预拼装工程，单层、多高层钢结构安装工程，空间结构安装工程，压型金属板工程，涂装工程和钢结构分部竣工验收等。

本次修订的主要技术内容是：

1. 调整了章节的安排；

2. 将单层钢结构安装工程和多层及高层钢结构安装工程合并为单层、多高层钢结构安装工程；

3. 将钢网架结构安装工程调整为空间结构安装工程，增加了钢管桁架结构内容；

4. 增加了预应力钢索和膜结构工程内容；

5. 增加了钢结构钢材进场验收见证检测方法；

6. 增加了装配式金属屋面系统抗风压、风吸性能检测的内容和方法，对钢结构金属屋面系统安全性能进行检测和验收；

7. 增加了油漆类防腐涂装工艺评定的内容和方法，强化钢结构涂装施工质量的控制和验收；

8. 增加了钢结构工程计量基本原则及方法，完善了钢结构工程竣工验收方面的内容；

9. 将钢材进入加工现场时分别按钢板、型钢、铸钢件、钢棒、钢

索进行验收,将膜结构材料纳入进场验收内容;

10. 将有关允许偏差项目表格改入条文中;

11. 在钢零件及钢部件加工分项工程中完善了冷成型和热成型加工的最小曲率半径及铸钢节点加工等;

12. 在钢构件组装分项工程中增加并完善了部件拼接等内容,将工厂拼料环节纳入质量控制和验收中;

13. 将钢结构安装分项工程按照基础、柱、梁及桁架、节点、支撑次序进行排列,增加了钢板剪力墙;

14. 完善了压型金属板分项工程的节点构造和屋面系统;

15. 钢结构在涂装分项工程中强化了钢材表面处理和涂装工艺评定的内容;

16. 在钢结构分部工程竣工验收中,修改了有关安全及功能的检验和见证检测项目,增加了钢结构工程量计量原则和方法。

本标准中以黑体字标志的条文为强制性条文,必须严格执行。

本标准由住房和城乡建设部负责管理和对强制性条文的解释,由中冶建筑研究总院有限公司负责具体技术内容的解释。执行过程中如有意见或建议,请寄送中冶建筑研究总院有限公司(地址:北京市海淀区西土城路33号,邮编:100088)。

本标准主编单位:中冶建筑研究总院有限公司

中建八局第二建设有限公司

本标准参编单位:国家钢结构工程技术研究中心

中冶京诚工程技术有限公司

清华大学

长江精工钢结构(集团)股份有限公司

中建钢构有限公司

杭萧钢构股份有限公司

宝钢钢构有限公司

江苏沪宁钢机股份有限公司

上海宝冶集团有限公司

中国京冶工程技术有限公司北京远达国际工程管理咨询有限公司北方赤晓组合房屋(廊坊)有限公司上海中远川崎重工钢结构有限公司中国二十二冶集团有限公司金属结构工程分公司浙江东南网架股份有限公司中建一局钢结构工程有限公司北京市机械施工有限公司多维联合集团有限公司云南昆钢钢结构有限公司河南鼎力钢结构检测有限公司深圳市生富钢结构检测科技有限公司江阴大桥(北京)工程有限公司湖北精诚钢结构股份有限公司本标准主要起草人员:侯兆新 岳清瑞 贺贤娟 何文汇何乔生 贺明玄 刘毅 刘景凤周观根 陈水荣 马德志 石永久杨强跃 顾思民 王立军 周建锋董晓辉 王宏 庞京辉 严洪丽马荣全 乔聚甫 顾晓付 陈桥生任自放 郭剑云 王汉武 张连杰尹维强 詹协 王建平 钱卫军廖功华 李忠卫 陈振明 李明瑞张秀湘 邱林波本标准主要审查人员:聂建国 杨嗣信 毛志兵 张仁瑜刘树屯 陈禄如 张爱林 李国强尹敏达 张伟 束伟农 张选民张爱民

# 目次

# 1总 则 (1)

# 2术语和符号 (2)

2.1 术语 (2)

2.2 符号 (3)

# 3基本规定 (5)

# 4原材料及成品验收 (7)

4.1 一般规定 (7)

4.2 钢板 (7)

4.3 型材、管材 (8)

4.4 铸钢件 (9)

4.5 拉索、拉杆、锚具 (10)

4.6 焊接材料 (11)

4.7 连接用紧固标准件 (12)

4.8 球节点材料 (14)

4.9 压型金属板 (14)

4.10 膜结构用膜材 (16)

4.11 涂装材料 (16)

4.12 成品及其他 (17)

# 5焊接工程 (18)

5.1 一般规定 (18)

5.2 钢构件焊接工程 (18)

5.3 栓钉(焊钉)焊接工程 (24)

# 6紧固件连接工程 (26)

6.1 一般规定 (26)

# 6.2 普通紧固件连接 (26)

6.3 高强度螺栓连接 (27)

# 7 钢零件及钢部件加工 (29)

# 7.1 一般规定 (29)

7.2 切割 (29)

7.3 矫正和成型 (30)

7.4 边缘加工 (36)

7.5 球节点加工 (37)

7.6 铸钢件加工 (40)

7.7 制孔 (42)

# 8 钢构件组装工程 (44)

8.1 一般规定 (44)

8.2 部件拼接与对接 (44)

8.3 组装 (45)

8.4 端部铣平及顶紧接触面 (48)

8.5 钢构件外形尺寸 (49)

# 9 钢构件预拼装工程 (58)

9.1 一般规定 (58)

9.2 实体预拼装 (58)

9.3 仿真模拟预拼装 (60)

# 10 单层、多高层钢结构安装工程 (61)

10.1 一般规定 (61)

10.2 基础和地脚螺栓(锚栓) (61)

10.3 钢柱安装 (64)

10.4 钢屋(托)架、钢梁(桁架)安装 (66)

10.5 连接节点安装 (70)

10.6 钢板剪力墙安装 (71)

10.7 支撑、檩条、墙架、次结构安装 (72)

10.8 钢平台、钢梯安装 (74)

10.9 主体钢结构 (75)

# 11 空间结构安装工程 (77)

11.1 一般规定 (77)

11.2 支座和地脚螺栓(锚栓)安装 (77)

11.3 钢网架、网壳结构安装 (79)

11.4 钢管桁架结构 (81)

11.5 索杆制作 (82)

11.6 膜单元制作 (84)

11.7 索杆安装 (85)

11.8 膜结构安装 (86)

# 12 压型金属板工程 (87)

12.1 一般规定 (87)

12.2 压型金属板制作 (87)

12.3 压型金属板安装 (89)

12.4 固定支架安装 (92)

12.5 连接构造及节点 (94)

12.6 金属屋面系统 (94)

# 13 涂装工程 (96)

13.1 一般规定 (96)

13.2 防腐涂料涂装 (96)

13.3 连接部位涂装及涂层缺陷修补 (98)

13.4 防火涂料涂装 (100)

# 14 钢结构分部竣工验收 (102)

附录A 钢材复验检测项目与检测方法 (104)

附录B 紧固件连接工程检验项目 (107)

附录C 金属屋面系统抗风揭性能检测方法 (112)

附录D 防腐涂装工艺评定 (117)

附录E 厚涂型防火涂料涂层厚度测定方法 (121)

附录F 钢结构工程有关安全及功能的检验和

见证检测项目 (123)

附录G 钢结构工程有关观感质量检查项目 (125)

附录H 钢结构分项工程检验批质量验收记录表 (126)

附录J 钢结构工程计量方法 (148)

本标准用词说明 (150)

引用标准名录 (151)

附:条文说明 (153)

# Contents

1 General provisions (1)

2 Terms and symbols (2)

2.1 Terms (2)

2.2 Symbols (3)

3 Basic requirements (5)

4 Materials and products approach (7)

4.1 General requirements (7)

4.2 Steel plate (7)

4.3 Steel profiles and pipes (8)

4.4 Steel castings (9)

4.5 Cables, tie rods and anchorage (10)

4.6 Welding materials (11)

4.7 Fasteners for connections (12)

4.8 Materials of spherical joints (14)

4.9 Profiled metal sheet (14)

4.10 Membrane materials of membrane structures (16)

4.11 Coating materials (16)

4.12 products and others (17)

5 Welding engineering (18)

5.1 General requirements (18)

5.2 Welding engineering of steel member (18)

5.3 Stud (welding nail) welding engineering (24)

6 Connection engineering of fasteners (26)

6.1 General requirements (26)

6.2 Connection of ordinary fasteners (26)

6.3 Connection of high strength bolts (27)

7 Processing of steel parts and steel components (29)

7.1 General requirements (29)

7.2 Cutting (29)

7.3 Rectification and formation (30)

7.4 Trimming of edges (36)

7.5 Processing of spherical joints (37)

7.6 Processing of steel castings (40)

7.7 Holing (42)

8 Assembling engineering of steel elements (44)

8.1 General requirements (44)

8.2 Assembling and butting of components (44)

8.3 Assembling (45)

8.4 Milling of element ends and compacting of contact surface (48)

8.5 Shapes and sizes of steel elements (49)

9 Test assembling engineering of steel elements (58)

9.1 General requirements (58)

9.2 Entity test assembling (58)

9.3 Simulation test assembling (60)

10 Installation engineering of steel frame structures (61)

10.1 General requirements (61)

10.2 Foundation and anchor bolt (anchor) (61)

10.3 Installation of steel columns (64)

10.4 Installation of steel roof truss (shelves) and beams (truss) (66)

10.5 Installation of connection joints (70)

10.6 Installation of steel plate shear wall (71)

10.7 Installation of supports, purlins, wall frames and

secondary structures (72)

10.8 Installation of steel platforms and stairs (74)

10.9 Overall steel structures (75)

# 11 Installation engineering of space structures (77)

11.1 General requirements (77)

11.2 Installation of bearing and anchor bolt (anchor) (77)

11.3 Installation of steel grid structure and reticulated shell (79)

11.4 Steel pipe truss structure (81)

11.5 Making of cable and member (82)

11.6 Making of membrane element (84)

11.7 Installation of cable and member (85)

11.8 Installation of membrane structures (86)

# 12 Profiled metal sheet engineering (87)

12.1 General requirements (87)

12.2 Making of profiled metal sheet (87)

12.3 Installation of profiled metal sheet (89)

12.4 Installation of fixation apparatus (92)

12.5 Connection construction and joints (94)

12.6 Metal roofing system (94)

13 Coating engineering (96)

13.1 General requirements (96)

13.2 Anticorrosive coating painting (96)

13.3 Coating of connection parts and repairing of coating defects (98)

13.4 Fire resistant paint coating (100)

14 Parts projects completion acceptance of steel structures (102)

Appendix A Inspection items and methods of steel products (104) Appendix B Inspection items of fastener connection engineering (107) Appendix C Wind resistant performance testing methods of metal roofing system (112) Appendix D Procedure qualification of anticorrosive coating (117) Appendix E Determination methods of fire resistant paint coating thickness (121) Appendix F Inspection and evidential testing of safety and function about steet structures (123) Appendix G Inspection items for quality of appearance about steel structures (125) Appendix H Records of inspection lots of sub- item for quality acceptance (126) Appendix J Method of quantity survey for steel structure (148) Explanation of wording in this standard (150) List of quoted standards (151) Addition:Explanation of provisions (153)

# 1 总 则

1.0.1 为加强建筑工程质量管理,统一钢结构工程施工质量的验收,保证钢结构工程质量,制定本标准。

1.0.2 本标准适用于工业与民用建筑及构筑物的钢结构工程施工质量的验收。

1.0.3 本标准应与现行国家标准《建筑工程施工质量验收统一标准》GB50300配套使用。

1.0.4 钢结构工程施工质量的验收除应符合本标准外,尚应符合国家现行有关标准的规定。

# 2 术语和符号

# 2.1 术语

2.1.1 零件 part  组成部件或构件的最小单元，如节点板、翼缘板等。

2.1.2 部件 component

由若干零件组成的单元，如焊接H型钢、钢牛腿等。

2.1.3 构件 element

由零件或由零件和部件组成的钢结构基本单元，如梁、柱、支撑等。

2.1.4 小拼单元 the smallest assembled rigid unit

钢网架、网壳结构安装工程中，除散件之外的最小安装单元，一般分平面桁架和锥体两种类型。

2.1.5 高强度螺栓连接副 assemble of high strength bolt

高强度螺栓和与之配套的螺母、垫圈的总称。

2.1.6 抗滑移系数 slip coefficient of faying surface

高强度螺栓连接中，使连接件摩擦面产生滑动时的外力与垂直于摩擦面的高强度螺栓预拉力之和的比值。

2.1.7 预拼装 test preassembling

为检验构件是否满足安装质量要求而进行的拼装。

2.1.8 空间结构稳定单元 space rigid unit

由构件构成的空间稳定的结构。

2.1.9 焊钉（栓钉）焊接 stud welding

将焊钉（栓钉）一端与板件（或管件）表面接触通电引弧，待接触面熔化后，给焊钉（栓钉）一定压力完成焊接的方法。

2.1.10 环境温度 ambient temperature

制作或安装时现场的温度。

2.1.11 膜结构 membrane structure

由膜材及其支承构件组成的建（构）筑结构。

2.1.12 聚氯乙烯类(PVC)膜材 PVC membrane

在纤维织布上涂以聚氯乙烯树脂而成的布状材料。

2.1.13 聚四氟乙烯树脂(PTFE)膜材 PTFE membrane

在纤维织布上涂以聚四氟乙烯树脂而成的布状材料。

2.1.14 乙烯- 四氟乙烯共聚物(ETFE)膜材 ETFE membrane

由乙烯- 四氟乙烯共聚物材料直接制成的单一聚酯布状材料。

2.1.15 搭接型压型金属板 overlapping adjacent metal sheet

成型板纵向边为可相互搭合的压型边，板与板自然搭接后通过紧固件与结构连接的压型金属板。

2.1.16 咬合型压型金属板 up standing seam metal sheet

成型板纵向边为可相互搭接的压型边，板与板自然搭接后，经专用机具沿长度方向卷边咬合并通过固定支架与结构连接的压型金属板。

2.1.17 扣合型压型金属板 clip- lock metal sheet

成型板纵向边为可相互搭接的压型边，板与板安装时经扣压结合并通过固定支架与结构连接的压型金属板。

2.1.18 泛水板 flashing

金属板通过辊压或机械折弯后形成一定形状的构件，用于对屋面及墙面压型金属板铺装后缝隙的封边封堵，防止雨水渗漏。

2.1.19 金属屋面系统 metal roofing system

由金属面板，固定支架，底板，紧固件，保温、防潮、隔热、隔声等材料组成的屋面围护系统的总称。

# 2.2 符号

2.2.1 作用及作用效应：

$P$  ——高强度螺栓预拉力设计值；

AP 高强度螺栓预拉力的损失值;

$T_{\mathrm{ch}}$  高强度螺栓检查扭矩;

$T_{\mathrm{c}}$  高强度螺栓终拧扭矩;

$T_{0}$  高强度螺栓初拧扭矩。

2.2.2 几何参数:

$a$  间距;

$b$  ——宽度或板的自由外伸宽度;

$d$  ——直径;

$d_{0}$  ——孔径;

$e$  ——偏心距;

$f$  ——挠度、弯曲矢高;

$H$  ——高度;

$H_{i}$  ——各结构楼层高度;

$h$  ——截面高度;

$h_{e}$  ——角焊缝计算厚度;

$l$  ——长度、跨度;

$r$  ——半径;

$t$  ——板、壁的厚度;

$\Delta$  ——变量。

2.2.3 其他:

$K$  ——抗风揭系数;

$\mu$  ——抗滑移系数;

$R_{\mathrm{a}}$  ——轮廓算术平均偏差(表面粗糙度参数)。

# 3 基本规定

3.0.1 钢结构工程施工单位应有相应的施工技术标准、质量管理体系、质量控制及检验制度,施工现场应有经审批的施工组织设计、施工方案等技术文件。

3.0.2 钢结构工程施工质量的验收,必须采用经计量检定、校准合格的计量器具。钢结构工程见证取样送样应由检测机构完成。

3.0.3 钢结构工程施工中采用的工程技术文件、承包合同文件等对施工质量验收的要求不得低于本标准的规定。

3.0.4 钢结构工程应按下列规定进行施工质量控制:

1 采用的原材料及成品应进行进场验收,凡涉及安全、功能的原材料及成品应按本标准14.0.2条的规定进行复验,并应经监理工程师(建设单位技术负责人)见证取样送样;

2 各工序应按施工技术标准进行质量控制,每道工序完成后应进行检查;

3 相关各专业之间应进行交接检验,并经监理工程师(建设单位技术负责人)检查认可。

3.0.5 钢结构工程施工质量验收在施工单位自检合格的基础上,按照检验批、分项工程、分部(子分部)工程分别进行验收,钢结构分部(子分部)工程中分项工程的划分,应按现行国家标准《建筑工程施工质量验收统一标准》GB50300的规定执行。钢结构分项工程应由一个或若干检验批组成,其各分项工程检验批应按本标准的规定进行划分,并应经监理(或建设单位)确认。

3.0.6 检验批合格质量标准应符合下列规定:

1 主控项目必须满足本标准质量要求;

2 一般项目的检验结果应有  $80\%$  及以上的检查点(值)满足

本标准的要求,且最大值(或最小值)不应超过其允许偏差值的1.2倍。

3.0.7 分项工程合格质量标准应符合下列规定:

1 分项工程所含的各检验批均应满足本标准质量要求;

2 分项工程所含的各检验批质量验收记录应完整。

3.0.8 当钢结构工程施工质量不符合本标准的规定时,应按下列规定进行处理:

1 经返修或更换构(配)件的检验批,应重新进行验收;

2 经法定的检测单位检测鉴定能够达到设计要求的检验批,应予以验收;

3 经法定的检测单位检测鉴定达不到设计要求,但经原设计单位核算认可能够满足结构安全和使用功能的检验批,可予以验收;

4 经返修或加固处理的分项、分部工程,仍能满足结构安全和使用功能要求时,可按处理技术方案和协商文件进行验收;

5 通过返修或加固处理仍不能满足安全使用要求的钢结构分部工程,严禁验收。

# 4 原材料及成品验收

# 4.1 一般规定

4.1.1 钢结构用主要材料、零(部)件、成品件、标准件等产品应进行进场验收。

4.1.2 进场验收的检验批划分原则上宜与各分项工程检验批一致,也可根据工程规模及进料实际情况划分检验批。

# 4.2 钢板

# I 主控项目

4.2.1 钢板的品种、规格、性能应符合国家现行标准的规定并满足设计要求。钢板进场时,应按国家现行标准的规定抽取试件且应进行屈服强度、抗拉强度、伸长率和厚度偏差检验,检验结果应符合国家现行标准的规定。

检查数量:质量证明文件全数检查;抽样数量按进场批次和产品的抽样检验方案确定。

检验方法:检查质量证明文件和抽样检验报告。

4.2.2 钢板应按本标准附录A的规定进行见证抽样复验,其复验结果应符合国家现行标准的规定并满足设计要求。

检查数量:全数检查。

检验方法:见证取样送样,检查复验报告。

# Ⅱ一般项目

4.2.3 钢板厚度及其允许偏差应满足其产品标准和设计文件的要求。

检查数量:每批同一品种、规格的钢板抽检  $10\%$  ,且不应少于3张,每张检测3处。

检验方法: 用游标卡尺或超声波测厚仪量测。

4.2.4 钢板的平整度应满足其产品标准的要求。

检查数量: 每批同一品种、规格的钢板抽检  $10\%$  ,且不应少于 3 张,每张检测 3 处。

检验方法: 用拉线、钢尺和游标卡尺量测。

4.2.5 钢板的表面外观质量除应符合国家现行标准的规定外,尚应符合下列规定:

1 当钢板的表面有锈蚀、麻点或划痕等缺陷时,其深度不得大于该钢材厚度允许负偏差值的 1/2,且不应大于  $0.5\mathrm{mm}$ ;

2 钢板表面的锈蚀等级应符合现行国家标准《涂覆涂料前钢材表面处理表面清洁度的目视评定 第 1 部分:未涂覆过的钢材表面和全面清除原有涂层后的钢材表面的锈蚀等级和处理等级》GB/T8923.1规定的C级及C级以上等级;

3 钢板端边或断口处不应有分层、夹渣等缺陷。

检查数量: 全数检查。

检验方法: 观察检查。

# 4.3 型材、管材

# I 主控项目

4.3.1 型材和管材的品种、规格、性能应符合国家现行标准的规定并满足设计要求。型材和管材进场时,应按国家现行标准的规定抽取试件且应进行屈服强度、抗拉强度、伸长率和厚度偏差检验,检验结果应符合国家现行标准的规定。

检查数量: 质量证明文件全数检查; 抽样数量按进场批次和产品的抽样检验方案确定。

检验方法: 检查质量证明文件和抽样检验报告。

4.3.2 型材、管材应按本标准附录 A 的规定进行抽样复验,其复验结果应符合国家现行标准的规定并满足设计要求。

检查数量: 按本标准附录 A 复验检验批量检查。

检验方法:见证取样送样,检查复验报告。

# Ⅱ一般项目

4.3.3 型材、管材截面尺寸、厚度及允许偏差应满足其产品标准的要求。

检查数量:每批同一品种、规格的型材或管材抽检  $10\%$  ,且不应少于3根,每根检测3处。

检验方法:用钢尺、游标卡尺及超声波测厚仪量测。

4.3.4 型材、管材外形尺寸允许偏差应满足其产品标准的要求。

检查数量:每批同一品种、规格的型材或管材抽检  $10\%$  ,且不应少于3根。

检验方法:用拉线和钢尺量测。

4.3.5 型材、管材的表面外观质量应符合本标准第4.2.5条的规定。

检查数量:全数检查。

检验方法:观察检查。

# 4.4 铸钢件

# I 主控项目

4.4.1 铸钢件的品种、规格、性能应符合国家现行标准的规定并满足设计要求。铸钢件进场时,应按国家现行标准的规定抽取试件且应进行屈服强度、抗拉强度、伸长率和端口尺寸偏差检验,检验结果应符合国家现行标准的规定。

检查数量:质量证明文件全数检查;抽样数量按进场批次和产品的抽样检验方案确定。

检验方法:检查质量证明文件和抽样检验报告。

4.4.2 铸钢件应按本标准附录A的规定进行抽样复验,其复验结果应符合国家现行标准的规定并满足设计要求。

检查数量:全数检查。

检验方法:见证取样送样,检查复验报告。

# Ⅱ一般项目

4.4.3 铸钢件及其与其他各构件连接端口的几何尺寸允许偏差应符合国家现行标准的规定并满足设计要求。

检查数量：全数检查。

检验方法：用钢尺、游标卡尺、角度仪、全站仪等量测。

4.4.4 铸钢件表面应清理干净，修正飞边、毛刺，去除补贴、粘砂、氧化铁皮、热处理锈斑，清除内腔残余物等，不应有裂纹、未熔合和超过允许标准的气孔、冷隔、缩松、缩孔、夹砂及明显凹坑等缺陷。

检查数量：全数检查。

检验方法：观察检查。

4.4.5 铸钢件表面粗糙度、铸钢节点与其他构件焊接的端口表面粗糙度应符合现行产品标准的规定并满足设计要求。对有超声波探伤要求表面的粗糙度应达到探伤工艺的要求。

检查数量：按批抽检  $10\%$  ，且不应少于3件。

检验方法：用粗糙度计测定。

# 4.5 拉索、拉杆、锚具

# I 主控项目

4.5.1 拉索、拉杆、锚具的品种、规格、性能应符合国家现行标准的规定并满足设计要求。拉索、拉杆、锚具进场时，应按国家现行标准的规定抽取试件且应进行屈服强度、抗拉强度、伸长率和尺寸偏差检验，检验结果应符合国家现行标准的规定。

检查数量：质量证明文件全数检查；抽样数量按进场批次和产品的抽样检验方案确定。

检验方法：检查质量证明文件和抽样检验报告。

4.5.2 拉索、拉杆、锚具应按本标准附录A的规定进行抽样复验，其复验结果应符合现行国家标准的规定并满足设计要求。

检查数量：全数检查。

检验方法：见证取样送样，检查复验报告。

# Ⅱ一般项目

4.5.3 拉索、拉杆、锚具及其连接件尺寸允许偏差应满足其产品标准和设计的要求。

检查数量:全数检查。

检验方法:用钢尺、游标卡尺及拉线量测。

4.5.4 拉索、拉杆及其护套的表面应光滑,不应有裂纹和目视可见的折叠、分层、结疤和锈蚀等缺陷。

检查数量:全数检查。

检验方法:观察检查。

# 4.6 焊接材料

# I 主控项目

4.6.1 焊接材料的品种、规格、性能应符合国家现行标准的规定并满足设计要求。焊接材料进场时,应按国家现行标准的规定抽取试件且应进行化学成分和力学性能检验,检验结果应符合国家现行标准的规定。

检查数量:质量证明文件全数检查;抽样数量按进场批次和产品的抽样检验方案确定。

检验方法:检查质量证明文件和抽样检验报告。

4.6.2 对于下列情况之一的钢结构所采用的焊接材料应按其产品标准的要求进行抽样复验,复验结果应符合国家现行标准的规定并满足设计要求:

1 结构安全等级为一级的一、二级焊缝;

2 结构安全等级为二级的一级焊缝;

3 需要进行疲劳验算构件的焊缝;

4 材料混批或质量证明文件不齐全的焊接材料;

5 设计文件或合同文件要求复检的焊接材料。

检查数量:全数检查。

检验方法:见证取样送样,检查复验报告。

# Ⅱ一般项目

4.6.3 焊钉及焊接瓷环的规格、尺寸及允许偏差应符合国家现行标准的规定。

检查数量:按批量抽查  $1\%$  ,且不应少于10套。

检验方法:用钢尺和游标卡尺量测。

4.6.4 施工单位应按国家现行标准《电弧螺柱焊用圆柱头焊钉》GB/T10433的规定,对焊钉的机械性能和焊接性能进行复验,复验结果应符合国家现行标准的规定并满足设计要求。

检查数量:每个批号进行一组复验,且不应少于5个拉伸和5个弯曲试验。

检验方法:见证取样送样,检查复验报告。

4.6.5 焊条外观不应有药皮脱落、焊芯生锈等缺陷,焊剂不应受潮结块。

检查数量:按批量抽查  $1\%$  ,且不应少于10包。

检验方法:观察检查。

# 4.7 连接用紧固标准件

# I 主控项目

4.7.1 钢结构连接用高强度螺栓连接副的品种、规格、性能应符合国家现行标准的规定并满足设计要求。高强度大六角头螺栓连接副应随箱带有扭矩系数检验报告,扭剪型高强度螺栓连接副应随箱带有紧固轴力(预拉力)检验报告。高强度大六角头螺栓连接副和扭剪型高强度螺栓连接副进场时,应按国家现行标准的规定抽取试件且应分别进行扭矩系数和紧固轴力(预拉力)检验,检验结果应符合国家现行标准的规定。

检查数量:质量证明文件全数检查,抽样数量按进场批次和产品的抽样检验方案确定。

检验方法:检查质量证明文件和抽样检验报告。

4.7.2 高强度大六角头螺栓连接副应复验其扭矩系数,扭剪型高

强度螺栓连接副应复验其紧固轴力,其检验结果应符合本标准附录B的规定。

检查数量:按本标准附录B执行。

检验方法:见证取样送样,检查复验报告。

4.7.3 对建筑结构安全等级为一级或跨度  $60\mathrm{m}$  及以上的螺栓球节点钢网架、网壳结构,其连接高强度螺栓应按现行国家标准《钢网架螺栓球节点用高强度螺栓》GB/T16939进行拉力载荷试验。

检查数量:按规格抽查8只。

检验方法:用拉力试验机测定。

# Ⅱ一般项目

4.7.4 热浸镀锌高强度螺栓镀层厚度应满足设计要求。当设计无要求时,镀层厚度不应小于  $40\mu \mathrm{m}$  。

检查数量:按规格抽查8只。

检验方法:用点接触测厚计测定。

4.7.5 高强度大六角头螺栓连接副、扭剪型高强螺栓连接副应按包装箱配套供货。包装箱上应标明批号、规格、数量及生产日期。螺栓、螺母、垫圈表面不应出现生锈和沾染脏物,螺纹不应损伤。

检查数量:按包装箱数抽查  $5\%$  ,且不应少于3箱。

检验方法:观察检查。

4.7.6 螺栓球节点钢网架、网壳结构用高强度螺栓应进行表面硬度检验,检验结果应满足其产品标准的要求。

检查数量:按规格抽查8只。

检验方法:用硬度计测定。

4.7.7 普通螺栓、自攻螺钉、铆钉、拉铆钉、射钉、锚栓(机械型和化学试剂型)、地脚锚栓等紧固标准件及螺母、垫圈等,其品种、规格、性能等应符合国家现行产品标准的规定并满足设计要求。

检查数量:全数检查。

检验方法:检查产品的质量合格证明文件、中文产品标志及检验报告等。

# 4.8 球节点材料

# 主控项目

4.8.1 制作螺栓球所采用的原材料,其品种、规格、性能等应符合国家现行标准的规定并满足设计要求。

检查数量:全数检查。

检验方法:检查产品的质量合格证明文件、中文产品标志及检验报告等。

4.8.2 制作封板、锥头和套筒所采用的原材料,其品种、规格、性能等应符合国家现行标准的规定并满足设计要求。

检查数量:全数检查。

检验方法:检查产品的质量合格证明文件、中文产品标志及检验报告等。

4.8.3 制作焊接球所采用的钢板,其品种、规格、性能等应符合国家现行标准的规定并满足设计要求。

检查数量:全数检查。

检验方法:检查产品的质量合格证明文件、中文产品标志及检验报告等。

# 4.9 压型金属板

I 主控项目

4.9.1 压型金属板及制作压型金属板所采用的原材料(基板、涂层板),其品种、规格、性能等应符合国家现行标准的规定并满足设计要求。

检查数量:全数检查。

检验方法:检查产品的质量合格证明文件、中文产品标志及检验报告等。

4.9.2 泛水板、包角板、屋脊盖板及制造泛水板、包角板、屋脊盖板所采用的原材料,其品种、规格、性能等应符合国家现行产品标

准的规定并满足设计要求。

检查数量: 全数检查。

检验方法: 检查产品的质量合格证明文件、中文产品标志及检验报告等。

4.9.3 压型金属板用固定支架的材质、规格尺寸、表面质量等应符合国家现行产品标准的规定并满足设计要求。

检查数量: 全数检查。

检验方法: 检查产品的质量合格证明文件、中文产品标志及检验报告等。

4.9.4 压型金属板用橡胶垫、密封胶及其他材料, 其品种、规格、性能等应符合国家现行产品标准的规定并满足设计要求。

检查数量: 全数检查。

检验方法: 检查产品的质量合格证明文件、中文产品标志及检验报告等。

# Ⅱ一般项目

4.9.5 压型金属板的规格尺寸及允许偏差、表面质量、涂层质量等应符合国家现行产品标准的规定并满足设计要求。

检查数量: 每种规格抽查  $5\%$  , 且不应少于 10 件。

检验方法: 基板厚度采用测厚仪测量, 涂镀层厚度采用称重法测量。

4.9.6 压型金属板用固定支架应无变形, 表面平整光滑, 无裂纹、损伤、锈蚀。

检查数量: 按照检验批或每批进场数量抽取  $5\%$  检查。

检验方法: 角尺量和观察检查。

4.9.7 压型金属板用紧固件, 表面应无损伤、锈蚀。

检查数量: 按照检验批或每批进场数量抽取  $5\%$  检查。

检验方法: 观察检查。

4.9.8 压型金属板用橡胶垫、密封胶及其他特殊材料, 外观质量应满足其产品标准要求, 包装完好。

检查数量:按照每批进场数量抽取  $10\%$  检查。

检验方法:观察检查。

# 4.10 膜结构用膜材

# I 主控项目

4.10.1膜结构用膜材的品种、规格、性能等应符合国家现行标准的规定并满足设计要求。进口膜材产品的质量应满足设计和合同的要求。

检查数量:全数检查。

检验方法:检查产品的质量合格证明文件、中文产品标志及检验报告等。

4.10.2膜结构用膜材展开面积大于  $1000\mathrm{m}^2$  时,应对膜材的断裂强度、撕裂强度进行抽样检验,其复验结果应符合国家现行标准的规定并满足设计要求。

检查数量:全数检查。

检验方法:见证取样送样,检查复验报告。

# Ⅱ一般项目

4.10.3膜结构用膜材表面应光滑平整,无明显色差。局部不应出现大于  $100\mathrm{mm}^2$  涂层缺陷(涂层不均、麻点、油丝等)和无法消除的污迹。

检查数量:每批进场数量抽取  $10\%$  检查。

检验方法:观察检查。

# 4.11 涂装材料

# I 主控项目

4.11.1钢结构防腐涂料、稀释剂和固化剂等材料的品种、规格、性能等应符合国家现行标准的规定并满足设计要求。

检查数量:全数检查。

检验方法:检查产品的质量合格证明文件、中文产品标志及检

验报告等。

4.11.2 钢结构防火涂料的品种和技术性能应满足设计要求,并应经法定的检测机构检测,检测结果应符合国家现行标准的规定。

检查数量:全数检查。

检验方法:检查产品的质量合格证明文件、中文产品标志及检验报告等。

# Ⅱ一般项目

4.11.3 防腐涂料和防火涂料的型号、名称、颜色及有效期应与其质量证明文件相符。开启后,不应存在结皮、结块、凝胶等现象。

检查数量:应按桶数抽查  $5\%$  ,且不应少于3桶。

检验方法:观察检查。

# 4.12 成品及其他

# 主控项目

4.12.1 钢结构用支座、橡胶垫的品种、规格、性能等应符合国家现行标准的规定并满足设计要求。

检查数量:全数检查。

检验方法:检查产品的质量合格证明文件、中文产品标志及检验报告等。

4.12.2 钢结构工程所涉及的其他材料和成品,其品种、规格、性能等应符合国家现行标准的规定并满足设计要求。

检查数量:全数检查。

检验方法:检查产品的质量合格证明文件、中文产品标志及检验报告等。

# 5焊接工程

# 5.1一般规定

5.1.1 本章适用于钢结构制作和安装中的钢构件焊接和栓钉(焊钉)焊接工程的质量验收。

5.1.2 钢结构焊接工程的检验批可按相应的钢结构制作或安装工程检验批的划分原则划分为一个或若干个检验批。

5.1.3 焊缝应冷却到环境温度后方可进行外观检测,无损检测应在外观检测合格后进行,具体检测时间应符合现行国家标准《钢结构焊接规范》GB50661的规定。

5.1.4 焊缝施焊后应按焊接工艺规定在相应焊缝及部位做出标志。

# 5.2 钢构件焊接工程

# I 主控项目

5.2.1 焊接材料与母材的匹配应符合设计文件的要求及国家现行标准的规定。焊接材料在使用前,应按其产品说明书及焊接工艺文件的规定进行烘焙和存放。

检查数量:全数检查。

检验方法:检查质量证明书和烘焙记录。

5.2.2 持证焊工必须在其焊工合格证书规定的认可范围内施焊,严禁无证焊工施焊。

检查数量:全数检查。

检验方法:检查焊工合格证及其认可范围、有效期。

5.2.3 施工单位应按现行国家标准《钢结构焊接规范》GB50661的规定进行焊接工艺评定,根据评定报告确定焊接工艺,编写焊接工艺规程并进行全过程质量控制。

检查数量:全数检查。

检验方法:检查焊接工艺评定报告,焊接工艺规程,焊接过程参数测定、记录。

5.2.4 设计要求的一、二级焊缝应进行内部缺陷的无损检测,一、二级焊缝的质量等级和检测要求应符合表5.2.4的规定。

检查数量:全数检查。

检验方法:检查超声波或射线探伤记录。

表5.2.4一级、二级焊缝质量等级及无损检测要求  

<table><tr><td colspan="2">焊缝质量等级</td><td>一级</td><td>二级</td></tr><tr><td rowspan="3">内部缺陷
超声波探伤</td><td>缺陷评定等级</td><td>Ⅱ</td><td>Ⅲ</td></tr><tr><td>检验等级</td><td>B级</td><td>B级</td></tr><tr><td>检测比例</td><td>100%</td><td>20%</td></tr><tr><td rowspan="3">内部缺陷
射线探伤</td><td>缺陷评定等级</td><td>Ⅱ</td><td>Ⅲ</td></tr><tr><td>检验等级</td><td>B级</td><td>B级</td></tr><tr><td>检测比例</td><td>100%</td><td>20%</td></tr></table>

注:二级焊缝检测比例的计数方法应按以下原则确定:工厂制作焊缝按照焊缝长度计算百分比,且探伤长度不小于  $200\mathrm{mm}$ ;当焊缝长度小于  $200\mathrm{mm}$  时,应对整条焊缝探伤;现场安装焊缝应按照同一类型、同一施焊条件的焊缝条数计算百分比,且不应少于3条焊缝。

5.2.5 焊缝内部缺陷的无损检测应符合下列规定:

1 采用超声波检测时,超声波检测设备、工艺要求及缺陷评定等级应符合现行国家标准《钢结构焊接规范》GB50661的规定;

2 当不能采用超声波探伤或对超声波检测结果有疑义时,可采用射线检测验证,射线检测技术应符合现行国家标准《焊缝无损检测 射线检测 第1部分:X和伽玛射线的胶片技术》GB/T3323.1或《焊缝无损检测 射线检测 第2部分:使用数字化探测器的X和伽玛射线技术》GB/T3323.2的规定,缺陷评定等级应符合现行国家标准《钢结构焊接规范》GB50661的规定;

3 焊接球节点网架、螺栓球节点网架及圆管T、K、Y节点焊缝的超声波探伤方法及缺陷分级应符合国家和行业现行标准的有关规定。

检查数量: 全数检查。

检验方法: 检查超声波或射线探伤记录。

5.2.6 T形接头、十字接头、角接接头等要求焊透的对接和角接组合焊缝(图5.2.6), 其加强焊脚尺寸  $h_{\mathrm{k}}$  不应小于  $t / 4$  且不大于  $10 \mathrm{~mm}$ , 其允许偏差为  $0 \sim 4 \mathrm{~mm}$ 。

![](images/761ebe1452fba0f35a63f99fc89bb2e3158ce9c68007d09fde9f41700f7483ec.jpg)  
图5.2.6 对接和角接组合焊缝

检查数量: 资料全数检查, 同类焊缝抽查  $10 \%$ , 且不应少于3条。检验方法: 观察检查, 用焊缝量规抽查测量。

# Ⅱ一般项目

5.2.7 焊缝外观质量应符合表5.2.7- 1和表5.2.7- 2的规定。

检查数量: 承受静荷载的二级焊缝每批同类构件抽查  $10 \%$ , 承受静荷载的一级焊缝和承受动荷载的焊缝每批同类构件抽查  $15 \%$ , 且不应少于3件; 被抽查构件中, 每一类型焊缝应按条数抽查  $5 \%$ 。且不应少于1条; 每条应抽查1处, 总抽查数不应少于10处。

检验方法: 观察检查或使用放大镜、焊缝量规和钢尺检查, 当有疲劳验算要求时, 采用渗透或磁粉探伤检查。

表5.2.7-1 无疲劳验算要求的钢结构焊缝外观质量要求  

<table><tr><td rowspan="2">检验项目</td><td colspan="3">焊缝质量等级</td></tr><tr><td>一级</td><td>二级</td><td>三级</td></tr><tr><td>裂纹</td><td>不允许</td><td>不允许</td><td>不允许</td></tr><tr><td>未焊满</td><td>不允许</td><td>≤0.2mm+0.02t且≤1mm，
每100mm长度焊缝内未焊满累积长度≤25mm</td><td>≤0.2mm+0.04t且≤2mm，
每100mm长度焊缝内未焊满累积长度≤25mm</td></tr><tr><td>根部收缩</td><td>不允许</td><td>≤0.2mm+0.02t且≤1mm，
长度不限</td><td>≤0.2mm+0.04t且≤2mm，
长度不限</td></tr><tr><td>咬边</td><td>不允许</td><td>≤0.05t且≤0.5mm，连续长度≤100mm，且焊缝两侧咬边总长≤10%焊缝全长</td><td>≤0.1t且≤1mm，长度不限</td></tr><tr><td>电弧擦伤</td><td>不允许</td><td>不允许</td><td>允许存在个别电弧擦伤</td></tr><tr><td>接头不良</td><td>不允许</td><td>缺口深度≤0.05t且≤0.5mm，每1000mm长度焊缝内不得超过1处</td><td>缺口深度≤0.1t且≤1mm，
每1000mm长度焊缝内不得超过1处</td></tr><tr><td>表面气孔</td><td>不允许</td><td>不允许</td><td>每50mm长度焊缝内允许存在直径≤0.4t且≤3mm的气孔2个，孔距应≥6倍孔径</td></tr><tr><td>表面夹渣</td><td>不允许</td><td>不允许</td><td>深≤0.2t，长≤0.5t且≤20mm</td></tr></table>

注：t为接头较薄件母材厚度。

表5.2.7-2 有疲劳验算要求的钢结构焊缝外观质量要求  

<table><tr><td rowspan="2">检验项目</td><td colspan="3">焊缝质量等级</td></tr><tr><td>一级</td><td>二级</td><td>三级</td></tr><tr><td>裂纹</td><td>不允许</td><td>不允许</td><td>不允许</td></tr><tr><td>未焊满</td><td>不允许</td><td>不允许</td><td>≤ 0.2mm + 0.02t 且 ≤1mm,每100mm长度焊缝内未焊满累积长度≤25mm</td></tr></table>

续表5.2.7-2  

<table><tr><td rowspan="2">检验项目</td><td colspan="3">焊缝质量等级</td></tr><tr><td>一级</td><td>二级</td><td>三级</td></tr><tr><td>根部收缩</td><td>不允许</td><td>不允许</td><td>≤ 0.2mm + 0.02t 且 ≤1mm,长度不限</td></tr><tr><td>咬边</td><td>不允许</td><td>≤0.05t 且 ≤0.3mm,连续长度≤100mm,且焊缝两侧咬边总长≤10%焊缝全长</td><td>≤0.1t 且 ≤0.5mm,长度不限</td></tr><tr><td>电弧擦伤</td><td>不允许</td><td>不允许</td><td>允许存在个别电弧擦伤</td></tr><tr><td>接头不良</td><td>不允许</td><td>不允许</td><td>缺口深度 ≤ 0.05t 且 ≤0.5mm,每1000mm长度焊缝内不得超过1处</td></tr><tr><td>表面气孔</td><td>不允许</td><td>不允许</td><td>直径小于1.0mm,每米不多于3个,间距不小于20mm</td></tr><tr><td>表面夹渣</td><td>不允许</td><td>不允许</td><td>深 ≤ 0.2t,长 ≤ 0.5t 且 ≤20mm</td></tr></table>

注：t为接头较薄件母材厚度。

5.2.8 焊缝外观尺寸要求应符合表 5.2.8- 1 和表 5.2.8- 2 的规定。

# 表5.2.8-1 无疲劳验算要求的钢结构对接焊缝与

# 角焊缝外观尺寸允许偏差  $(\mathbf{mm})$

<table><tr><td rowspan="2">序号</td><td rowspan="2">项目</td><td rowspan="2">示 意 图</td><td colspan="2">外观尺寸允许偏差</td></tr><tr><td>一级、二级</td><td>三级</td></tr><tr><td>1</td><td>对接焊缝
余高C</td><td>B</td><td>B≤20时,
C为0~3.0;
B≥20时,
C为0~4.0</td><td>B≤20时,
C为0~3.5;
B≥20时,
C为0~5.0</td></tr><tr><td>2</td><td>对接焊缝
错边△</td><td>B</td><td>△≤0.1t,
且≤2.0</td><td>△≤0.15t,
且≤3.0</td></tr></table>

# 续表5.2.8-1

<table><tr><td rowspan="2">序号</td><td rowspan="2">项目</td><td rowspan="2">示 意 图</td><td colspan="2">外观尺寸允许偏差</td></tr><tr><td>一级、二级</td><td>三级</td></tr><tr><td>3</td><td>角焊缝
余高C</td><td>h1</td><td colspan="2">h1≤6时,C为0～1.5;
h1&amp;gt;6时,C为0～3.0</td></tr><tr><td>4</td><td>对接和角接
组合焊缝
余高C</td><td>h1</td><td colspan="2">h1≤6时,C为0～1.5;
h1&amp;gt;6时,C为0～3.0</td></tr></table>

注：  $B$  为焊缝宽度；  $\pmb{\imath}$  为对接接头较薄件母材厚度。

# 表5.2.8-2 有疲劳验算要求的钢结构焊缝外观尺寸允许偏差

<table><tr><td>项目</td><td>焊缝种类</td><td>外观尺寸允许偏差</td></tr><tr><td rowspan="3">焊脚尺寸</td><td>对接与角接组合焊缝hk</td><td>0
+2.0mm</td></tr><tr><td>角焊缝h1</td><td>-1.0mm
+2.0mm</td></tr><tr><td>手工焊角焊缝h1(全长的10%)</td><td>-1.0mm
+3.0mm</td></tr><tr><td>焊缝高低差</td><td>角焊缝</td><td>≤2.0mm(任意25mm范围高低差)</td></tr><tr><td rowspan="2">余高</td><td rowspan="2">对接焊缝</td><td>≤2.0mm(焊缝宽b≤20mm)</td></tr><tr><td>≤3.0mm(b&amp;gt;20mm)</td></tr><tr><td rowspan="3">余高铲磨
后表面</td><td rowspan="3">横向对接焊缝</td><td>表面不高于母材0.5mm</td></tr><tr><td>表面不低于母材0.3mm</td></tr><tr><td>粗糙度50μm</td></tr></table>

检查数量: 承受静荷载的二级焊缝每批同类构件抽查  $10\%$  , 承受静荷载的一级焊缝和承受动荷载的焊缝每批同类构件抽查  $15\%$  , 且不应少于 3 件; 被抽查构件中, 每种焊缝应按条数各抽查  $5\%$  , 但不应少于 1 条; 每条应抽查 1 处, 总抽查数不应少于 10 处。

检验方法: 用焊缝量规检查。

5.2.9 对于需要进行预热或后热的焊缝, 其预热温度或后热温度应符合国家现行标准的规定或通过焊接工艺评定确定。

检查数量: 全数检查。

检验方法: 检查预热或后热施工记录和焊接工艺评定报告。

# 5.3 栓钉(焊钉)焊接工程

# I 主控项目

5.3.1 施工单位对其采用的栓钉和钢材焊接应进行焊接工艺评定, 其结果应满足设计要求并符合国家现行标准的规定。栓钉焊瓷环保存时应有防潮措施, 受潮的焊接瓷环使用前应在  $120^{\circ} \mathrm{C} \sim 150^{\circ} \mathrm{C}$  范围内烘焙  $1 \mathrm{~h} \sim 2 \mathrm{~h}$  。

检查数量: 全数检查。

检验方法: 检查焊接工艺评定报告和烘焙记录。

5.3.2 栓钉焊接接头外观质量检验合格后进行打弯抽样检查, 焊缝和热影响区不得有肉眼可见的裂纹。

检查数量: 每检查批的  $1\%$  且不应少于 10 个。

检验方法: 栓钉弯曲  $30^{\circ}$  后目测检查。

# Ⅱ一般项目

5.3.3 栓钉焊接接头外观检验应符合表 5.3.3- 1 的规定。当采用电弧焊方法进行栓钉焊接时, 其焊缝最小焊脚尺寸尚应符合表 5.3.3- 2 的规定。

检查数量: 检查批栓钉数量的  $1\%$  , 且不应少于 10 个。

检验方法: 应符合表 5.3.3- 1 和表 5.3.3- 2 的规定。

表5.3.3-1 栓钉焊接接头外观检验合格标准  

<table><tr><td>外观检验项目</td><td>合 格 标 准</td><td>检验方法</td></tr><tr><td>焊缝外形尺寸</td><td>360°范围内焊缝饱满
拉弧式栓钉焊:焊缝高≥1mm,焊缝宽≥0.5mm
电弧焊:最小焊脚尺寸应符合表5.3.3-2的规定</td><td>目测、钢尺、焊缝量规</td></tr><tr><td>焊缝缺陷</td><td>无气孔、夹渣、裂纹等缺陷</td><td>目测、放大镜(5倍)</td></tr><tr><td>焊缝咬边</td><td>咬边深度≤0.5mm,且最大长度不得大于1倍的栓钉直径</td><td>钢尺、焊缝量规</td></tr><tr><td>栓钉焊后倾斜角度</td><td>倾斜角度偏差θ≤5°</td><td>钢尺、量角器</td></tr></table>

表5.3.3-2 采用电弧焊方法的栓钉焊接接头最小焊脚尺寸  $(\mathbf{mm})$  

<table><tr><td>栓钉直径</td><td>角焊缝最小焊脚尺寸</td><td>检验方法</td></tr><tr><td>10、13</td><td>6</td><td rowspan="3">钢尺、焊缝量规</td></tr><tr><td>16、19、22</td><td>8</td></tr><tr><td>25</td><td>10</td></tr></table>

# 6 紧固件连接工程

# 6.1 一般规定

6.1.1 本章可用于钢结构制作和安装中的普通螺栓、扭剪型高强度螺栓、高强度大六角头螺栓、钢网架螺栓球节点用高强度螺栓及射钉、自攻钉、拉铆钉等连接工程的质量验收。

6.1.2 紧固件连接工程可按相应的钢结构制作或安装工程检验批的划分原则划分为一个或若干个检验批。

# 6.2 普通紧固件连接

# I 主控项目

6.2.1 普通螺栓作为永久性连接螺栓时,当设计有要求或对其质量有疑义时,应进行螺栓实物最小拉力载荷复验,试验方法可按本标准附录B执行,其结果应符合现行国家标准《紧固件机械性能螺栓、螺钉和螺柱》GB/T3098.1的规定。检查数量:每一规格螺栓应抽查8个。检验方法:检查螺栓实物复验报告。

检查数量:每一规格螺栓应抽查8个。

检验方法:检查螺栓实物复验报告。

6.2.2 连接薄钢板采用的自攻钉、拉铆钉、射钉等规格尺寸应与被连接钢板相匹配,并满足设计要求,其间距、边距等应满足设计要求。

检查数量:应按连接节点数抽查  $1\%$  ,且不应少于3个。

检验方法:观察和尺量检查。

# Ⅱ一般项目

6.2.3 永久性普通螺栓紧固应牢固、可靠,外露丝扣不应少于2扣。

检查数量:应按连接节点数抽查  $10\%$  ,且不应少于3个。

检验方法: 观察和用小锤敲击检查。

6.2.4 自攻螺钉、拉铆钉、射钉等与连接钢板应紧固密贴, 外观排列整齐。

检查数量: 按连接节点数抽查  $10\%$  , 且不应少于 3 个。

检验方法: 观察或用小锤敲击检查。

# 6.3 高强度螺栓连接

# I 主控项目

6.3.1 钢结构制作和安装单位应分别进行高强度螺栓连接摩擦面(含涂层摩擦面)的抗滑移系数试验和复验, 现场处理的构件摩擦面应单独进行摩擦面抗滑移系数试验, 其结果应满足设计要求。

检查数量: 按本标准附录B执行。

检验方法: 检查摩擦面抗滑移系数试验报告及复验报告。

6.3.2 涂层摩擦面钢材表面处理应达到  $\mathrm{Sa2}\%$  , 涂层最小厚度应满足设计要求。

检查数量: 按本标准附录B执行。

检验方法: 检查除锈记录和抗滑移系数试验报告。

6.3.3 高强度螺栓连接副应在终拧完成1h后、48h内进行终拧质量检查, 检查结果应符合本标准附录B的规定。

检查数量: 按节点数抽查  $10\%$  , 且不少于10个, 每个被抽查到的节点, 按螺栓数抽查  $10\%$  , 且不少于2个。

检验方法: 按本标准附录B执行。

6.3.4 对于扭剪型高强度螺栓连接副, 除因构造原因无法使用专用扳手拧掉梅花头者外, 螺栓尾部梅花头拧断为终拧结束。未在终拧中拧掉梅花头的螺栓数不应大于该节点螺栓数的  $5\%$  , 对所有梅花头未拧掉的扭剪型高强度螺栓连接副应采用扭矩法或转角法进行终拧并做标记, 且按本标准第6.3.3条的规定进行终拧质量检查。

检查数量: 按节点数抽查  $10\%$  , 且不应小于10个节点, 被抽

查节点中梅花头未拧掉的扭剪型高强度螺栓连接副全数进行终拧扭矩检查。

检验方法;观察检查及按本标准附录B执行。

# Ⅱ一般项目

6.3.5 高强度螺栓连接副的施拧顺序和初拧、终拧扭矩应满足设计要求并符合现行行业标准《钢结构高强度螺栓连接技术规程》JGJ82的规定。

检查数量:全数检查。

检验方法;检查扭矩扳手标定记录和螺栓施工记录。

6.3.6 高强度螺栓连接副终拧后,螺栓丝扣外露应为2扣~3扣,其中允许有  $10\%$  的螺栓丝扣外露1扣或4扣。

检查数量:按节点数抽查  $5\%$  ,且不应小于10个。

检验方法;观察检查。

6.3.7 高强度螺栓连接摩擦面应保持干燥、整洁,不应有飞边、毛刺、焊接飞溅物、焊疤、氧化铁皮、污垢等,除设计要求外摩擦面不应涂漆。

检查数量:全数检查。

检验方法:观察检查。

6.3.8 高强度螺栓应能自由穿入螺栓孔,当不能自由穿入时,应用铰刀修正。修孔数量不应超过该节点螺栓数量的  $25\%$  ,扩孔后的孔径不应超过  $1.2d$  (  $d$  为螺栓直径)。

检查数量:被扩螺栓孔全数检查。

检验方法:观察检查及用卡尺检查。

# 7 钢零件及钢部件加工

# 7.1 一般规定

7.1.1 本章可用于钢结构制作及安装中钢零件及钢部件加工的质量验收。

7.1.2 钢零件及钢部件加工工程可按相应的钢结构制作工程或钢结构安装工程检验批的划分原则划分为一个或若干个检验批。

# 7.2 切割

# I 主控项目

7.2.1 钢材切割面或剪切面应无裂纹、夹渣、毛刺和分层。

检查数量:全数检查。

检验方法:观察或用放大镜,有疑义时应进行渗透、磁粉或超声波探伤检查。

# Ⅱ一般项目

7.2.2 气割的允许偏差应符合表7.2.2的规定。

检查数量:按切割面数抽查  $10\%$  ,且不应少于3个。

检验方法:观察检查或用钢尺、塞尺检查。

表7.2.2 气割的允许偏差  $(\mathbf{mm})$  

<table><tr><td>项 目</td><td>允许偏差</td></tr><tr><td>零件宽度、长度</td><td>±3.0</td></tr><tr><td>切割面平面度</td><td>0.05t,且不大于2.0</td></tr><tr><td>割纹深度</td><td>0.3</td></tr><tr><td>局部缺口深度</td><td>1.0</td></tr></table>

注:  $t$  为切割面厚度。

7.2.3 机械剪切的允许偏差应符合表7.2.3的规定。机械剪切的零件厚度不宜大于  $12.0\mathrm{mm}$ , 剪切面应平整。碳素结构钢在环境温度低于  $- 16^{\circ}\mathrm{C}$ , 低合金结构钢在环境温度低于  $- 12^{\circ}\mathrm{C}$  时, 不得进行剪切、冲孔。

检查数量: 按切割面数抽查  $10\%$ , 且不应少于3个。

检验方法: 观察检查或用钢尺、塞尺检查。

表7.2.3 机械剪切的允许偏差  $(\mathbf{mm})$  

<table><tr><td>项 目</td><td>允许偏差</td></tr><tr><td>零件宽度、长度</td><td>±3.0</td></tr><tr><td>边缘缺棱</td><td>1.0</td></tr><tr><td>型钢端部垂直度</td><td>2.0</td></tr></table>

7.2.4 用于相贯连接的钢管杆件宜采用管子车床或数控相贯线切割机下料, 钢管杆件加工的允许偏差应符合表7.2.4的规定。

检查数量: 按杆件数抽查  $10\%$ , 且不应少于3个。

检验方法: 观察检查或用钢尺、塞尺检查。

表7.2.4 钢管杆件加工的允许偏差  $(\mathbf{mm})$  

<table><tr><td>项 目</td><td>允许偏差</td></tr><tr><td>长度</td><td>±1.0</td></tr><tr><td>端面对管轴的垂直度</td><td>0.005r</td></tr><tr><td>管口曲线</td><td>1.0</td></tr></table>

注：r为钢管半径。

# 7.3 矫正和成型

# I 主控项目

7.3.1 碳素结构钢在环境温度低于  $- 16^{\circ}\mathrm{C}$ , 低合金结构钢在环境温度低于  $- 12^{\circ}\mathrm{C}$  时, 不应进行冷矫正和冷弯曲。

检查数量: 全数检查。

检验方法: 检查制作工艺报告和施工记录。

7.3.2 热轧碳素结构钢和低合金结构钢,当采用热加工成型或加热矫正时,加热温度、冷却温度等工艺应符合现行国家标准《钢结构工程施工规范》GB50755的规定。

检查数量:全数检查。

检验方法:检查制作工艺报告和施工记录。

# Ⅱ一般项目

7.3.3 矫正后的钢材表面,不应有明显的凹痕或损伤,划痕深度不得大于  $0.5\mathrm{mm}$ ,且不应大于该钢材厚度允许负偏差的1/2。

检查数量:全数检查。

检验方法:观察检查和实测检查。

7.3.4 钢板、型钢冷矫正的最小曲率半径和最大弯曲矢高应符合表7.3.4的规定。

检查数量:按冷矫正的件数抽查  $10\%$ ,且不应少于3个。

检验方法:观察检查和实测检查。

表7.3.4冷矫正的最小曲率半径和最大弯曲矢高  $(\mathbf{mm})$  

<table><tr><td rowspan="2">钢材类别</td><td rowspan="2">图 例</td><td rowspan="2">对应轴</td><td colspan="2">冷矫正</td></tr><tr><td>最小曲率半径r</td><td>最大弯曲矢高f</td></tr><tr><td rowspan="2">钢板扁钢</td><td rowspan="2">x</td><td>x-x</td><td>50t</td><td>l²/400t</td></tr><tr><td>y-y
(仅对扁钢轴线)</td><td>100b</td><td>l²/800b</td></tr><tr><td>角钢</td><td>x</td><td>x-x</td><td>90b</td><td>l²/720b</td></tr></table>

续表7.3.4  

<table><tr><td rowspan="2">钢材类别</td><td rowspan="2">图 例</td><td rowspan="2">对应轴</td><td colspan="2">冷矫正</td></tr><tr><td>最小曲率
半径r</td><td>最大弯曲
矢高f</td></tr><tr><td rowspan="2">槽钢</td><td rowspan="2">x</td><td rowspan="2">x</td><td>x-x</td><td>50h</td></tr><tr><td>y-y</td><td>90b</td></tr><tr><td rowspan="2">工字钢、H型钢</td><td rowspan="2">x</td><td rowspan="2">y</td><td>x-x</td><td>50h</td></tr><tr><td>y-y</td><td>50b</td></tr></table>

注:  $l$  为弯曲弦长;  $t$  为钢板厚度;  $h$  为型钢高度;  $r$  为曲率半径;  $f$  为弯曲矢高。

7.3.5 板材和型材的冷弯成型最小曲率半径应符合表7.3.5的规定。

检查数量:全数检查。

检验方法:观察检查和实测检查。

表7.3.5 冷弯成型加工的最小曲率半径  

<table><tr><td>钢材类别</td><td colspan="2">图 例</td><td colspan="2">冷弯最小曲率
半径r</td><td>备注</td></tr><tr><td rowspan="2">热轧钢板</td><td rowspan="2">钢板卷压成钢管</td><td rowspan="2">r</td><td>碳素结构钢</td><td>15t</td><td rowspan="2">—</td></tr><tr><td>低合金结构钢</td><td>20t</td></tr></table>

续表7.3.5  

<table><tr><td>钢材类别</td><td colspan="2">图 例</td><td>冷弯最小曲率
半径r</td><td>备注</td><td></td></tr><tr><td rowspan="4">热轧钢板</td><td>平板弯成120°～150°</td><td>α=120°～150°</td><td>碳素
结构钢</td><td>10t</td><td rowspan="4">—</td></tr><tr><td rowspan="3">方矩管
弯直角</td><td>r</td><td>低合金
结构钢</td><td>12t</td></tr><tr><td>t</td><td>碳素
结构钢</td><td>3t</td></tr><tr><td>d</td><td>低合金
结构钢</td><td>4t</td></tr><tr><td rowspan="2">热轧无缝钢管</td><td rowspan="2" colspan="2">r</td><td>碳素
结构钢</td><td>20d</td><td rowspan="2">—</td></tr><tr><td>低合金
结构钢</td><td>25d</td></tr><tr><td rowspan="2">冷成型
直缝
钢管</td><td rowspan="2" colspan="2">r</td><td>碳素
结构钢</td><td>25d</td><td rowspan="2">焊缝放在中心线以内受压区</td></tr><tr><td>低合金
结构钢</td><td>30d</td></tr><tr><td rowspan="2">冷成型
方矩管</td><td colspan="2">焊缝</td><td>碳素
结构钢</td><td>30h(b)</td><td rowspan="2">焊缝放置在弯弧中心线位置</td></tr><tr><td colspan="2">r</td><td>低合金
结构钢</td><td>35h(b)</td></tr><tr><td rowspan="4">热轧
H型钢</td><td colspan="2">r</td><td>碳素
结构钢</td><td>25h</td><td rowspan="4">也适用于工字钢和槽钢对高度弯曲</td></tr><tr><td colspan="2">r</td><td>低合金
结构钢</td><td>30h</td></tr><tr><td rowspan="2" colspan="2">r</td><td>碳素
结构钢</td><td>20b</td></tr><tr><td>低合金
结构钢</td><td>25b</td></tr></table>

# 续表7.3.5

<table><tr><td>钢材类别</td><td>图 例</td><td>冷弯最小曲率半径r</td><td>备注</td></tr><tr><td rowspan="2">槽钢、角钢</td><td>碳素结构钢</td><td>25b</td><td rowspan="2">-</td></tr><tr><td>低合金结构钢</td><td>30b</td></tr></table>

注：Q390及以上钢材冷弯曲成型最小曲率半径应通过工艺试验确定。

7.3.6 钢材矫正后的允许偏差应符合表7.3.6的规定。

检查数量：按矫正件数抽查  $10\%$  ，且不应少于3个。

检验方法：观察检查和实测检查。

表7.3.6 钢材矫正后的允许偏差（mm）  

<table><tr><td colspan="2">项 目</td><td>允许偏差</td><td>图 例</td></tr><tr><td rowspan="3">钢板的
局部
平面度</td><td>t≤6</td><td>3.0</td><td></td></tr><tr><td>6&lt;t&gt;1.5</td><td>1000</td><td rowspan="2"></td></tr><tr><td>t&amp;gt;14</td><td>1.0</td></tr><tr><td colspan="2">型钢弯曲矢高</td><td>l/1000,且
不大于5.0</td><td></td></tr><tr><td colspan="2">角钢肢的垂直度</td><td>b/100双肢栓
接角钢的角度
不得大于90°</td><td>△</td></tr><tr><td colspan="2">槽钢翼缘对腹板
的垂直度</td><td>b/80</td><td>△</td></tr></table>


</t></t>

# 续表7.3.6

<table><tr><td>项目</td><td>允许偏差</td><td>图 例</td></tr><tr><td>工字钢、H型钢翼缘对腹板的垂直度</td><td>b/100,且不大于2.0</td><td>b
h
b</td></tr></table>

7.3.7钢管弯曲成型和矫正后的允许偏差应符合表7.3.7的规定。

检查数量：全数检查。

检验方法：用样板和尺（仪器）实测检查。

表7.3.7 钢管弯曲成型和矫正后的允许偏差  $(\mathbf{mm})$  

<table><tr><td>项目</td><td>允许偏差</td><td>检查方法</td><td>图 例</td></tr><tr><td>直径</td><td>±d/200,且≤±3.0</td><td>卡尺</td><td></td></tr><tr><td>钢管、箱形杆件侧弯</td><td>l&amp;lt;4000,△≤2.0
4000≤l&amp;lt;16000,△≤3.0
l≥16000,△≤5.0</td><td>用拉线和钢尺检查</td><td>l</td></tr><tr><td>椭圆度</td><td>f≤d/200,且≤3.0</td><td>用卡尺和游标卡尺检查</td><td>d</td></tr><tr><td>曲率(弧长&amp;gt;1500)</td><td>△≤2.0</td><td>用样板(弦长≥1500)检查</td><td>1500</td></tr></table>

7.3.8 钢板压制或卷制钢管时, 应符合下列规定:

1 完成压制或卷制后, 应采用样板检查其弧度, 样板与管内壁的间隙应符合表 7.3.8 的规定。

# 表7.3.8 样板与管内壁的允许间隙  $(\mathbf{mm})$

<table><tr><td>序号</td><td>钢管直径d</td><td>样板弦长</td><td>样板与管内壁的允许间隙</td></tr><tr><td>1</td><td>d≤1000</td><td>d/2,且不小于500</td><td>1.0</td></tr><tr><td>2</td><td>1000&lt;d&gt;1/4,且不小于1500</td><td>1.5</td><td></td></tr></table>


</d>

2 完成压制或卷制后,对口错边  $t / 10(t$  为壁厚)且不应大于 $3\mathrm{mm}$  。

3 压制或卷制时,不得采用锤击方法矫正钢板。

检查数量:全数检查。

检验方法:用套模或游标卡尺检查。

# 7.4 边缘加工

# I 主控项目

7.4.1 气割或机械剪切的零件需要进行边缘加工时,其刨削余量不宜小于  $2.0\mathrm{mm}$  。

检查数量:全数检查。

检验方法:检查工艺报告和施工记录。

# Ⅱ一般项目

7.4.2 边缘加工的允许偏差应符合表7.4.2的规定。

检查数量:按加工面数抽查  $10\%$  ,且不应少于3个。

检验方法:观察检查和实测检查。

表7.4.2 边缘加工的允许偏差  

<table><tr><td>项 目</td><td>允许偏差</td></tr><tr><td>零件宽度、长度</td><td>±1.0mm</td></tr><tr><td>加工边直线度</td><td>l/3000,且不大于2.0mm</td></tr><tr><td>加工面垂直度</td><td>0.025t,且不大于0.5mm</td></tr><tr><td>加工面表面粗糙度</td><td>Ra≤50μm</td></tr></table>

注：为加工边长度；为加工面的厚度。

7.4.3 焊缝坡口的允许偏差应符合表 7.4.3 的规定。检查数量: 按加工面数抽查  $10\%$  ,且不应少于 3 个。检验方法: 实测检查。

表7.4.3 焊缝坡口的允许偏差  

<table><tr><td>项 目</td><td>允 许 偏 差</td></tr><tr><td>坡口角度</td><td>±5°</td></tr><tr><td>钝边</td><td>±1.0mm</td></tr></table>

7.4.4 采用铣床进行铣削加工边缘时, 加工后的允许偏差应符合表 7.4.4 的规定。

检查数量: 按加工面数抽查  $10\%$  ,且不应少于 3 个。

检验方法: 用钢尺、塞尺检查。

表7.4.4 零部件铣削加工后的允许偏差（mm）  

<table><tr><td>项 目</td><td>允许偏差</td></tr><tr><td>两端铣平时零件长度、宽度</td><td>±1.0</td></tr><tr><td>铣平面的平面度</td><td>0.02t,且不大于0.3</td></tr><tr><td>铣平面的垂直度</td><td>h/1500,且不大于0.5</td></tr></table>

注：t为铣平面的厚度；h为铣平面的高度。

# 7.5 球节点加工

# I 主控项目

7.5.1 螺栓球成型后, 表面不应有裂纹、褶皱和过烧。

检查数量: 每种规格抽查  $5\%$  ,且不应少于 3 个。

检验方法: 用 10 倍放大镜观察检查或表面探伤。

7.5.2 封板、锥头、套筒表面不得有裂纹、过烧及氧化皮。

检查数量: 每种规格抽查  $5\%$  ,且不应少于 3 个。

检验方法: 用 10 倍放大镜观察检查或表面探伤。

7.5.3 封板、锥头与杆件连接焊缝质量应满足设计要求, 当设计无要求时应符合本标准第 5 章规定的二级焊缝质量等级标准。

检查数量:每种规格抽查  $5\%$  ,且不应少于3根。

检验方法:超声波探伤或检查检验报告。

7.5.4 焊接球的半球由钢板压制而成,钢板压成半球后,表面不应有裂纹、褶皱,焊接球的两半球对接处坡口宜采用机械加工,对接焊缝表面应打磨平整。

检查数量:每种规格抽查  $5\%$  ,且不应少于3个。

检验方法:用10倍放大镜观察检查或表面探伤。

7.5.5 焊接球的焊缝质量应满足设计要求,当设计无要求时应符合本标准第5章规定的二级焊缝质量等级标准。

检查数量:每种规格抽查  $5\%$  ,且不应少于3个。

检验方法:超声波探伤或检查检验报告。

# Ⅱ一般项目

7.5.6 螺栓球螺纹尺寸应符合现行国家标准《普通螺纹基本尺寸》GB/T196的规定,螺纹公差应符合现行国家标准《普通螺纹公差》GB/T197中6H级精度的规定。

检查数量:每种规格抽查  $5\%$  ,且不应少于3个。

检验方法:用标准螺纹量规检查。

7.5.7 螺栓球加工的允许偏差应符合表7.5.7的规定。

检查数量:每种规格抽查  $5\%$  ,且不应少于3个。

检验方法:符合表7.5.7的规定。

表7.5.7 螺栓球加工的允许偏差  

<table><tr><td colspan="2">项 目</td><td>允许偏差</td><td>检验方法</td></tr><tr><td rowspan="2">球直径</td><td>D≤120mm</td><td>+2.0mm
-1.0mm</td><td rowspan="2">用卡尺和游标卡尺检查</td></tr><tr><td>D&amp;gt;120mm</td><td>+3.0mm
-1.5mm</td></tr><tr><td rowspan="3">球圆度</td><td>D≤120mm</td><td rowspan="2">1.5mm</td><td>用卡尺和游标卡尺检查</td></tr><tr><td>120mm&lt;d&gt;2.5mm</td><td rowspan="2"></td></tr><tr><td>D&amp;gt;250mm</td><td>3.5mm</td></tr></table>


</d></d>

续表7.5.7  

<table><tr><td colspan="2">项 目</td><td>允许偏差</td><td>检验方法</td></tr><tr><td rowspan="2">同一轴线上两铣
平面平行度</td><td>D≤120mm</td><td>0.2mm</td><td rowspan="2">用百分表V形块检查</td></tr><tr><td>D&amp;gt;120mm</td><td>0.3mm</td></tr><tr><td colspan="2">铣平面距球中心距离</td><td>±0.2mm</td><td>用游标卡尺检查</td></tr><tr><td colspan="2">相邻两螺栓孔中心线夹角</td><td>±30&#x27;</td><td>用分度头检查</td></tr><tr><td colspan="2">两铣平面与螺栓孔轴线垂直度</td><td>0.005r(mm)</td><td>用百分表检查</td></tr></table>

注：  $D$  为螺栓球直径；  $r$  为铣平面半径。

7.5.8焊接球表面应光滑平整,局部凹凸不平不应大于  $1.5\mathrm{mm}$  。

检查数量:每种规格抽查  $5\%$  ,且不应少于3个。

检验方法:用弧形套模、卡尺和观察检查。

7.5.9焊接球加工的允许偏差应符合表7.5.9的规定。

检查数量:每种规格抽查  $5\%$  ,且不应少于3个。

检验方法:符合表7.5.9的规定。

表7.5.9 焊接球加工的允许偏差  $(\mathbf{mm})$  

<table><tr><td colspan="2">项 目</td><td>允许偏差</td><td>检验方法</td></tr><tr><td rowspan="4">球直径</td><td>D≤300</td><td rowspan="3">±1.5</td><td>用卡尺和游标卡尺检查</td></tr><tr><td>300&lt;d&gt;±2.5</td><td></td></tr><tr><td>500&lt;d&gt;±3.5</td><td rowspan="2"></td></tr><tr><td>D&amp;gt;800</td><td>±4.0</td></tr><tr><td rowspan="4">球圆度</td><td>D≤300</td><td rowspan="3">1.5</td><td>用卡尺和游标卡尺检查</td></tr><tr><td>300&lt;d&gt;2.5</td><td></td></tr><tr><td>500&lt;d&gt;3.5</td><td rowspan="2"></td></tr><tr><td>D&amp;gt;800</td><td>4.0</td></tr><tr><td rowspan="5">壁厚减薄量</td><td>≤10</td><td rowspan="4">0.18t,且不大于1.5</td><td>用卡尺和测厚仪检查</td></tr><tr><td>10&lt;d&gt;0.15t,且不大于2.0</td><td></td></tr><tr><td>16&lt;d&gt;0.12t,且不大于2.5</td><td></td></tr><tr><td>22&lt;d&gt;0.11t,且不大于3.5</td><td rowspan="2"></td></tr><tr><td>t&amp;gt;45</td><td>0.08t,且不大于4.0</td></tr></table>


</d></d></d></d></d></d></d></d></d></d></d></d></d></d></d></d></d></d></d></d></d></d></d></d></d></d></d></d></d></d></d></d></d></d></d></d></d></d></d></d></d></d></d></d></d></d></d></d></d></d></d>

# 续表7.5.9

<table><tr><td colspan="2">项 目</td><td>允许偏差</td><td>检验方法</td></tr><tr><td rowspan="3">对口错边量</td><td>t≤20</td><td rowspan="2">1.0</td><td>用套模和游标卡尺检查</td></tr><tr><td>20&lt;t&gt;2.0</td><td rowspan="2"></td></tr><tr><td>t&amp;gt;40</td><td>3.0</td></tr><tr><td colspan="2">焊缝余高</td><td>0~1.5</td><td>用焊缝量规检查</td></tr></table>


</t>

注：  $D$  为焊接球的外径；t为焊接球的壁厚。

# 7.6 铸钢件加工

# I 主控项目

7.6.1铸钢件与其他构件连接部位四周  $150\mathrm{mm}$  的区域,应按现行国家标准《铸钢件超声检测第1部分:一般用途铸钢件》GB/T7233.1和《铸钢件超声检测第2部分:高承压铸钢件》GB/T7233.2的规定进行  $100\%$  超声波探伤检测。检测结果应符合国家现行标准的规定并满足设计要求。检查数量:全数检查。检验方法:检查探伤报告。

检查数量:全数检查。

检验方法:检查探伤报告。

# Ⅱ一般项目

7.6.2铸钢件连接面的表面粗糙度  $R_{\mathrm{a}}$  不应大于  $25\mu \mathrm{m}$  。连接孔、轴的表面粗糙度不应大于  $12.5\mu \mathrm{m}$  。

检查数量:按零件数抽查  $10\%$  ,且不应少于3个。

检验方法:用粗糙度对比样板检查。

7.6.3有连接要求的轴(外圆)和孔机械加工的允许偏差应符合表7.6.3的规定或设计要求。

检查数量:按规格抽查  $10\%$  ,且不应少于3个。

检验方法:用卡尺、直尺、角度尺检查。

表7.6.3 轴（外圆）和孔机械加工的允许偏差  

<table><tr><td>项 目</td><td>允 许 偏 差</td></tr><tr><td>轴(外圆)直径</td><td>-d/200,且不大于-2.0mm</td></tr><tr><td>孔径</td><td>d/200,且不大于2.0mm</td></tr><tr><td>圆度</td><td>d/200,且不大于2.0mm</td></tr><tr><td>端面垂直度</td><td>d/200,且不大于2.0mm</td></tr><tr><td>管口曲线</td><td>2.0mm</td></tr><tr><td>同轴度</td><td>1.0mm</td></tr><tr><td>相邻两轴线夹角</td><td>±25&#x27;</td></tr></table>

注：d为轴（外圆）直径或孔径。

7.6.4 有连接要求的平面、端面、边缘机械加工的允许偏差应符合表7.6.4的规定或设计要求。

检查数量:按零件数抽查  $10\%$  ,且不应少于3个。

检验方法:用卡尺、直尺、角度尺检查。

表7.6.4平面、端面、边缘机械加工的允许偏差  

<table><tr><td>项 目</td><td>允 许 偏 差</td></tr><tr><td>长度、宽度</td><td>±1.0mm</td></tr><tr><td>平面平行度</td><td>0.5mm</td></tr><tr><td>加工面对轴线的垂直度</td><td>L/1500,且不大于2.0mm</td></tr><tr><td>平面度</td><td>0.3/m²</td></tr><tr><td>加工边直线度</td><td>L/3000,且不大于2.0mm</td></tr><tr><td>相邻两加工边夹角</td><td>30°</td></tr></table>

注：L为加工面边长或加工边长度。

7.6.5 铸钢件可用机械、加热的方法进行矫正,矫正后的表面不得有明显的凹痕或其他损伤。

检查数量:全部检查。

检验方法:观察检查。

7.6.6 铸钢件表面质量应符合本标准第4.4.4条的规定。

检查数量:全部检查。

检验方法: 观察检查。

7.6.7 焊接坡口采用气割方法加工时, 其允许偏差应符合表 7.6.7 的规定或满足设计要求。

表7.6.7 气割焊接坡口的允许偏差  

<table><tr><td>项 目</td><td>允 许 偏 差</td></tr><tr><td>切割面平面度</td><td>0.05t,且不应大于2.0mm</td></tr><tr><td>割纹深度</td><td>0.3mm</td></tr><tr><td>局部缺口深度</td><td>1.0mm</td></tr><tr><td>端面垂直度</td><td>d/500,且不大于2.0mm</td></tr><tr><td>坡口角度</td><td>+5°
0</td></tr><tr><td>钝边</td><td>±1.0mm</td></tr></table>

# 7.7 制孔

# I 主控项目

7.7.1 A、B 级螺栓孔 (I 类孔) 应具有 H12 的精度, 孔壁表面粗糙度  $R_{\mathrm{a}}$  不应大于  $12.5\mu \mathrm{m}$ , 其孔径的允许偏差应符合表 7.7.1- 1 的规定。C 级螺栓孔 (II 类孔), 孔壁表面粗糙度  $R_{\mathrm{a}}$  不应大于  $25\mu \mathrm{m}$ , 其允许偏差应符合表 7.7.1- 2 的规定。

检查数量: 按钢构件数量抽查  $10\%$ , 且不应少于 3 件。

检验方法: 用游标卡尺或孔径量规检查。

表7.7.1-1 A、B级螺栓孔径的允许偏差  $(\mathbf{mm})$  

<table><tr><td>序号</td><td>螺栓公称直径、螺栓孔直径</td><td>螺栓公称直径允许偏差</td><td>螺栓孔直径允许偏差</td></tr><tr><td>1</td><td>10～18</td><td>0.00
-0.18</td><td>+0.18
0.00</td></tr><tr><td>2</td><td>18～30</td><td>0.00
-0.21</td><td>+0.21
0.00</td></tr><tr><td>3</td><td>30～50</td><td>0.00
-0.25</td><td>+0.25
0.00</td></tr></table>

表7.7.1-2C级螺栓孔的允许偏差（mm）  

<table><tr><td>项 目</td><td>允 许 偏 差</td></tr><tr><td rowspan="2">直径</td><td>+1.0</td></tr><tr><td>0.0</td></tr><tr><td>圆度</td><td>2.0</td></tr><tr><td>垂直度</td><td>0.03t,且不大于2.0</td></tr></table>

注:  $t$  为钢板厚度。

# Ⅱ一般项目

7.7.2 螺栓孔孔距的允许偏差应符合表7.7.2的规定。

检查数量:按钢构件数量抽查  $10\%$  ,且不应少于3件。

检验方法:用钢尺检查。

表7.7.2 螺栓孔孔距的允许偏差（mm）  

<table><tr><td>螺栓孔孔距范围</td><td>≤500</td><td>501～1200</td><td>1201～3000</td><td>＞3000</td></tr><tr><td>同一组内任意两孔间距离</td><td>±1.0</td><td>±1.5</td><td>—</td><td>—</td></tr><tr><td>相邻两组的端孔间距离</td><td>±1.5</td><td>±2.0</td><td>±2.5</td><td>±3.0</td></tr></table>

注:1 在节点中连接板与一根杆件相连的所有螺栓孔为一组。

2 对接接头在拼接板一侧的螺栓孔为一组。

3 在两相邻节点或接头间的螺栓孔为一组,但不包括上述两款所规定的螺栓孔。

4 受弯构件翼缘上的连接螺栓孔,每  $1\mathrm{m}$  长度范围内的螺栓孔为一组。

7.7.3 螺栓孔孔距的偏差超过本标准表7.7.2规定的允许偏差时,应采用与母材材料相匹配的焊条补焊后重新制孔。

检查数量:全数检查。
