Repository: duoleshi/0407-klb-ZG

# 重工施工方案AI智能审核系统(自研)

基于 AI 的工程方案（危大工程专项施工方案）智能审核系统，支持自动识别专业类型、智能匹配知识库规范、生成结构化审核报告。

## 文档导航

- [用户手册](./docs/用户手册.md) - 详细的功能介绍和操作指南
- [常见问题 FAQ](./docs/FAQ.md) - 使用过程中常见问题的解答

## 功能特性

- **智能专业识别** - 自动识别 13 个工程专业类型
  - 基坑工程、模板支撑体系工程、脚手架工程
  - 起重吊装及起重机械安装拆卸工程、拆除爆破工程、暗挖工程
  - 建筑幕墙安装工程、人工挖孔桩工程、钢结构安装工程
  - 水下作业工程、装配式建筑混凝土预制构件安装工程
  - 采用新技术新工艺新材料新设备工程、有限空间作业

- **知识库智能匹配** - 根据方案内容自动匹配相关规范文件
- **强制性标准优先加载** - 优先加载《智能体审核依据》强制性标准
- **多格式 PDF 解析** - 支持文本 PDF 和扫描版 PDF（OCR）
- **结构化审核报告** - 按标准格式输出审核意见
- **审核历史记录** - 保存历史审核记录，支持导出

File: 方案审核依据/专业法律法规标准规范审核依据/房屋建筑工程/安全类方案审核/2危大工程专项方案/9钢结构安装工程/GB50755-2012《钢结构工程施工规范》.md (part 1 of 2)
# 中华人民共和国国家标准

# 钢结构工程施工规范Code for construction of steel structures

2012- 01- 21 发布 2012- 08- 01 实施

中华人民共和国住房和城乡建设部中华人民共和国国家质量监督检验检疫总局

联合发布

# 中华人民共和国国家标准

# 钢结构工程施工规范

Code for construction of steel structures

# GB 50755 - 2012

主编部门:中华人民共和国住房和城乡建设部  批准部门:中华人民共和国住房和城乡建设部  施行日期:2012年8月1日

# 中国建筑工业出版社

2012 北京

中华人民共和国国家标准

# 钢结构工程施工规范

Code for construction of steel structures

GB 50755- 2012

\*

中国建筑工业出版社出版、发行(北京西郊百万庄)

各地新华书店、建筑书店经销

北京红光制版公司制版

北京市密东印刷有限公司印刷

\*

开本:  $850 \times 1168$  毫米 1/32 印张:  $4\frac{3}{8}$  字数:115千字

2012年6月第一版 2012年6月第一次印刷

定价:22.00元

统一书号:15112·21820

# 版权所有 翻印必究

如有印装质量问题,可寄本社退换

(邮政编码100037)

本社网址:http://www.cabp.com.cn

网上书店:http://www.china- building.com.cn

# 中华人民共和国住房和城乡建设部公告

第1263号

# 关于发布国家标准

《钢结构工程施工规范》的公告

现批准《钢结构工程施工规范》为国家标准,编号为GB50755- 2012,自2012年8月1日起实施。其中,第11.2.4、11.2.6条为强制性条文,必须严格执行。

本规范由我部标准定额研究所组织中国建筑工业出版社出版发行。

中华人民共和国住房和城乡建设部2012年1月21日

# 前言

本规范是根据中华人民共和国住房和城乡建设部《关于印发(2007年工程建设标准规范制订、修订计划(第一批)》的通知》(建标[2007]125号)的要求,由中国建筑股份有限公司和中建钢构有限公司会同有关单位共同编制而成的。

本规范是钢结构工程施工的通用技术标准,提出了钢结构工程施工和过程控制的基本要求,并作为制订和修订相关专用标准的依据。在编制过程中,编制组进行了广泛的调查研究,总结了我国几十年来的钢结构工程施工实践经验,借鉴了有关国外标准,开展了多项专题研究,并以多种方式广泛征求了有关单位和专家的意见,对主要问题进行了反复讨论、协调和修改,最后经审查定稿。

本规范共分16章,主要内容包括:总则、术语和符号、基本规定、施工阶段设计、材料、焊接、紧固件连接、零件及部件加工、构件组装及加工、钢结构预拼装、钢结构安装、压型金属板、涂装、施工测量、施工监测、施工安全和环境保护等。

本规范中以黑体字标志的条文为强制性条文,必须严格执行。

本规范由住房和城乡建设部负责管理和对强制性条文解释,由中国建筑股份有限公司负责具体技术内容的解释。为了提高规范质量,请各单位在执行本规范的过程中,注意总结经验,积累资料,随时将有关的意见和建议反馈给中国建筑股份有限公司(地址:北京市三里河路15号中建大厦中国建筑股份有限公司科技部;邮政编码:100037;电子邮箱:gb50755@cscec.com.cn),以供今后修订时参考。

本规范主编单位:中国建筑股份有限公司

中建钢构有限公司

本规范参编单位:中国建筑第三工程局有限公司

上海市机械施工有限公司

浙江东南网架股份有限公司

宝钢钢构有限公司

中冶建筑研究总院有限公司

江苏沪宁钢机股份有限公司

中国建筑东北设计研究院有限公司

上海建工集团股份有限公司

中国建筑第二工程局有限公司

中建工业设备安装有限公司

北京市建筑工程研究院有限责任公司

赫普(中国)有限公司

中建钢构江苏有限公司

中国京冶工程技术有限公司

本规范主要起草人员:毛志兵 张琨 肖绪文 王宏

戴立先 陈振明 张晶波 周观根

吴欣之 贺明玄 侯兆新 路克宽

鲍广鉴 费新华 陈晓明 廖功华

庞京辉 孙哲 方军 马合生

吴聚龙 秦杰 吴浩波 崔晓强

刘世民 卞若宁 李小明

本规范主要审查人员:马克俭 陈禄如 汪大绥 贺贤娟

杨嗣信 金虎根 柴昶 范懋达

郭彦林 王翠坤 窠伟农

# 目次

# 1 总则 1

# 2 术语和符号 2

2.1 术语 2

2.2 符号 3

3 基本规定 5

# 4 施工阶段设计 6

4.1 一般规定 6

4.2 施工阶段结构分析 7

4.3 结构预变形 8

4.4 施工详图设计 8

# 5 材料 9

5.1 一般规定 9

5.2 钢材 9

5.3 焊接材料 12

5.4 紧固件 13

5.5 钢铸件、锚具和销轴 15

5.6 涂装材料 15

5.7 材料存储 15

# 6 焊接 17

6.1 一般规定 17

6.2 焊接从业人员 17

6.3 焊接工艺 18

6.4 焊接接头 21

6.5 焊接质量检验 24

6.6 焊接缺陷返修 24

# 7 紧固件连接 26

7.1 一般规定 26

7.2 连接件加工及摩擦面处理 26

7.3 普通紧固件连接 27

7.4 高强度螺栓连接 28

# 8 零件及部件加工 34

8.1 一般规定 34

8.2 放样和号料 34

8.3 切割 35

8.4 矫正和成型 36

8.5 边缘加工 39

8.6 制孔 40

8.7 螺栓球和焊接球加工 40

8.8 铸钢节点加工 41

8.9 索节点加工 42

# 9 构件组装及加工 43

9.1 一般规定 43

9.2 部件拼接 43

9.3 构件组装 44

9.4 构件端部加工 45

9.5 构件矫正 45

# 10 钢结构预拼装 46

10.1 一般规定 46

10.2 实体预拼装 46

10.3 计算机辅助模拟预拼装 47

# 11 钢结构安装 48

11.1 一般规定 48

11.2 起重设备和吊具 49

11.3 基础、支承面和预埋件 49

11.4 构件安装 51

11.5 单层钢结构 52

11.6 多层、高层钢结构 53

11.7 大跨度空间钢结构 54

11.8 高耸钢结构 55

12 压型金属板 56

13 涂装 57

13.1 一般规定 57

13.2 表面处理 58

13.3 油漆防腐涂装 58

13.4 金属热喷涂 60

13.5 热浸镀锌防腐 60

13.6 防火涂装 61

# 14 施工测量 62

14.1 一般规定 62

14.2 平面控制网 62

14.3 高程控制网 63

14.4 单层钢结构施工测温 63

14.5 多层、高层钢结构施工测量 64

14.6 高耸钢结构施工测量 65

# 15 施工监测 67

15.1 一般规定 67

15.2 施工监测 67

16 施工安全和环境保护 70

16.1 一般规定 70

16.2 登高作业 70

16.3 安全通道 71

16.4 洞口和临边防护 71

16.5 施工机械和设备 71

16.6 吊装区安全 71

16.7 消防安全措施 72

16.8 环境保护措施 72本规范用词说明 74引用标准名录 75附：条文说明 79

# Contents

# 1 General Provisions 1

2 Terms and Symbols 2

2.1 Terms 2

2.2 Symbols 3

3 Basic Requirement 5

4 Design of Construction Stage 6

4.1 General Requirement 6

4.2 Structure Analysis of Construction Stage 7

4.3 Preset Deformation of Structure 8

4.4 Detail Design 8

# 5 Materials 9

5.1 General Requirement 9

5.2 Steel Materials 9

5.3 Welding Materials 12

5.4 Fasteners for Connections 13

5.5 Steel Castings, Anchorages and Pins 15

5.6 Coating Materials 15

5.7 Material Storages 15

6 Welding 17

6.1 General Requirement 17

6.2 Welding Personnel 17

6.3 Welding Process 18

6.4 Welding Connections 21

6.5 Inspection of Welding Quality 24

6.6 Repairing of Welding Defects 24

# 7 Connecting of Fasteners 26

7.1 General. Requirement 26

7.2 Preparation of Connecting Pieces and Friction Surface Treatment 26

7.3 Connecting of Ordinary Fasteners 27

7.4 Connecting of High Strength Bolts 28

# 8 Processing of Steel Parts and Components 34

8.1 General Requirement 34

8.2 Setting Out and Marking- off 34

8.3 Cutting 35

8.4 Rectification and Formation 36

8.5 Trimming of Edges 39

8.6 Holing 40

8.7 Processing of Welded Hollow Spheres and Bolted Spheres 40

8.8 Processing of Steel Castings 41

8.9 Processing of Rocpc Nodes 42

9 Assembling and Processing of Steel Elements 43

9.1 General Requirement 43

9.2 Assembling of Components 43

9.3 Assembling of Elements 44

9.4 Milling of Element Ends 45

9.5 Rectification of Steel Elements 45

# 10 Test Assembling of Steel Structures 46

10.1 General Requirement 46

10.2 Test Assembling of Steel Structures 46

10.3 Test Assembling of Computer Assistance Simulation 47

11 Installation of Steel Structures 48

11.1 General Requirement 48

11.2 Hoisting Equipment and Hoisting Mechanisms 49

11.3 Foundation, Bearing Surface and Embedment Parts 49

11.4 Installation of Elements 51

11.5 Single- story Steel Structures 52

11.6 Multi- story and Tall Steel structures 53

11.7 Long- span Spatial Steel Structures 54

11.8 High- rising Steel Structures 55

12 Extruded Metal Plates 56

13 Coating of Steel Structures 57

13.1 General Requirement 57

13.2 Surface Treatment 58

13.3 Coating of Anticorrosive Paint Layer 58

13.4 Metal Hot Spraying 60

13.5 Anticorrosion of Hot Dipping Galvanizing 60

13.6 Coating of Fire- retardant Coating Layer 61

14 Construction Surveying 62

14.1 General Requirement 62

14.2 Plan Control Network Survey 62

14.3 Elevation Control Network Survey 63

14.4 Surveying of Single- story Steel Structures 63

14.5 Surveying of Multi- story and Tall Steel Structures 64

14.6 Surveying of High- rising Steel Structures 65

15 Construction Monitoring 67

15.1 General Requirement 67

15.2 Construction Monitoring 67

16 Construction Safety and Environmental Protection 70

16.1 General Requirement 70

16.2 Climb Up 70

16.3 Safety Channel 71

16.4 Protection of Holes and Sides 71

16.5 Construction Machinery and Equipment 71

16.6 Safety of Site Hoisting Area 71

16.7 Measure of Fire Security 72 16.8 Measure of Environmental Protection 72 Explanation of Wording in This Code 74 List of Quoted Standards 75 Addition: Explanation of Provisions 79

# 1总则

1.0.1 为在钢结构工程施工中贯彻执行国家的技术经济政策,做到安全适用、确保质量、技术先进、经济合理,制定本规范。

1.0.2 本规范适用于工业与民用建筑及构筑物钢结构工程的施工。

1.0.3 钢结构工程应按本规范的规定进行施工,并按现行国家标准《建筑工程施工质量验收统一标准》GB50300和《钢结构工程施工质量验收规范》GB50205进行质量验收。

1.0.4 钢结构工程的施工,除应符合本规范外,尚应符合国家现行有关标准的规定。

# 2术语和符号

# 2.1术语

2.1.1 设计文件 design document

由设计单位完成的设计图纸、设计说明和设计变更文件等技术文件的统称。

2.1.2 设计施工图 design drawing

由设计单位编制的作为工程施工依据的技术图纸。

2.1.3 施工详图 detail drawing for construction

依据钢结构设计施工图和施工工艺技术要求,绘制的用于直接指导钢结构制作和安装的细化技术图纸。

2.1.4 临时支承结构 temporary structure

在施工期间存在的、施工结束后需要拆除的结构。

2.1.5 临时措施 temporary measure

在施工期间为了满足施工需求和保证工程安全而设置的一些必要的构造或临时零部件和杆件,如吊装孔、连接板、辅助构件等。

2.1.6 空间刚度单元 space rigid unit

由构件组成的基本稳定空间体系。

2.1.7 焊接空心球节点 welded hollow spherical node

管直接焊接在球上的节点。

2.1.8 螺栓球节点 bolted spherical node

管与球采用螺栓相连的节点,由螺栓球、高强度螺栓、套筒、紧固螺钉和锥头或封板等零、部件组成。

2.1.9 抗滑移系数 mean slip coefficient

高强度螺栓连接摩擦面滑移时,滑动外力与连接中法向压力的比值。

2.1.10 施工阶段结构分析 structure analysis of construction stage

在钢结构制作、运输和安装过程中,为满足相关功能要求所进行的结构分析和计算。

2.1.11 预变形 preset deformation

为使施工完成后的结构或构件达到设计几何定位的控制目标,预先进行的初始变形设置。

2.1.12 预拼装 test assembling

为检验构件形状和尺寸是否满足质量要求而预先进行的试拼装。

2.1.13 环境温度 ambient temperature

制作或安装时现场的温度。

# 2.2 符号

2.2.1 几何参数

$b$  ——宽度或板的自由外伸宽度;

$d$  ——直径;

$f$  ——挠度、弯曲矢高;

$h$  ——截面高度;

$l$  ——长度、跨度;

$m$  ——高强度螺母公称厚度;

$n$  ——垫圈个数;

$r$  ——半径;

$s$  ——高强度垫圈公称厚度;

$t$  ——板、壁的厚度;

$p$  ——螺纹的螺距;

$\Delta$  ——接触面间隙、增量;

$H$  ——柱高度;

$R_{\mathrm{a}}$  ——表面粗糙度参数。

2.2.2 作用及荷载

P——高强度螺栓设计预拉力;

T——高强度螺栓扭矩。

2.2.3 其他

k——系数。

# 3 基本规定

3.0.1 钢结构工程施工单位应具备相应的钢结构工程施工资质,并应有安全、质量和环境管理体系。

3.0.2 钢结构工程实施前,应有经施工单位技术负责人审批的施工组织设计、与其配套的专项施工方案等技术文件,并按有关规定报送监理工程师或业主代表;重要钢结构工程的施工技术方案和安全应急预案,应组织专家评审。

3.0.3 钢结构工程施工的技术文件和承包合同技术文件,对施工质量的要求不得低于本规范和现行国家标准《钢结构工程施工质量验收规范》GB50205的有关规定。

3.0.4 钢结构工程制作和安装应满足设计施工图的要求。施工单位应对设计文件进行工艺性审查;当需要修改设计时,应取得原设计单位同意,并应办理相关设计变更文件。

3.0.5 钢结构工程施工及质量验收时,应使用有效计量器具。各专业施工单位和监理单位应统一计量标准。

3.0.6 钢结构施工用的专用机具和工具,应满足施工要求,且应在合格检定有效期内。

3.0.7 钢结构施工应按下列规定进行质量过程控制:

1 原材料及成品进行进场验收;凡涉及安全、功能的原材料及半成品,按相关规定进行复验,见证取样、送样;

2 各工序按施工工艺要求进行质量控制,实行工序检验;

3 相关各专业工种之间进行交接检验;

4 隐蔽工程在封闭前进行质量验收。

3.0.8 本规范未涉及的新技术、新工艺、新材料和新结构,首次使用时应进行试验,并应根据试验结果确定所必须补充的标准,且应经专家论证。

# 4 施工阶段设计

# 4.1 一般规定

4.1.1 本章适用于钢结构工程施工阶段结构分析和验算、结构预变形设计、施工详图设计等内容的施工阶段设计。

4.1.2 进行施工阶段设计时,选用的设计指标应符合设计文件、现行国家标准《钢结构设计规范》GB50017等的有关规定。

4.1.3 施工阶段的结构分析和验算时,荷载应符合下列规定:

1 恒荷载应包括结构自重、预应力等,其标准值应按实际计算;

2 施工活荷载应包括施工堆载、操作人员和小型工具重量等,其标准值可按实际计算;

3 风荷载可根据工程所在地和实际施工情况,按不小于10年一遇风压取值,风荷载的计算应按现行国家标准《建筑结构荷载规范》GB50009的有关规定执行;当施工期间可能出现大于10年一遇风压取值时,应制定应急预案;

4 雪荷载的取值和计算应按现行国家标准《建筑结构荷载规范》GB50009的有关规定执行;

5 覆冰荷载的取值和计算应按现行国家标准《高耸结构设计规范》GB50135的有关规定执行;

6 起重设备和其他设备荷载标准值宜按设备产品说明书取值;

7 温度作用宜按当地气象资料所提供的温差变化计算;结构由日照引起向阳面和背阳面的温差,宜按现行国家标准《高耸结构设计规范》GB50135的有关规定执行;

8 本条第1~7款未规定的荷载和作用,可根据工程的具体情况确定。

# 4.2 施工阶段结构分析

4.2.1 当钢结构工程施工方法或施工顺序对结构的内力和变形产生较大影响, 或设计文件有特殊要求时, 应进行施工阶段结构分析, 并应对施工阶段结构的强度、稳定性和刚度进行验算, 其验算结果应满足设计要求。

4.2.2 施工阶段结构分析的荷载效应组合和荷载分项系数取值, 应符合现行国家标准《建筑结构荷载规范》GB50009等的有关规定。

4.2.3 施工阶段分析结构重要性系数不应小于0.9, 重要的临时支承结构其重要性系数不应小于1.0。

4.2.4 施工阶段的荷载作用、结构分析模型和基本假定应与实际施工状况相符合。施工阶段的结构宜按静力学方法进行弹性分析。

4.2.5 施工阶段的临时支承结构和措施应按施工状况的荷载作用, 对构件应进行强度、稳定性和刚度验算, 对连接节点应进行强度和稳定验算。当临时支承结构作为设备承载结构时, 应进行专项设计; 当临时支承结构或措施对结构产生较大影响时, 应提交原设计单位确认。

4.2.6 临时支承结构的拆除顺序和步骤应通过分析和计算确定, 并应编制专项施工方案, 必要时应经专家论证。

4.2.7 对吊装状态的构件或结构单元, 宜进行强度、稳定性和变形验算, 动力系数宜取  $1.1 \sim 1.4$  。

4.2.8 索结构中的索安装和张拉顺序应通过分析和计算确定, 并应编制专项施工方案, 计算结果应经原设计单位确认。

4.2.9 支承移动式起重设备的地面或楼面, 应进行承载力和变形验算。当支承地面处于边坡或临近边坡时, 应进行边坡稳定验算。

# 4.3 结构预变形

4.3.1 当在正常使用或施工阶段因自重及其他荷载作用, 发生超过设计文件或国家现行有关标准规定的变形限值, 或设计文件对主体结构提出预变形要求时, 应在施工期间对结构采取预变形。

4.3.2 结构预变形计算时, 荷载应取标准值, 荷载效应组合应符合现行国家标准《建筑结构荷载规范》GB50009的有关规定。

4.3.3 结构预变形值应结合施工工艺, 通过结构分析计算, 并应由施工单位与原设计单位共同确定。结构预变形的实施应进行专项工艺设计。

# 4.4 施工详图设计

4.4.1 钢结构施工详图应根据结构设计文件和有关技术文件进行编制, 并应经原设计单位确认; 当需要进行节点设计时, 节点设计文件也应经原设计单位确认。

4.4.2 施工详图设计应满足钢结构施工构造、施工工艺、构件运输等有关技术要求。

4.4.3 钢结构施工详图应包括图纸目录、设计总说明、构件布置图、构件详图和安装节点详图等内容; 图纸表达应清晰、完整, 空间复杂构件和节点的施工详图, 宜增加三维图形表示。

4.4.4 构件重量应在钢结构施工详图中计算列出, 钢板零部件重量宜按矩形计算, 焊缝重量宜以焊接构件重量的  $1.5\%$  计算。

# 5材料

# 5.1一般规定

5.1.1 本章适用于钢结构工程材料的订货、进场验收和复验及存储管理。

5.1.2 钢结构工程所用的材料应符合设计文件和国家现行有关标准的规定,应具有质量合格证明文件,并应经进场检验合格后使用。

5.1.3 施工单位应制定材料的管理制度,并应做到订货、存放、使用规范化。

# 5.2 钢材

5.2.1 钢材订货时,其品种、规格、性能等均应符合设计文件和国家现行有关钢材标准的规定,常用钢材产品标准宜按表5.2.1采用。

表5.2.1 常用钢材产品标准  

<table><tr><td>标准编号</td><td>标准名称</td></tr><tr><td>GB/T 699</td><td>《优质碳素结构钢》</td></tr><tr><td>GB/T 700</td><td>《碳素结构钢》</td></tr><tr><td>GB/T 1591</td><td>《低合金高强度结构钢》</td></tr><tr><td>GB/T 3077</td><td>《合金结构钢》</td></tr><tr><td>GB/T 4171</td><td>《耐候结构钢》</td></tr><tr><td>GB/T 5313</td><td>《厚度方向性能钢板》</td></tr><tr><td>GB/T 19879</td><td>《建筑结构用钢板》</td></tr><tr><td>GB/T 247</td><td>《钢板和钢带包装、标志及质量证明书的一般规定》</td></tr><tr><td>GB/T 708</td><td>《冷轧钢板和钢带的尺寸、外形、重量及允许偏差》</td></tr></table>

<table><tr><td>标准编号</td><td>标准名称</td></tr><tr><td>GB/T 709</td><td>《热轧钢板和钢带的尺寸、外形、重量及允许偏差》</td></tr><tr><td>GB 912</td><td>《碳素结构钢和低合金结构钢热轧薄钢板和钢带》</td></tr><tr><td>GB/T 3274</td><td>《碳素结构钢和低合金结构钢热轧厚钢板和钢带》</td></tr><tr><td>GB/T 14977</td><td>《热轧钢板表面质量的一般要求》</td></tr><tr><td>GB/T 17505</td><td>《钢及钢产品交货一般技术要求》</td></tr><tr><td>GB/T 2101</td><td>《型钢验收、包装、标志及质量证明书的一般规定》</td></tr><tr><td>GB/T 11263</td><td>《热轧H型钢和剖分T型钢》</td></tr><tr><td>GB/T 706</td><td>《热轧型钢》</td></tr><tr><td>GB/T 8162</td><td>《结构用无缝钢管》</td></tr><tr><td>GB/T 13793</td><td>《直缝电焊钢管》</td></tr><tr><td>GB/T 17395</td><td>《无缝钢管尺寸、外形、重量及允许偏差》</td></tr><tr><td>GB/T 6728</td><td>《结构用冷弯空心型钢尺寸、外形、重量及允许偏差》</td></tr><tr><td>GB/T 12755</td><td>《建筑用压型钢板》</td></tr><tr><td>GB 8918</td><td>《重要用途钢丝绳》</td></tr><tr><td>YB 3301</td><td>《焊接H型钢》</td></tr><tr><td>YB/T 152</td><td>《高强度低松弛预应力热镀锌钢绞线》</td></tr><tr><td>YB/T 5004</td><td>《镀锌钢绞线》</td></tr><tr><td>GB/T 5224</td><td>《预应力混凝土用钢绞线》</td></tr><tr><td>GB/T 17101</td><td>《桥梁缆索用热镀锌钢丝》</td></tr><tr><td>GB/T 20934</td><td>《钢拉杆》</td></tr></table>

5.2.2 钢材订货合同应对材料牌号、规格尺寸、性能指标、检验要求、尺寸偏差等有明确的约定。定尺钢材应留有复验取样的余量;钢材的交货状态,宜按设计文件对钢材的性能要求与供货厂家商定。

5.2.3 钢材的进场验收,除应符合本规范的规定外,尚应符合现行国家标准《钢结构工程施工质量验收规范》GB50205的有关规定。对属于下列情况之一的钢材,应进行抽样复验:

1 国外进口钢材;

2 钢材混批;

3 板厚等于或大于  $40\mathrm{mm}$ ,且设计有  $Z$  向性能要求的厚板;

4 建筑结构安全等级为一级,大跨度钢结构中主要受力构件所采用的钢材;

5 设计有复验要求的钢材;

6 对质量有疑义的钢材。

5.2.4 钢材复验内容应包括力学性能试验和化学成分分析,其取样、制样及试验方法可按表5.2.4中所列的标准执行。

表5.2.4 钢材试验标准  

<table><tr><td>标准编号</td><td>标准名称</td></tr><tr><td>GB/T 2975</td><td>《钢及钢产品 力学性能试验取样位置及试样制备》</td></tr><tr><td>GB/T 228.1</td><td>《金属材料 拉伸试验 第1部分：室温试验方法》</td></tr><tr><td>GB/T 229</td><td>《金属材料 夏比摆锤冲击试验方法》</td></tr><tr><td>GB/T 232</td><td>《金属材料 弯曲试验方法》</td></tr><tr><td>GB/T 20066</td><td>《钢和铁 化学成分测定用试样的取样和制样方法》</td></tr><tr><td>GB/T 222</td><td>《钢的成品化学成分允许偏差》</td></tr><tr><td>GB/T 223</td><td>《钢铁及合金化学分析方法》</td></tr></table>

5.2.5 当设计文件无特殊要求时,钢结构工程中常用牌号钢材的抽样复验检验批宜按下列规定执行:

1 牌号为Q235、Q345且板厚小于  $40\mathrm{mm}$  的钢材,应按同一生产厂家、同一牌号、同一质量等级的钢材组成检验批,每批重量不应大于150t;同一生产厂家、同一牌号的钢材供货重量超过600t且全部复验合格时,每批的组批重量可扩大至400t;

2 牌号为Q235、Q345且板厚大于或等于  $40\mathrm{mm}$  的钢材,应按同一生产厂家、同一牌号、同一质量等级的钢材组成检验批,每批重量不应大于60t;同一生产厂家、同一牌号的钢材供货重量超过600t且全部复验合格时,每批的组批重量可扩大至400t;

3 牌号为 Q390 的钢材, 应按同一生产厂家、同一质量等级的钢材组成检验批, 每批重量不应大于 60t; 同一生产厂家的钢材供货重量超过 600t 且全部复验合格时, 每批的组批重量可扩大至 300t;

4 牌号为 Q235GJ、Q345GJ、Q390GJ 的钢板, 应按同一生产厂家、同一牌号、同一质量等级的钢材组成检验批, 每批重量不应大于 60t; 同一生产厂家、同一牌号的钢材供货重量超过 600t 且全部复验合格时, 每批的组批重量可扩大至 300t;

5 牌号为 Q420、Q460、Q420GJ、Q460GJ 的钢材, 每个检验批应由同一牌号、同一质量等级、同一炉号、同一厚度、同一交货状态的钢材组成, 每批重量不应大于 60t;

6 有厚度方向要求的钢板, 宜附加逐张超声波无损探伤复验。

5.2.6 进口钢材复验的取样、制样及试验方法应按设计文件和合同规定执行。海关商检结果经监理工程师认可后, 可作为有效的材料复验结果。

# 5.3 焊接材料

5.3.1 焊接材料的品种、规格、性能等应符合国家现行有关产品标准和设计要求, 常用焊接材料产品标准宜按表 5.3.1 采用。焊条、焊丝、焊剂、电渣焊熔嘴等焊接材料应与设计选用的钢材相匹配, 且应符合现行国家标准《钢结构焊接规范》GB50661的有关规定。

表5.3.1 常用焊接材料产品标准  

<table><tr><td>标准编号</td><td>标准名称</td></tr><tr><td>GB/T 5117</td><td>《碳钢焊条》</td></tr><tr><td>GB/T 5118</td><td>《低合金钢焊条》</td></tr><tr><td>GB/T 14957</td><td>《熔化焊用钢丝》</td></tr><tr><td>GB/T 8110</td><td>《气体保护电弧焊用碳钢、低合金钢焊丝》</td></tr></table>

续表5.3.1  

<table><tr><td>标准编号</td><td>标准名称</td></tr><tr><td>GB/T 10045</td><td>《碳钢药芯焊丝》</td></tr><tr><td>GB/T 17493</td><td>《低合金钢药芯焊丝》</td></tr><tr><td>GB/T 5293</td><td>《埋弧焊用碳钢焊丝和焊剂》</td></tr><tr><td>GB/T 12470</td><td>《埋弧焊用低合金钢焊丝和焊剂》</td></tr><tr><td>GB/T 10432.1</td><td>《电弧螺柱焊用无头焊钉》</td></tr><tr><td>GB/T 10433</td><td>《电弧螺柱焊用圆柱头焊钉》</td></tr></table>

5.3.2 用于重要焊缝的焊接材料, 或对质量合格证明文件有疑义的焊接材料, 应进行抽样复验, 复验时焊丝宜按五个批 (相当炉批) 取一组试验, 焊条宜按三个批 (相当炉批) 取一组试验。5.3.3 用于焊接切割的气体应符合现行国家标准《钢结构焊接规范》GB50661和表5.3.3所列标准的规定。

表5.3.3 常用焊接切割用气体标准  

<table><tr><td>标准编号</td><td>标准名称</td></tr><tr><td>GB/T 4842</td><td>《氩》</td></tr><tr><td>GB/T 6052</td><td>《工业液体二氧化碳》</td></tr><tr><td>HG/T 2537</td><td>《焊接用二氧化碳》</td></tr><tr><td>GB 16912</td><td>《深度冷冻法生产氧气及相关气体安全技术规程》</td></tr><tr><td>GB 6819</td><td>《溶解乙炔》</td></tr><tr><td>HG/T 3661.1</td><td>《焊接切割用燃气 丙烯》</td></tr><tr><td>HG/T 3661.2</td><td>《焊接切割用燃气 丙烷》</td></tr><tr><td>GB/T 13097</td><td>《工业用环氧氯丙烷》</td></tr><tr><td>HG/T 3728</td><td>《焊接用混合气体 氩一二氧化碳》</td></tr></table>

# 5.4 紧固件

5.4.1 钢结构连接用的普通螺栓、高强度大六角头螺栓连接副、扭剪型高强度螺栓连接副等紧固件, 应符合表5.4.1所列标准的

规定。

表5.4.1 钢结构连接用紧固件标准  

<table><tr><td>标准编号</td><td>标准名称</td></tr><tr><td>GB/T 5780</td><td>《六角头螺栓 C级》</td></tr><tr><td>GB/T 5781</td><td>《六角头螺栓 全螺纹 C级》</td></tr><tr><td>GB/T 5782</td><td>《六角头螺栓》</td></tr><tr><td>GB/T 5783</td><td>《六角头螺栓 全螺纹》</td></tr><tr><td>GB/T 1228</td><td>《钢结构用高强度大六角头螺栓》</td></tr><tr><td>GB/T 1229</td><td>《钢结构用高强度大六角螺母》</td></tr><tr><td>GB/T 1230</td><td>《钢结构用高强度垫圈》</td></tr><tr><td>GB/T 1231</td><td>《钢结构用高强度大六角头螺栓、大六角螺母、垫圈技术条件》</td></tr><tr><td>GB/T 3632</td><td>《钢结构用扭剪型高强度螺栓连接副》</td></tr><tr><td>GB/T 3098.1</td><td>《紧固件机械性能 螺栓、螺钉和螺柱》</td></tr></table>

5.4.2 高强度大六角头螺栓连接副和扭剪型高强度螺栓连接副,应分别有扭矩系数和紧固轴力(预拉力)的出厂合格检验报告,并随箱带。当高强度螺栓连接副保管时间超过6个月后使用时,应按相关要求重新进行扭矩系数或紧固轴力试验,并应在合格后再使用。

5.4.3 高强度大六角头螺栓连接副和扭剪型高强度螺栓连接副,应分别进行扭矩系数和紧固轴力(预拉力)复验,试验螺栓应从施工现场待安装的螺栓批中随机抽取,每批应抽取8套连接副进行复验。

5.4.4 建筑结构安全等级为一级,跨度为40m及以上的螺栓球节点钢网架结构,其连接高强度螺栓应进行表面硬度试验,8.8级的高强度螺栓其表面硬度应为HRC21~29,10.9级的高强度螺栓其表面硬度应为HRC32~36,且不得有裂纹或损伤。

5.4.5 普通螺栓作为永久性连接螺栓,且设计文件要求或对其质量有疑义时,应进行螺栓实物最小拉力载荷复验,复验时每一规格螺栓应抽查8个。

# 5.5 钢铸件、锚具和销轴

5.5.1 钢铸件选用的铸件材料应符合表5.5.1中所列标准和设计文件的规定。

表5.5.1 钢铸件标准  

<table><tr><td>标准编号</td><td>标准名称</td></tr><tr><td>GB/T 11352</td><td>《一般工程用铸造碳钢件》</td></tr><tr><td>GB/T 7659</td><td>《焊接结构用铸钢件》</td></tr></table>

5.5.2 预应力钢结构锚具应根据预应力构件的品种、锚固要求和张拉工艺等选用,锚具材料应符合设计文件、国家现行标准《预应力筋用锚具、夹具和连接器》GB/T 14370和《预应力筋用锚具、夹具和连接器应用技术规程》JGJ 85的有关规定。

5.5.3 销轴规格和性能应符合设计文件和现行国家标准《销轴》GB/T 882的有关规定。

# 5.6 涂装材料

5.6.1 钢结构防腐涂料、稀释剂和固化剂,应按设计文件和国家现行有关产品标准的规定选用,其品种、规格、性能等应符合设计文件及国家现行有关产品标准的要求。

5.6.2 富锌防腐油漆的锌含量应符合设计文件及现行行业标准《富锌底漆》HG/T 3668的有关规定。

5.6.3 钢结构防火涂料的品种和技术性能,应符合设计文件和现行国家标准《钢结构防火涂料》GB 14907等的有关规定。

5.6.4 钢结构防火涂料的施工质量验收应符合现行国家标准《钢结构工程施工质量验收规范》GB 50205的有关规定。

# 5.7 材料存储

5.7.1 材料存储及成品管理应有专人负责,管理人员应经企业培训上岗。

5.7.2 材料入库前应进行检验, 核对材料的品种、规格、批号、质量合格证明文件、中文标志和检验报告等, 应检查表面质量、包装等。

5.7.3 检验合格的材料应按品种、规格、批号分类堆放, 材料堆放应有标识。

5.7.4 材料入库和发放应有记录。发料和领料时应核对材料的品种、规格和性能。

5.7.5 剩余材料应回收管理。回收入库时, 应核对其品种、规格和数量, 并应分类保管。

5.7.6 钢材堆放应减少钢材的变形和锈蚀, 并应放置垫木或垫块。

5.7.7 焊接材料存储应符合下列规定:

1 焊条、焊丝、焊剂等焊接材料应按品种、规格和批号分别存放在干燥的存储室内;

2 焊条、焊剂及栓钉瓷环在使用前, 应按产品说明书的要求进行焙烘。

5.7.8 连接用紧固件应防止锈蚀和碰伤, 不得混批存储。

5.7.9 涂装材料应按产品说明书的要求进行存储。

# 6焊接

# 6.1一般规定

6.1.1 本章适用于钢结构施工过程中焊条电弧焊接、气体保护电弧焊接、埋弧焊接、电渣焊接和栓钉焊接等施工。

6.1.2 钢结构施工单位应具备现行国家标准《钢结构焊接规范》GB50661规定的基本条件和人员资质。

6.1.3 焊接用施工图的焊接符号表示方法, 应符合现行国家标准《焊缝符号表示法》GB/T324和《建筑结构制图标准》GB/T50105的有关规定, 图中应标明工厂施焊和现场施焊的焊缝部位、类型、坡口形式、焊缝尺寸等内容。

6.1.4 焊缝坡口尺寸应按现行国家标准《钢结构焊接规范》GB50661的有关规定执行, 坡口尺寸的改变应经工艺评定合格后执行。

# 6.2 焊接从业人员

6.2.1 焊接技术人员(焊接工程师)应具有相应的资格证书; 大型重要的钢结构工程, 焊接技术负责人应取得中级及以上技术职称并有五年以上焊接生产或施工实践经验。

6.2.2 焊接质量检验人员应接受过焊接专业的技术培训, 并应经岗位培训取得相应的质量检验资格证书。

6.2.3 焊缝无损检测人员应取得国家专业考核机构颁发的等级证书, 并应按证书合格项目及权限从事焊缝无损检测工作。

6.2.4 焊工应经考试合格并取得资格证书, 应在认可的范围内焊接作业, 严禁无证上岗。

# 6.3焊接工艺

# I 焊接工艺评定及方案

6.3.1 施工单位首次采用的钢材、焊接材料、焊接方法、接头形式、焊接位置、焊后热处理等各种参数及参数的组合,应在钢结构制作及安装前进行焊接工艺评定试验。焊接工艺评定试验方法和要求,以及免予工艺评定的限制条件,应符合现行国家标准《钢结构焊接规范》GB50661的有关规定。

6.3.2焊接施工前,施工单位应以合格的焊接工艺评定结果或采用符合免除工艺评定条件为依据,编制焊接工艺文件,并应包括下列内容:

1 焊接方法或焊接方法的组合;

2 母材的规格、牌号、厚度及覆盖范围;

3 填充金属的规格、类别和型号;

4 焊接接头形式、坡口形式、尺寸及其允许偏差;

5 焊接位置;

6 焊接电源的种类和极性;

7 清根处理;

8 焊接工艺参数(焊接电流、焊接电压、焊接速度、焊层和焊道分布);

9 预热温度及道间温度范围;

10 焊后消除应力处理工艺;

11 其他必要的规定。

# Ⅱ 焊接作业条件

6.3.3 焊接时,作业区环境温度、相对湿度和风速等应符合下列规定,当超出本条规定且必须进行焊接时,应编制专项方案:

1 作业环境温度不应低于一  $10^{\circ} \mathrm{C}$ ;

2 焊接作业区的相对湿度不应大于  $90 \%$

3 当手工电弧焊和自保护药芯焊丝电弧焊时,焊接作业区最大风速不应超过  $3\mathrm{m / s}$ ;当气体保护电弧焊时,焊接作业区最大风速不应超过  $2\mathrm{m / s}$ 。

6.3.4 现场高空焊接作业应搭设稳固的操作平台和防护棚。

6.3.5 焊接前,应采用钢丝刷、砂轮等工具清除待焊处表面的氧化皮、铁锈、油污等杂物,焊缝坡口宜按现行国家标准《钢结构焊接规范》GB50661的有关规定进行检查。

6.3.6 焊接作业应按工艺评定的焊接工艺参数进行。

6.3.7 当焊接作业环境温度低于  $0^{\circ}\mathrm{C}$  且不低于  $- 10^{\circ}\mathrm{C}$  时,应采取加热或防护措施,应将焊接接头和焊接表面各方向大于或等于钢板厚度的2倍且不小于  $100\mathrm{mm}$  范围内的母材,加热到规定的最低预热温度且不低于  $20^{\circ}\mathrm{C}$  后再施焊。

# Ⅲ定位焊

6.3.8 定位焊焊缝的厚度不应小于  $3\mathrm{mm}$ ,不宜超过设计焊缝厚度的  $2 / 3$ ;长度不宜小于  $40\mathrm{mm}$  和接头中较薄部件厚度的4倍;间距宜为  $300\mathrm{mm} \sim 600\mathrm{mm}$ 。

6.3.9 定位焊缝与正式焊缝应具有相同的焊接工艺和焊接质量要求。多道定位焊焊缝的端部应为阶梯状。采用钢衬垫板的焊接接头,定位焊宜在接头坡口内进行。定位焊焊接时预热温度宜高于正式施焊预热温度  $20^{\circ}\mathrm{C} \sim 50^{\circ}\mathrm{C}$ 。

# IV 引弧板、引出板和衬垫板

6.3.10 当引弧板、引出板和衬垫板为钢材时,应选用屈服强度不大于被焊钢材标称强度的钢材,且焊接性应相近。

6.3.11 焊接接头的端部应设置焊缝引弧板、引出板。焊条电弧焊和气体保护电弧焊焊缝引出长度应大于  $25\mathrm{mm}$ ,埋弧焊缝引出长度应大于  $80\mathrm{mm}$ 。焊接完成并完全冷却后,可采用火焰切割、碳弧气刨或机械等方法除去引弧板、引出板,并应修磨平整,严禁用锤击落。

6.3.12 钢衬垫板应与接头母材密贴连接, 其间隙不应大于  $1.5 \mathrm{~mm}$ , 并应与焊缝充分熔合。手工电弧焊和气体保护电弧焊时, 钢衬垫板厚度不应小于  $4 \mathrm{~mm}$ ; 埋弧焊接时, 钢衬垫板厚度不应小于  $6 \mathrm{~mm}$ ; 电渣焊时钢衬垫板厚度不应小于  $25 \mathrm{~mm}$ 。

# V 预热和道间温度控制

6.3.13 预热和道间温度控制宜采用电加热、火焰加热和红外线加热等加热方法, 并应采用专用的测温仪器测量。预热的加热区域应在焊接坡口两侧, 宽度应为焊件施焊处板厚的 1.5 倍以上, 且不应小于  $100 \mathrm{~mm}$ 。温度测量点, 当为非封闭空间构件时, 宜在焊件受热面的背面离焊接坡口两侧不小于  $75 \mathrm{~mm}$  处; 当为封闭空间构件时, 宜在正面离焊接坡口两侧不小于  $100 \mathrm{~mm}$  处。

6.3.14 焊接接头的预热温度和道间温度, 应符合现行国家标准《钢结构焊接规范》GB50661的有关规定; 当工艺选用的预热温度低于现行国家标准《钢结构焊接规范》GB50661的有关规定时, 应通过工艺评定试验确定。

# VI 焊接变形的控制

6.3.15 采用的焊接工艺和焊接顺序应使构件的变形和收缩最小, 可采用下列控制变形的焊接顺序:

1 对接接头、T形接头和十字接头, 在构件放置条件允许或易于翻转的情况下, 宜双面对称焊接; 有对称截面的构件, 宜对称于构件中性轴焊接; 有对称连接杆件的节点, 宜对称于节点轴线同时对称焊接;

2 非对称双面坡口焊缝, 宜先焊深坡口侧部分焊缝, 然后焊满浅坡口侧, 最后完成深坡口侧焊缝。特厚板宜增加轮流对称焊接的循环次数;

3 长焊缝宜采用分段退焊法、跳焊法或多人对称焊接法。6.3.16 构件焊接时, 宜采用预留焊接收缩余量或预置反变形方法控制收缩和变形, 收缩余量和反变形值宜通过计算或试验

确定。

6.3.17 构件装配焊接时, 应先焊收缩量较大的接头、后焊收缩量较小的接头, 接头应在拘束较小的状态下焊接。

# 焊后消除应力处理

6.3.18 设计文件或合同文件对焊后消除应力有要求时, 需经疲劳验算的结构中承受拉应力的对接接头或焊缝密集的节点或构件, 宜采用电加热器局部退火和加热炉整体退火等方法进行消除应力处理; 仅为稳定结构尺寸时, 可采用振动法消除应力。

6.3.19 焊后热处理应符合现行行业标准《碳钢、低合金钢焊接构件焊后热处理方法》JB/T6046的有关规定。当采用电加热器对焊接构件进行局部消除应力热处理时, 应符合下列规定:

1 使用配有温度自动控制仪的加热设备, 其加热、测温、控温性能应符合使用要求;

2 构件焊缝每侧面加热板 (带) 的宽度应至少为钢板厚度的3倍, 且不应小于200mm;

3 加热板 (带) 以外构件两侧宜用保温材料覆盖。

6.3.20 用锤击法消除中间焊层应力时, 应使用圆头手锤或小型振动工具进行, 不应对根部焊缝、盖面焊缝或焊缝坡口边缘的母材进行锤击。

6.3.21 采用振动法消除应力时, 振动时效工艺参数选择及技术要求, 应符合现行行业标准《焊接构件振动时效工艺参数选择及技术要求》JB/T10375的有关规定。

# 6.4 焊接接头

# I 全熔透和部分熔透焊接

6.4.1 T形接头、十字接头、角接接头等要求全熔透的对接和角接组合焊缝, 其加强角焊缝的焊脚尺寸不应小于  $t / 4$  [图6.4.1(a)~图6.4.1(c)], 设计有疲劳验算要求的吊车梁或

类似构件的腹板与上翼缘连接焊缝的焊脚尺寸应为  $t / 2$  ,且不应大于10mm[图6.4.1(d)]。焊脚尺寸的允许偏差为  $0 \sim 4 \mathrm{~mm}$  。

![](images/fd4e9d512ceffb747fff2d7b52f0a1273edf0c8ab2995ed2af2daf4add5387fe.jpg)  
图6.4.1 焊脚尺寸

6.4.2 全熔透坡口焊缝对接接头的焊缝余高,应符合表6.4.2的规定:

表6.4.2 对接接头的焊缝余高（mm）  

<table><tr><td>设计要求焊缝等级</td><td>焊缝宽度</td><td>焊缝余高</td></tr><tr><td rowspan="2">一、二级焊缝</td><td>&amp;lt;20</td><td>0～3</td></tr><tr><td>≥20</td><td>0～4</td></tr><tr><td rowspan="2">三级焊缝</td><td>&amp;lt;20</td><td>0～3.5</td></tr><tr><td>≥20</td><td>0～5</td></tr></table>

6.4.3 全熔透双面坡口焊缝可采用不等厚的坡口深度,较浅坡口深度不应小于接头厚度的1/4。

6.4.4 部分熔透焊接应保证设计文件要求的有效焊缝厚度。T形接头和角接接头中部分熔透坡口焊缝与角焊缝构成的组合焊缝,其加强角焊缝的焊脚尺寸应为接头中最薄板厚的1/4,且不应超过10mm。

# Ⅱ 角焊缝接头

6.4.5 由角焊缝连接的部件应密贴,根部间隙不宜超过2mm;当接头的根部间隙超过2mm时,角焊缝的焊脚尺寸应根据根部间隙值增加,但最大不应超过5mm。

6.4.6 当角焊缝的端部在构件上时,转角处宜连续包角焊,起弧和熄弧点距焊缝端部宜大于  $10.0\mathrm{mm}$ ;当角焊缝端部不设置引弧和引出板的连续焊缝,起熄弧点(图6.4.6)距焊缝端部宜大于  $10.0\mathrm{mm}$ ,弧坑应填满。

![](images/b69d3845eb784b9a8a301a1c34ebd5a8f81add743c9bca386a4f456eb64aadd3.jpg)  
图6.4.6 起熄弧点位置

6.4.7 间断角焊缝每焊段的最小长度不应小于  $40\mathrm{mm}$ ,焊段之间的最大间距不应超过较薄焊件厚度的24倍,且不应大于  $300\mathrm{mm}$ 。

# Ⅲ 塞焊与槽焊

6.4.8 塞焊和槽焊可采用手工电弧焊、气体保护电弧焊及自保护电弧焊等焊接方法。平焊时,应分层熔敷焊接,每层熔渣应冷却凝固并清除后再重新焊接;立焊和仰焊时,每道焊缝焊完后,应待熔渣冷却并清除后再施焊后续焊道。

6.4.9 塞焊和槽焊的两块钢板接触面的装配间隙不得超过  $1.5\mathrm{mm}$ 。塞焊和槽焊焊接时严禁使用填充板材。

# Ⅳ 电渣焊

6.4.10 电渣焊应采用专用的焊接设备,可采用熔化嘴和非熔化嘴方式进行焊接。电渣焊采用的衬垫可使用钢衬垫和水冷铜衬垫。

6.4.11 箱形构件内隔板与面板T形接头的电渣焊焊接宜采取对称方式进行焊接。

6.4.12 电渣焊衬垫板与母材的定位焊宜采用连续焊。

# V栓钉焊

6.4.13 栓钉应采用专用焊接设备进行施焊。首次栓钉焊接时,应进行焊接工艺评定试验,并应确定焊接工艺参数。

6.4.14 每班焊接作业前,应至少试焊3个栓钉,并应检查合格后再正式施焊。

6.4.15 当受条件限制而不能采用专用设备焊接时,栓钉可采用焊条电弧焊和气体保护电弧焊焊接,并应按相应的工艺参数施焊,其焊缝尺寸应通过计算确定。

# 6.5 焊接质量检验

6.5.1 焊缝的尺寸偏差、外观质量和内部质量,应按现行国家标准《钢结构工程施工质量验收规范》GB50205和《钢结构焊接规范》GB50661的有关规定进行检验。

6.5.2 栓钉焊接后应进行弯曲试验抽查,栓钉弯曲  $30^{\circ}$  后焊缝和热影响区不得有肉眼可见裂纹。

# 6.6 焊接缺陷返修

6.6.1 焊缝金属或母材的缺欠超过相应的质量验收标准时,可采用砂轮打磨、碳弧气刨、铲凿或机械等方法彻底清除。采用焊接修复前,应清洁修复区域的表面。

6.6.2 焊缝缺陷返修应符合下列规定:

1 焊缝焊瘤、凸起或余高过大,应采用砂轮或碳弧气刨清除过量的焊缝金属;

2 焊缝凹陷、弧坑、咬边或焊缝尺寸不足等缺陷应进行补焊;

3 焊缝未熔合、焊缝气孔或夹渣等,在完全清除缺陷后应进行补焊;

4 焊缝或母材上裂纹应采用磁粉、渗透或其他无损检测方

法确定裂纹的范围及深度, 应用砂轮打磨或碳弧气刨清除裂纹及其两端各 50mm 长的完好焊缝或母材, 并应用渗透或磁粉探伤方法确定裂纹完全清除后, 再重新进行补焊。对于拘束度较大的焊接接头上裂纹的返修, 碳弧气刨清除裂纹前, 宜在裂纹两端钻止裂孔后再清除裂纹缺陷。焊接裂纹的返修, 应通知焊接工程师对裂纹产生的原因进行调查和分析, 应制定专门的返修工艺方案后按工艺要求进行;

5 焊缝缺陷返修的预热温度应高于相同条件下正常焊接的预热温度  $30^{\circ} \mathrm{C} \sim 50^{\circ} \mathrm{C}$ , 并应采用低氢焊接方法和焊接材料进行焊接;

6 焊缝返修部位应连续焊成, 中断焊接时应采取后热、保温措施;

7 焊缝同一部位的缺陷返修次数不宜超过两次。当超过两次时, 返修前应先对焊接工艺进行工艺评定, 并应评定合格后再进行后续的返修焊接。返修后的焊接接头区域应增加磁粉或着色检查。

# 7 紧固件连接

# 7.1 一般规定

7.1.1 本章适用于钢结构制作和安装中的普通螺栓、扭剪型高强度螺栓、高强度大六角头螺栓、钢网架螺栓球节点用高强度螺栓及拉铆钉、自攻钉、射钉等紧固件连接工程的施工。

7.1.2 构件的紧固件连接节点和拼接接头,应在检验合格后进行紧固施工。

7.1.3 经验收合格的紧固件连接节点与拼接接头,应按设计文件的规定及时进行防腐和防火涂装。接触腐蚀性介质的接头应用防腐腻子等材料封闭。

7.1.4 钢结构制作和安装单位,应按现行国家标准《钢结构工程施工质量验收规范》GB50205的有关规定分别进行高强度螺栓连接摩擦面的抗滑移系数试验,其结果应符合设计要求。当高强度螺栓连接节点按承压型连接或张拉型连接进行强度设计时,可不进行摩擦面抗滑移系数的试验。

# 7.2 连接件加工及摩擦面处理

7.2.1 连接件螺栓孔应按本规范第8章的有关规定进行加工,螺栓孔的精度、孔壁表面粗糙度、孔径及孔距的允许偏差等,应符合现行国家标准《钢结构工程施工质量验收规范》GB50205的有关规定。

7.2.2 螺栓孔孔距超过本规范第7.2.1条规定的允许偏差时,可采用与母材相匹配的焊条补焊,并应经无损检测合格后重新制孔,每组孔中经补焊重新钻孔的数量不得超过该组螺栓数量的  $20\%$  。

7.2.3 高强度螺栓摩擦面对因板厚公差、制造偏差或安装偏差

等产生的接触面间隙,应按表7.2.3规定进行处理。

表7.2.3 接触面间隙处理  

<table><tr><td>项目</td><td>示 意 图</td><td>处理方法</td></tr><tr><td>1</td><td>△</td><td>△&amp;lt;1.0mm时不予处理</td></tr><tr><td>2</td><td>磨斜面</td><td>△=(1.0~3.0)mm时将厚板一侧磨成1:10缓坡,使间隙小于1.0mm</td></tr><tr><td>3</td><td>△</td><td>△&amp;gt;3.0mm时加垫板,垫板厚度不小于3mm,最多不超过三层,垫板材质和摩擦面处理方法应与构件相同</td></tr></table>

7.2.4高强度螺栓连接处的摩擦面可根据设计抗滑移系数的要求选择处理工艺,抗滑移系数应符合设计要求。采用手工砂轮打磨时,打磨方向应与受力方向垂直,且打磨范围不应小于螺栓孔径的4倍。

7.2.5 经表面处理后的高强度螺栓连接摩擦面,应符合下列规定:

1连接摩擦面应保持干燥、清洁,不应有飞边、毛刺、焊接飞溅物、焊疤、氧化铁皮、污垢等;

2经处理后的摩擦面应采取保护措施,不得在摩擦面上作标记;

3摩擦面采用生锈处理方法时,安装前应以细钢丝刷垂直于构件受力方向除去摩擦面上的浮锈。

# 7.3 普通紧固件连接

7.3 普通紧固件连接7.3.1 普通螺栓可采用普通扳手紧固,螺栓紧固应使被连接件接触面、螺栓头和螺母与构件表面密贴。普通螺栓紧固应从中间开始,对称向两边进行,大型接头宜采用复拧。

7.3.2 普通螺栓作为永久性连接螺栓时,紧固连接应符合下列规定:

1 螺栓头和螺母侧应分别放置平垫圈,螺栓头侧放置的垫圈不应多于2个,螺母侧放置的垫圈不应多于1个;

2 承受动力荷载或重要部位的螺栓连接,设计有防松动要求时,应采取有防松动装置的螺母或弹簧垫圈,弹簧垫圈应放置在螺母侧;

3 对工字钢、槽钢等有斜面的螺栓连接,宜采用斜垫圈;

4 同一个连接接头螺栓数量不应少于2个;

5 螺栓紧固后外露丝扣不应少于2扣,紧固质量检验可采用锤敲检验。

7.3.3 连接薄钢板采用的拉铆钉、自攻钉、射钉等,其规格尺寸应与被连接钢板相匹配,其间距、边距等应符合设计文件的要求。钢拉铆钉和自攻螺钉的钉头部分应靠在较薄的板件一侧。自攻螺钉、钢拉铆钉、射钉等与连接钢板应紧固密贴,外观应排列整齐。

7.3.4 自攻螺钉(非自攻自钻螺钉)连接板上的预制孔径  $d_{0}$ ,可按下列公式计算:

$$
d_{0} = 0.7d + 0.2t_{\mathrm{t}} \tag{7.3.4-1}
$$

$$
d_{0} \leqslant 0.9d \tag{7.3.4-2}
$$

式中:  $d$  ——自攻螺钉的公称直径  $(\mathrm{mm})$

$t_{\mathrm{t}}$  ——连接板的总厚度  $(\mathrm{mm})$

7.3.5 射钉施工时,穿透深度不应小于  $10.0\mathrm{mm}$

# 7.4 高强度螺栓连接

7.4.1 高强度大六角头螺栓连接副应由一个螺栓、一个螺母和两个垫圈组成,扭剪型高强度螺栓连接副应由一个螺栓、一个螺母和一个垫圈组成,使用组合应符合表7.4.1的规定。

表7.4.1 高强度螺栓连接副的使用组合  

<table><tr><td>螺栓</td><td>螺-印</td><td>垫 圈</td></tr><tr><td>10.9S</td><td>10H</td><td>(35～45) HRC</td></tr><tr><td>8.8S</td><td>8H</td><td>(35～45) HRC</td></tr></table>

7.4.2高强度螺栓长度应以螺栓连接副终拧后外露2扣  $\sim 3$  扣丝为标准计算,可按下列公式计算。选用的高强度螺栓公称长度应取修约后的长度,应根据计算出的螺栓长度  $l$  按修约间隔5mm进行修约。

$$
l = l^{\prime} + \Delta l \tag{7.4.2-1}
$$

$$
\Delta l = m + n s + 3p \tag{7.4.2-2}
$$

式中:  $l^{\prime}$  ——连接板层总厚度;

$\Delta l$  ——附加长度,或按表7.4.2选取;

$m$  ——高强度螺母公称厚度;

$n$  ——垫圈个数,扭剪型高强度螺栓为1,高强度大六角头螺栓为2;

$s$  ——高强度垫圈公称厚度,当采用大圆孔或槽孔时,高强度垫圈公称厚度按实际厚度取值;

$\phi$  ——螺纹的螺距。

表7.4.2 高强度螺栓附加长度  $\Delta l$  (mm)  

<table><tr><td rowspan="2">高强度螺栓种类</td><td colspan="7">螺栓规格</td></tr><tr><td>M12</td><td>M16</td><td>M20</td><td>M22</td><td>M24</td><td>M27</td><td>M30</td></tr><tr><td>高强度大六角头螺栓</td><td>23</td><td>30</td><td>35.5</td><td>39.5</td><td>43</td><td>46</td><td>50.5</td></tr><tr><td>扭剪型高强度螺栓</td><td>—</td><td>26</td><td>31.5</td><td>34.5</td><td>38</td><td>41</td><td>45.5</td></tr></table>

注:本表附加长度  $\Delta l$  由标准圆孔垫圈公称厚度计算确定。

7.4.3高强度螺栓安装时应先使用安装螺栓和冲钉。在每个节点上穿入的安装螺栓和冲钉数量,应根据安装过程所承受的荷载计算确定,并应符合下列规定:

1 不应少于安装孔总数的1/3;

2 安装螺栓不应少于2个;

3 冲钉穿入数量不宜多于安装螺栓数量的  $30\%$ ;

4 不得用高强度螺栓兼做安装螺栓。

7.4.4 高强度螺栓应在构件安装精度调整后进行拧紧。高强度螺栓安装应符合下列规定:

1 扭剪型高强度螺栓安装时,螺母带圆台面的一侧应朝向垫圈有倒角的一侧;

2 大六角头高强度螺栓安装时,螺栓头下垫圈有倒角的一侧应朝向螺栓头,螺母带圆台面的一侧应朝向垫圈有倒角的一侧。

7.4.5 高强度螺栓现场安装时应能自由穿入螺栓孔,不得强行穿入。螺栓不能自由穿入时,可采用铰刀或锉刀修整螺栓孔,不得采用气割扩孔,扩孔数量应征得设计单位同意,修整后或扩孔后的孔径不应超过螺栓直径的1.2倍。

7.4.6 高强度大六角头螺栓连接副施拧可采用扭矩法或转角法,施工时应符合下列规定:

1 施工用的扭矩扳手使用前应进行校正,其扭矩相对误差不得大于  $\pm 5\%$ ;校正用的扭矩扳手,其扭矩相对误差不得大于  $\pm 3\%$ ;

2 施拧时,应在螺母上施加扭矩;

3 施拧应分为初拧和终拧,大型节点应在初拧和终拧间增加复拧。初拧扭矩可取施工终拧扭矩的  $50\%$ ,复拧扭矩应等于初拧扭矩。终拧扭矩应按下式计算:

$$
T_{\mathrm{c}} = k P_{\mathrm{c}}d \tag{7.4.6}
$$

式中:  $T_{\mathrm{c}}$  ——施工终拧扭矩  $(N \cdot m)$ ;

$k$  ——高强度螺栓连接副的扭矩系数平均值,取  $0.110 \sim 0.150$ ;

$P_{\mathrm{c}}$  ——高强度大六角头螺栓施工预拉力,可按表7.4.6- 1选用(kN);

$d$  ——高强度螺栓公称直径(mm);

表7.4.6-1 高强度大六角头螺栓施工预拉力（kN）  

<table><tr><td rowspan="2">螺栓性能等级</td><td colspan="7">螺栓公称直径（mm）</td></tr><tr><td>M12</td><td>M16</td><td>M20</td><td>M22</td><td>M24</td><td>M27</td><td>M30</td></tr><tr><td>8.8S</td><td>50</td><td>90</td><td>140</td><td>165</td><td>195</td><td>255</td><td>310</td></tr><tr><td>10.9S</td><td>60</td><td>110</td><td>170</td><td>210</td><td>250</td><td>320</td><td>390</td></tr></table>

4采用转角法施工时,初拧(复拧)后连接副的终拧转角度应符合表7.4.6- 2的要求;

表7.4.6-2 初拧（复拧）后连接副的终拧转角度  

<table><tr><td>螺栓长度l</td><td>螺母转角</td><td>连接状态</td></tr><tr><td>l≤4d</td><td>1/3圈(120°)</td><td rowspan="3">连接形式为一层芯板加两层盖板</td></tr><tr><td>4d&lt;l&gt;或200mm及以下</td><td>1/2圈(180°)</td></tr><tr><td>8d&lt;l&gt;或200mm以上</td><td>2/3圈(240°)</td></tr></table>

注:1  $d$  为螺栓公称直径;

2 螺母的转角为螺母与螺栓杆间的相对转角;

3 当螺栓长度  $l$  超过螺栓公称直径  $d$  的 12 倍时,螺母的终拧角度应由试验确定。

5 初拧或复拧后应对螺母涂画颜色标记。

7.4.7 扭剪型高强度螺栓连接副应采用专用电动扳手施拧,施工时应符合下列规定:

1 施拧应分为初拧和终拧,大型节点宜在初拧和终拧间增加复拧;

2 初拧扭矩值应取本规范公式(7.4.6)中  $T_{c}$  计算值的  $50\%$ ,其中  $k$  应取 0.13,也可按表 7.4.7 选用;复拧扭矩应等于初拧扭矩;

表7.4.7 扭剪型高强度螺栓初拧（复拧）扭矩值  $(N\cdot \mathrm{m})$  

<table><tr><td>螺栓公称直径（mm）</td><td>M16</td><td>M20</td><td>M22</td><td>M24</td><td>M27</td><td>M30</td></tr><tr><td>初拧（复拧）扭矩</td><td>115</td><td>220</td><td>300</td><td>390</td><td>560</td><td>760</td></tr></table>

3 终拧应以拧掉螺栓尾部梅花头为准,少数不能用专用扳

手进行终拧的螺栓,可按本规范第7.4.6条规定的方法进行终拧,扭矩系数  $k$  应取0.13;

4 初拧或复拧后应对螺母涂画颜色标记。

7.4.8 高强度螺栓连接节点螺栓群初拧、复拧和终拧,应采用合理的施拧顺序。

7.4.9 高强度螺栓和焊接混用的连接节点,当设计文件无规定时,宜按先螺栓紧固后焊接的施工顺序。

7.4.10 高强度螺栓连接副的初拧、复拧、终拧,宜在24h内完成。

7.4.11 高强度大六角头螺栓连接用扭矩法施工紧固时,应进行下列质量检查:

1 应检查终拧颜色标记,并应用0.3kg重小锤敲击螺母对高强度螺栓进行逐个检查;

2 终拧扭矩应按节点数  $10\%$  抽查,且不应少于10个节点;对每个被抽查节点应按螺栓数  $10\%$  抽查,且不应少于2个螺栓;

3 检查时应先在螺杆端面和螺母上画一直线,然后将螺母拧松约  $60^{\circ}$ ;再用扭矩扳手重新拧紧,使两线重合,测得此时的扭矩应为  $0.9T_{\mathrm{ch}} \sim 1.1T_{\mathrm{ch}}$ 。  $T_{\mathrm{ch}}$  可按下式计算:

$$
T_{\mathrm{ch}} = k P d \tag{7.4.11}
$$

式中:  $T_{\mathrm{ch}}$  ——检查扭矩  $(N \cdot m)$

$P$  ——高强度螺栓设计预拉力(kN);

$k$  ——扭矩系数。

4 发现有不符合规定时,应再扩大1倍检查;仍有不合格者时,则整个节点的高强度螺栓应重新施拧;

5 拒矩检查宜在螺栓终拧1h以后、24h之前完成,检查用的扭矩扳手,其相对误差不得大于  $\pm 3\%$ 。

7.4.12 高强度大六角头螺栓连接转角法施工紧固,应进行下列质量检查:

1 应检查终拧颜色标记,同时应用约0.3kg重小锤敲击螺母对高强度螺栓进行逐个检查;

2 终拧转角应按节点数抽查  $10\%$  ,且不应少于 10 个节点;对每个被抽查节点应按螺栓数抽查  $10\%$  ,且不应少于 2 个螺栓;

3 应在螺杆端面和螺母相对位置画线,然后全部卸松螺母,应再按规定的初拧扭矩和终拧角度重新拧紧螺栓,测量终止线与原终止线画线间的角度,应符合表 7.4.6- 2 的要求,误差在  $\pm 30^{\circ}$  者应为合格;

4 发现有不符合规定时,应再扩大 1 倍检查;仍有不合格者时,则整个节点的高强度螺栓应重新施拧;

5 转角检查宜在螺栓终拧 1h 以后、24h 之前完成。

7.4.13 扭剪型高强度螺栓终拧检查,应以目测尾部梅花头拧断为合格。不能用专用扳手拧紧的扭剪型高强度螺栓,应按本规范第 7.4.11 条的规定进行质量检查。

7.4.14 螺栓球节点网架总拼完成后,高强度螺栓与球节点应紧固连接,螺栓拧入螺栓球内的螺纹长度不应小于螺栓直径的 1.1 倍,连接处不应出现有间隙、松动等未拧紧情况。

# 8 零件及部件加工

# 8.1 一般规定

8.1.1 本章适用于钢结构制作中零件及部件的加工。

8.1.2 零件及部件加工前, 应熟悉设计文件和施工详图, 应做好各道工序的工艺准备; 并应结合加工的实际情况, 编制加工工艺文件。

# 8.2 放样和号料

8.2.1 放样和号料应根据施工详图和工艺文件进行, 并应按要求预留余量。

8.2.2 放样和样板 (样杆) 的允许偏差应符合表 8.2.2 的规定。

表8.2.2 放样和样板（样杆）的允许偏差  

<table><tr><td>项 目</td><td>允许偏差</td></tr><tr><td>平行线距离和分段尺寸</td><td>±0.5mm</td></tr><tr><td>样板长度</td><td>±0.5mm</td></tr><tr><td>样板宽度</td><td>±0.5mm</td></tr><tr><td>样板对角线差</td><td>1.0mm</td></tr><tr><td>样杆长度</td><td>±1.0mm</td></tr><tr><td>样板的角度</td><td>±20&#x27;</td></tr></table>

8.2.3 号料的允许偏差应符合表 8.2.3 的规定。

表8.2.3 号料的允许偏差（mm）  

<table><tr><td>项 目</td><td>允许偏差</td></tr><tr><td>零件外形尺寸</td><td>±1.0</td></tr><tr><td>孔距</td><td>±0.5</td></tr></table>

8.2.4 主要零件应根据构件的受力特点和加工状况,按工艺规定的方向进行号料。

8.2.5 号料后,零件和部件应按施工详图和工艺要求进行标识。

# 8.3 切割

8.3.1 钢材切割可采用气割、机械切割、等离子切割等方法,选用的切割方法应满足工艺文件的要求。切割后的飞边、毛刺应清理干净。

8.3.2 钢材切割面应无裂纹、夹渣、分层等缺陷和大于1mm的缺棱。

8.3.3 气割前钢材切割区域表面应清理干净。切割时,应根据设备类型、钢材厚度、切割气体等因素选择适合的工艺参数。

8.3.4 气割的允许偏差应符合表8.3.4的规定。

表8.3.4气割的允许偏差（mm）  

<table><tr><td>项 目</td><td>允许偏差</td></tr><tr><td>零件宽度、长度</td><td>±3.0</td></tr><tr><td>切割面平面度</td><td>0.05t，且不应大于2.0</td></tr><tr><td>割纹深度</td><td>0.3</td></tr><tr><td>局部缺口深度</td><td>1.0</td></tr></table>

注：t为切割面厚度。

8.3.5 机械剪切的零件厚度不宜大于  $12.0\mathrm{mm}$ ,剪切面应平整。碳素结构钢在环境温度低于  $- 20^{\circ}\mathrm{C}$  、低合金结构钢在环境温度低于  $- 15^{\circ}\mathrm{C}$  时,不得进行剪切、冲孔。

8.3.6 机械剪切的允许偏差应符合表8.3.6的规定。

表8.3.6机械剪切的允许偏差（mm）  

<table><tr><td>项 目</td><td>允许偏差（mm）</td></tr><tr><td>零件宽度、长度</td><td>±3.0</td></tr><tr><td>边缘缺棱</td><td>1.0</td></tr><tr><td>型钢端部垂直度</td><td>2.0</td></tr></table>

8.3.7 钢网架(桁架)用钢管杆件宜用管子车床或数控相贯线切割机下料,下料时应预放加工余量和焊接收缩量,焊接收缩量可由工艺试验确定。钢管杆件加工的允许偏差应符合表8.3.7的规定。

<table><tr><td>项 目</td><td>允许偏差</td></tr><tr><td>长 度</td><td>±1.0</td></tr><tr><td>端面对管轴的垂直度</td><td>0.005r</td></tr><tr><td>管口曲线</td><td>1.0</td></tr></table>

注：  $\vec{r}$  为管半径。

# 8.4 矫正和成型

8.4.1 矫正可采用机械矫正、加热矫正、加热与机械联合矫正等方法。

8.4.2 碳素结构钢在环境温度低于一  $16^{\circ}C$  、低合金结构钢在环境温度低于一  $12^{\circ}C$  时,不应进行冷矫正和冷弯曲。碳素结构钢和低合金结构钢在加热矫正时,加热温度应为  $700^{\circ}C\sim 800^{\circ}C$  ,最高温度严禁超过  $900^{\circ}C$  ,最低温度不得低于  $600^{\circ}C$  。

8.4.3 当零件采用热加工成型时,可根据材料的含碳量,选择不同的加热温度。加热温度应控制在  $900^{\circ}C\sim 1000^{\circ}C$  ,也可控制在  $1100^{\circ}C\sim 1300^{\circ}C$  ;碳素结构钢和低合金结构钢在温度分别下降到  $700^{\circ}C$  和  $800^{\circ}C$  前,应结束加工;低合金结构钢应自然冷却。

8.4.4 热加工成型温度应均匀,同一构件不应反复进行热加工;温度冷却到  $200^{\circ}C\sim 400^{\circ}C$  时,严禁捶打、弯曲和成型。

8.4.5 工厂冷成型加工钢管,可采用卷制或压制工艺。

8.4.6 矫正后的钢材表面,不应有明显的凹痕或损伤,划痕深度不得大于  $0.5\mathrm{mm}$  ,且不应超过钢材厚度允许负偏差的  $1 / 2$  。

8.4.7 型钢冷矫正和冷弯曲的最小曲率半径和最大弯曲矢高,应符合表8.4.7的规定。

# 表8.4.7 冷矫正和冷弯曲的最小曲率半径和

# 最大弯曲矢高(mm)

<table><tr><td rowspan="2">钢材类别</td><td rowspan="2">图 例</td><td rowspan="2">对应轴</td><td colspan="2">矫正</td><td colspan="2">弯曲</td></tr><tr><td>r</td><td>f</td><td>r</td><td>f</td></tr><tr><td rowspan="2">钢板扁钢</td><td>x-</td><td>x-x</td><td>50t</td><td>l2/400t</td><td>25t</td><td>l2/200t</td></tr><tr><td>y</td><td>y-y
(仅对扁钢轴线)</td><td>100b</td><td>l2/800b</td><td>50b</td><td>l2/400b</td></tr><tr><td>角钢</td><td>x-</td><td>x-x</td><td>90b</td><td>l2/720b</td><td>45b</td><td>l2/360b</td></tr><tr><td rowspan="2">槽钢</td><td>x-</td><td>x-x</td><td>50b</td><td>l2/400h</td><td>25h</td><td>l2/200h</td></tr><tr><td>y</td><td>y-y</td><td>90b</td><td>l2/720b</td><td>45b</td><td>l2/360b</td></tr><tr><td rowspan="2">工字钢</td><td>x-</td><td>x-x</td><td>50h</td><td>l2/400h</td><td>25h</td><td>l2/200h</td></tr><tr><td>y</td><td>y-y</td><td>50b</td><td>l2/400b</td><td>25b</td><td>l2/200b</td></tr></table>

注: $r$  为曲率半径; $f$  为弯曲矢高; $l$  为弯曲弦长; $t$  为板厚; $b$  为宽度; $h$  为高度。

8.4.8 钢材矫正后的允许偏差应符合表8.4.8的规定。

<table><tr><td colspan="2">项 目</td><td>允许偏差</td><td>图 例</td></tr><tr><td rowspan="2">钢板的局部平面度</td><td>t≤14</td><td>1.5</td><td rowspan="2">1000</td></tr><tr><td>t&amp;gt;14</td><td>1.0</td></tr><tr><td colspan="2">型钢弯曲欠高</td><td>l/1000 且不应大于 5.0</td><td></td></tr><tr><td colspan="2">角钢肢的垂直度</td><td>b/100 且双肢栓接角钢的角度不得大于 90°</td><td>4</td></tr><tr><td colspan="2">槽钢翼缘对腹板的垂直度</td><td>b/80</td><td>4</td></tr><tr><td colspan="2">工字钢、H型钢翼缘对腹板的垂直度</td><td>b/100 且不大于 2.0</td><td>4</td></tr></table>

8.4.9 钢管弯曲成型的允许偏差应符合表8.4.9的规定。

表8.4.9 钢管弯曲成型的允许偏差  $(\mathbf{mm})$  

<table><tr><td>项 目</td><td>允许偏差</td></tr><tr><td>直径</td><td>±d/200 且≤±5.0</td></tr><tr><td>构件长度</td><td>±3.0</td></tr><tr><td>管口圆度</td><td>d/200 且≤5.0</td></tr><tr><td>管中间圆度</td><td>d/100 且≤8.0</td></tr><tr><td>弯曲矢高</td><td>l/1500 且≤5.0</td></tr></table>

注：d为钢管直径。

# 8.5 边缘加工

8.5.1 边缘加工可采用气割和机械加工方法, 对边缘有特殊要求时宜采用精密切割。

8.5.2 气割或机械剪切的零件, 需要进行边缘加工时, 其刨削量不应小于  $2.0 \mathrm{~mm}$  。

8.5.3 边缘加工的允许偏差应符合表8.5.3的规定。

表8.5.3 边缘加工的允许偏差  

<table><tr><td>项 目</td><td>允许偏差</td></tr><tr><td>零件宽度、长度</td><td>±1.0mm</td></tr><tr><td>加工边直线度</td><td>l/3000，且不应大于2.0mm</td></tr><tr><td>相邻两边夹角</td><td>±6&#x27;</td></tr><tr><td>加工面垂直度</td><td>0.025t，且不应大于0.5mm</td></tr><tr><td>加工面表面粗糙度</td><td>Ra≤50μm</td></tr></table>

8.5.4 焊缝坡口可采用气割、铲削、刨边机加工等方法, 焊缝坡口的允许偏差应符合表8.5.4的规定。

表8.5.4焊缝坡口的允许偏差  

<table><tr><td>项 目</td><td>允许偏差</td></tr><tr><td>坡口角度</td><td>±5°</td></tr><tr><td>钝边</td><td>±1.0mm</td></tr></table>

8.5.5 零部件采用铣床进行铣削加工边缘时, 加工后的允许偏差应符合表8.5.5的规定。

表8.5.5 零部件铣削加工后的允许偏差（mm）  

<table><tr><td>项 目</td><td>允许偏差</td></tr><tr><td>两端铣平时零件长度、宽度</td><td>±1.0</td></tr><tr><td>铣平面的平面度</td><td>0.3</td></tr><tr><td>铣平面的垂直度</td><td>1/1500</td></tr></table>

# 8.6制孔

8.6.1 制孔可采用钻孔、冲孔、铣孔、铰孔、镗孔和锪孔等方法,对直径较大或长形孔也可采用气割制孔。

8.6.2 利用钻床进行多层板钻孔时,应采取有效的防止窜动措施。

8.6.3 机械或气割制孔后,应清除孔周边的毛刺、切屑等杂物;孔壁应圆滑,应无裂纹和大于  $1.0\mathrm{mm}$  的缺棱。

# 8.7 螺栓球和焊接球加工

8.7.1 螺栓球宜热锻成型,加热温度宜为  $1150^{\circ}\mathrm{C} \sim 1250^{\circ}\mathrm{C}$ ,终锻温度不得低于  $800^{\circ}\mathrm{C}$ ,成型后螺栓球不应有裂纹、褶皱和过烧。

8.7.2 螺栓球加工的允许偏差应符合表8.7.2的规定。

表8.7.2 螺栓球加工的允许偏差（mm）  

<table><tr><td colspan="2">项 目</td><td>允许偏差</td></tr><tr><td rowspan="2">球直径</td><td>d≤120</td><td>+2.0
-1.0</td></tr><tr><td>d&amp;gt;120</td><td>+3.0
-1.5</td></tr><tr><td rowspan="3">球圆度</td><td>d≤120</td><td>1.5</td></tr><tr><td>120&lt;d&gt;2.5</td><td></td></tr><tr><td>d&amp;gt;250</td><td>3.0</td></tr><tr><td rowspan="2">同一轴线上两铣
平面平行度</td><td>d≤120</td><td>0.2</td></tr><tr><td>d&amp;gt;120</td><td>0.3</td></tr><tr><td colspan="2">铣平面距球中心距离</td><td>±0.2</td></tr><tr><td colspan="2">相邻两螺栓孔中心线夹角</td><td>±30&#x27;</td></tr><tr><td colspan="2">两铣平面与螺栓孔轴线垂直度</td><td>0.005r</td></tr></table>


</d></d>

注：  $\boldsymbol{r}$  为螺栓球半径；  $d$  为螺栓球直径。

8.7.3 焊接空心球宜采用钢板热压成半圆球, 加热温度宜为  $1000^{\circ} \mathrm{C} \sim 1100^{\circ} \mathrm{C}$ , 并应经机械加工坡口后焊成圆球。焊接后的成品球表面应光滑平整, 不应有局部凸起或褶皱。

8.7.4 焊接空心球加工的允许偏差应符合表 8.7.4 的规定。

表8.7.4焊接空心球加工的允许偏差（mm）  

<table><tr><td colspan="2">项 目</td><td>允许偏差</td></tr><tr><td rowspan="4">直 径</td><td>d≤300</td><td>±1.5</td></tr><tr><td>300&lt;d&gt;±2.5</td><td></td></tr><tr><td>500&lt;d&gt;±3.5</td><td></td></tr><tr><td>d&amp;gt;800</td><td>±4</td></tr><tr><td rowspan="4">圆 度</td><td>d≤300</td><td>±1.5</td></tr><tr><td>300&lt;d&gt;±2.5</td><td></td></tr><tr><td>500&lt;d&gt;±3.5</td><td></td></tr><tr><td>d&amp;gt;800</td><td>±4</td></tr><tr><td rowspan="5">壁厚减薄量</td><td>t≤10</td><td>≤0.18t且不大于1.5</td></tr><tr><td>10&lt;t&gt;≤0.15t且不大于2.0</td><td></td></tr><tr><td>16&lt;t&gt;≤0.12t且不大于2.5</td><td></td></tr><tr><td>22&lt;t&gt;≤0.11t且不大于3.5</td><td></td></tr><tr><td>t&amp;gt;45</td><td>≤0.08t且不大于4.0</td></tr><tr><td rowspan="3">对口错边量</td><td>t≤20</td><td>≤0.10t且不大于1.0</td></tr><tr><td>20&lt;t&gt;2.0</td><td></td></tr><tr><td>t&amp;gt;40</td><td>3.0</td></tr><tr><td colspan="2">焊缝余高</td><td>0~1.5</td></tr></table>


</t></t></t></t></t></t></t></t></t></t></t></t></t></t></t></t></t></t></t></t></t></t></t></t></t></t></t></t></t></t></t></t></t></t></t></t></t></t></t></t></t></t></t></t></t></t></t></t></t></t></t>

注：d为焊接空心球的外径；t为焊接空心球的壁厚。

# 8.8 铸钢节点加工

8.8.1 铸钢节点的铸造工艺和加工质量应符合设计文件和国家现行有关标准的规定。

8.8.2 铸钢节点加工宜包括工艺设计、模型制作、浇注、清理、

热处理、打磨(修补)、机械加工和成品检验等工序。

8.8.3 复杂的铸钢节点接头宜设置过渡段。

# 8.9 索节点加工

8.9.1 索节点可采用铸造、锻造、焊接等方法加工成毛坯,并应经车削、铣削、刨削、钻孔、镗孔等机械加工而成。

8.9.2 索节点的普通螺纹应符合现行国家标准《普通螺纹基本尺寸》GB/T 196 和《普通螺纹公差》GB/T 197 中有关  $7\mathrm{H} / 6\mathrm{g}$  的规定,梯形螺纹应符合现行国家标准《梯形螺纹》GB/T 5796 中 8H/7e 的有关规定。

# 9 构件组装及加工

# 9.1 一般规定

9.1.1 本章适用于钢结构制作及安装中构件的组装及加工。

9.1.2 构件组装前,组装人员应熟悉施工详图、组装工艺及有关技术文件的要求,检查组装用的零部件的材质、规格、外观、尺寸、数量等均应符合设计要求。

9.1.3 组装焊接处的连接接触面及沿边缘  $30\mathrm{mm} \sim 50\mathrm{mm}$  范围内的铁锈、毛刺、污垢等,应在组装前清除干净。

9.1.4 板材、型材的拼接应在构件组装前进行;构件的组装应在部件组装、焊接、校正并经检验合格后进行。

9.1.5 构件组装应根据设计要求、构件形式、连接方式、焊接方法和焊接顺序等确定合理的组装顺序。

9.1.6 构件的隐蔽部位应在焊接和涂装检查合格后封闭;完全封闭的构件内表面可不涂装。

9.1.7 构件应在组装完成并经检验合格后再进行焊接。

9.1.8 焊接完成后的构件应根据设计和工艺文件要求进行端面加工。

9.1.9 构件组装的尺寸偏差,应符合设计文件和现行国家标准《钢结构工程施工质量验收规范》GB50205的有关规定。

# 9.2 部件拼接

9.2.1 焊接H型钢的翼缘板拼接缝和腹板拼接缝的间距,不宜小于  $200\mathrm{mm}$  。翼缘板拼接长度不应小于  $600\mathrm{mm}$  ;腹板拼接宽度不应小于  $300\mathrm{mm}$  ,长度不应小于  $600\mathrm{mm}$  。

9.2.2 箱形构件的侧板拼接长度不应小于  $600\mathrm{mm}$  ,相邻两侧板

拼接缝的间距不宜小于200mm;侧板在宽度方向不宜拼接,当宽度超过2400mm确需拼接时,最小拼接宽度不宜小于板宽的1/4。

9.2.3 设计无特殊要求时,用于次要构件的热轧型钢可采用直口全熔透焊接拼接,其拼接长度不应小于600mm。

9.2.4 钢管接长时每个节间宜为一个接头,最短接长长度应符合下列规定:

1 当钢管直径  $d \leqslant 500\mathrm{mm}$  时,不应小于500mm;

2 当钢管直径500mm<d≤1000mm,不应小于直径d;

3 当钢管直径  $d > 1000\mathrm{mm}$  时,不应小于1000mm;

4 当钢管采用卷制方式加工成型时,可有若干个接头,但最短接长长度应符合本条第1~3款的要求。

9.2.5 钢管接长时,相邻管节或管段的纵向焊缝应错开,错开的最小距离(沿弧长方向)不应小于钢管壁厚的5倍,且不应小于200mm。

9.2.6 部件拼接焊缝应符合设计文件的要求,当设计无要求时,应采用全熔透等强对接焊缝。

# 9.3 构件组装

9.3.1 构件组装宜在组装平台、组装支承架或专用设备上进行,组装平台及组装支承架应有足够的强度和刚度,并应便于构件的装卸、定位。在组装平台或组装支承架上宜画出构件的中心线、端面位置线、轮廓线和标高线等基准线。

9.3.2 构件组装可采用地样法、仿形复制装配法、胎模装配法和专用设备装配法等方法;组装时可采用立装、卧装等方式。

9.3.3 构件组装间隙应符合设计和工艺文件要求,当设计和工艺文件无规定时,组装间隙不宜大于2.0mm。

9.3.4 焊接构件组装时应预设焊接收缩量,并应对各部件进行合理的焊接收缩量分配。重要或复杂构件宜通过工艺性试验确定焊接收缩量。

9.3.5 设计要求起拱的构件,应在组装时按规定的起拱值进行起拱,起拱允许偏差为起拱值的  $0 \sim 10\%$ ,且不应大于  $10\mathrm{mm}$ 。设计未要求但施工工艺要求起拱的构件,起拱允许偏差不应大于起拱值的  $\pm 10\%$ ,且不应大于  $\pm 10\mathrm{mm}$ 。

9.3.6 桁架结构组装时,杆件轴线交点偏移不应大于  $3\mathrm{mm}$ 。

9.3.7 吊车梁和吊车桁架组装、焊接完成后不应允许下挠。吊车梁的下翼缘和重要受力构件的受拉面不得焊接工装夹具、临时定位板、临时连接板等。

9.3.8 拆除临时工装夹具、临时定位板、临时连接板等,严禁用锤击落,应在距离构件表面  $3\mathrm{mm} \sim 5\mathrm{mm}$  处采用气割切除,对残留的焊疤应打磨平整,且不得损伤母材。

9.3.9 构件端部铣平后顶紧接触面应有  $75\%$  以上的面积密贴,应用  $0.3\mathrm{mm}$  的塞尺检查,其塞入面积应小于  $25\%$ ,边缘最大间隙不应大于  $0.8\mathrm{mm}$ 。

# 9.4 构件端部加工

9.4.1 构件端部加工应在构件组装、焊接完成并经检验合格后进行。构件的端面铣平加工可用端铣床加工。

9.4.2 构件的端部铣平加工应符合下列规定:

1 应根据工艺要求预先确定端部铣削量,铣削量不宜小于  $5\mathrm{mm}$ ;

2 应按设计文件及现行国家标准《钢结构工程施工质量验收规范》GB50205的有关规定,控制铣平面的平面度和垂直度。

# 9.5 构件矫正

9.5.1 构件外形矫正宜采取先总体后局部、先主要后次要、先下部后上部的顺序。

9.5.2 构件外形矫正可采用冷矫正和热矫正。当设计有要求时,矫正方法和矫正温度应符合设计文件要求;当设计文件无要求时,矫正方法和矫正温度应符合本规范第8.4节的规定。

# 10 钢结构预拼装

# 10.1 一般规定
