Repository: duoleshi/0407-klb-ZG

# 重工施工方案AI智能审核系统(自研)

基于 AI 的工程方案（危大工程专项施工方案）智能审核系统，支持自动识别专业类型、智能匹配知识库规范、生成结构化审核报告。

## 文档导航

- [用户手册](./docs/用户手册.md) - 详细的功能介绍和操作指南
- [常见问题 FAQ](./docs/FAQ.md) - 使用过程中常见问题的解答

## 功能特性

- **智能专业识别** - 自动识别 13 个工程专业类型
  - 基坑工程、模板支撑体系工程、脚手架工程
  - 起重吊装及起重机械安装拆卸工程、拆除爆破工程、暗挖工程
  - 建筑幕墙安装工程、人工挖孔桩工程、钢结构安装工程
  - 水下作业工程、装配式建筑混凝土预制构件安装工程
  - 采用新技术新工艺新材料新设备工程、有限空间作业

- **知识库智能匹配** - 根据方案内容自动匹配相关规范文件
- **强制性标准优先加载** - 优先加载《智能体审核依据》强制性标准
- **多格式 PDF 解析** - 支持文本 PDF 和扫描版 PDF（OCR）
- **结构化审核报告** - 按标准格式输出审核意见
- **审核历史记录** - 保存历史审核记录，支持导出

File: 方案审核依据/专业法律法规标准规范审核依据/房屋建筑工程/安全类方案审核/2危大工程专项方案/9钢结构安装工程/GB_T1228-2006《钢结构用高强度大六角头螺栓》.md
# 中华人民共和国国家标准

# 钢结构用高强度大六角头螺栓

High strength bolts with large hexagon head for steel structures

[ISO 7412:1984, Hexagon bolts for high strength structural bolting with large width across flats(short thread length)—Product grade C—Property classes 8.8 and 10.9, NEQ]

中华人民共和国国家质量监督检验检疫总局 发布中国国家标准化管理委员会

# 前言

本标准对应于ISO 7412:1984《高强度栓接结构用大六角头螺栓（短螺纹长度）产品等级C级性能等级8.8和10.9级》，与ISO7412的一致性程度为非等效。

本标准代替GB/T1228—1991《钢结构用高强度大六角头螺栓》。

本标准与GB/T1228—1991相比主要变化如下：

——删除了GB/T1228—1991中有关双倒角头螺栓和凹穴头螺栓的型式（GB/T1228—1991中第3章图示的“头部可选择的型式”和“允许制造的型式”）。

本标准是“钢结构摩擦型高强度螺栓连接用的连接副”国标产品系列标准之一。该系列标准还包括：

GB/T 1229- - 2006  钢结构用高强度大六角螺母；GB/T 1230- - 2006  钢结构用高强度垫圈；GB/T 1231- - 2006  钢结构用高强度大六角头螺栓、大六角螺母、垫圈技术条件；GB/T 3632- - 1995  钢结构用扭剪型高强度螺栓连接副；GB/T 3633- - 1995  钢结构用扭剪型高强度螺栓连接副技术条件。

本标准由中国机械工业联合会提出。

本标准由全国紧固件标准化技术委员会归口。

本标准负责起草单位：铁道科学研究院。

本标准参加起草单位：机械科学研究院、上海高强度螺栓厂、中冶集团建筑研究总院、大冶钢厂。

本标准主要起草人：程季青、沈家驿。

本标准所代替标准的历次版本发布情况为：

GB 1228—1976、GB 1228—1984、GB/T 1228—1991。

# 钢结构用高强度大六角头螺栓

# 1 范围

本标准规定了螺纹规格为  $\mathbf{M12} \sim \mathbf{M30}$  高强度大六角头螺栓的型式尺寸、技术条件及标记。

本标准适用于铁路和公路桥梁、锅炉钢结构、工业厂房、高层民用建筑、塔舱结构、起重机械及其他钢结构摩擦型高强度螺栓连接。

# 2 规范性引用文件

下列文件中的条款通过本标准的引用而成为本标准的条款。凡是往日期的引用文件,其随后所有的修改单(不包括勘误的内容)或修订版均不适用于本标准,然而,鼓励根据本标准达成协议的各方研究是否可使用这些文件的最新版本。凡是不往日期的引用文件,其最新版本适用于本标准。

GB/T2紧固件外螺纹零件的末端(GB/T2—2001,idtISO4753:1999)

GB/T1231钢结构用高强度大六角头螺栓、大六角螺母、垫圈技术条件

GB/T1237紧固件标记方法(GB/T1237—2000,eqvISO8991:1986)

GB/T5276紧固件螺栓、螺钉、螺柱及螺母尺寸代号和标注(GB/T5276—1985,eqvISO225:1983)

# 3 尺寸

尺寸见图1及表1~表3。尺寸代号和标注按GB/T5276的规定。螺纹末端尺寸和标注按GB/T2的规定。

![](images/ed8c53198be8c19dc8cce39893679e890b447950e457e2312355cd9ac33ecac7.jpg)  
图1

单位为毫米

<table><tr><td colspan="2">螺纹规格d</td><td>M12</td><td>M16</td><td>M20</td><td>(M22)</td><td>M24</td><td>(M27)</td><td>M30</td></tr><tr><td colspan="2">P</td><td>1.75</td><td>2</td><td>2.5</td><td>2.5</td><td>3</td><td>3</td><td>3.5</td></tr><tr><td rowspan="2">c</td><td>max</td><td>0.8</td><td>0.8</td><td>0.8</td><td>0.8</td><td>0.8</td><td>0.8</td><td>0.8</td></tr><tr><td>min</td><td>0.4</td><td>0.4</td><td>0.4</td><td>0.4</td><td>0.4</td><td>0.4</td><td>0.4</td></tr><tr><td>d</td><td>max</td><td>15.23</td><td>19.23</td><td>24.32</td><td>26.32</td><td>28.32</td><td>32.84</td><td>35.84</td></tr><tr><td rowspan="2">d</td><td>max</td><td>12.43</td><td>16.43</td><td>20.52</td><td>22.52</td><td>24.52</td><td>27.84</td><td>30.84</td></tr><tr><td>min</td><td>11.57</td><td>15.57</td><td>19.48</td><td>21.48</td><td>23.48</td><td>26.16</td><td>29.16</td></tr><tr><td>d</td><td>min</td><td>19.2</td><td>24.9</td><td>31.4</td><td>33.3</td><td>38.0</td><td>42.8</td><td>46.5</td></tr><tr><td>e</td><td>min</td><td>22.78</td><td>29.56</td><td>37.29</td><td>39.55</td><td>45.20</td><td>50.85</td><td>55.37</td></tr><tr><td rowspan="3">k</td><td>公称</td><td>7.5</td><td>10</td><td>12.5</td><td>14</td><td>15</td><td>17</td><td>18.7</td></tr><tr><td>max</td><td>7.95</td><td>10.75</td><td>13.40</td><td>14.90</td><td>15.90</td><td>17.90</td><td>19.75</td></tr><tr><td>min</td><td>7.05</td><td>9.25</td><td>11.60</td><td>13.10</td><td>14.10</td><td>16.10</td><td>17.65</td></tr><tr><td>k&#x27;</td><td>min</td><td>4.9</td><td>6.5</td><td>8.1</td><td>9.2</td><td>9.9</td><td>11.3</td><td>12.4</td></tr><tr><td>r</td><td>min</td><td>1.0</td><td>1.0</td><td>1.5</td><td>1.5</td><td>1.5</td><td>2.0</td><td>2.0</td></tr><tr><td rowspan="2">s</td><td>max</td><td>21</td><td>27</td><td>34</td><td>36</td><td>41</td><td>46</td><td>50</td></tr><tr><td>min</td><td>20.16</td><td>26.16</td><td>33</td><td>35</td><td>40</td><td>45</td><td>49</td></tr><tr><td colspan="9">注:括号内的规格为第二选择系列。</td></tr></table>

表2 单位为毫米

<table><tr><td colspan="3">螺纹规格d</td><td colspan="2">M12</td><td colspan="2">M16</td><td colspan="2">M20</td><td colspan="2">(M22)</td><td colspan="2">M24</td><td colspan="2">(M27)</td><td colspan="2">M30</td></tr><tr><td colspan="3">l</td><td colspan="14">无螺纹杆部长度l,和夹紧长度l。</td></tr><tr><td>公称</td><td>min</td><td>max</td><td>l, min</td><td>l, max</td><td>l, min</td><td>l, max</td><td>l, min</td><td>l, max</td><td>l, min</td><td>l, max</td><td>l, min</td><td>l, max</td><td>l, min</td><td>l, max</td><td>l, min</td><td>l, max</td></tr><tr><td>35</td><td>33.75</td><td>36.25</td><td>4.8</td><td>10</td><td></td><td></td><td></td><td></td><td></td><td></td><td></td><td></td><td></td><td></td><td></td><td></td></tr><tr><td>40</td><td>38.75</td><td>41.25</td><td>9.8</td><td>15</td><td></td><td></td><td></td><td></td><td></td><td></td><td></td><td></td><td></td><td></td><td></td><td></td></tr><tr><td>45</td><td>43.75</td><td>46.25</td><td>9.8</td><td>15</td><td>9</td><td>15</td><td></td><td></td><td></td><td></td><td></td><td></td><td></td><td></td><td></td><td></td></tr><tr><td>50</td><td>48.75</td><td>51.25</td><td>14.8</td><td>20</td><td>14</td><td>20</td><td>7.5</td><td>15</td><td></td><td></td><td></td><td></td><td></td><td></td><td></td><td></td></tr><tr><td>55</td><td>53.5</td><td>56.5</td><td>19.8</td><td>25</td><td>14</td><td>20</td><td>12.5</td><td>20</td><td>7.5</td><td>15</td><td></td><td></td><td></td><td></td><td></td><td></td></tr><tr><td>60</td><td>58.5</td><td>61.5</td><td>24.8</td><td>30</td><td>19</td><td>25</td><td>17.5</td><td>25</td><td>12.5</td><td>20</td><td>6</td><td>15</td><td></td><td></td><td></td><td></td></tr><tr><td>65</td><td>63.5</td><td>66.5</td><td>29.8</td><td>35</td><td>24</td><td>30</td><td>17.5</td><td>25</td><td>17.5</td><td>25</td><td>11</td><td>20</td><td>6</td><td>15</td><td></td><td></td></tr><tr><td>70</td><td>68.5</td><td>71.5</td><td>34.8</td><td>40</td><td>29</td><td>35</td><td>22.5</td><td>30</td><td>17.5</td><td>25</td><td>16</td><td>25</td><td>11</td><td>20</td><td>4.5</td><td>15</td></tr><tr><td>75</td><td>73.5</td><td>76.5</td><td>39.8</td><td>45</td><td>34</td><td>40</td><td>27.5</td><td>35</td><td>22.5</td><td>30</td><td>16</td><td>25</td><td>16</td><td>25</td><td>9.5</td><td>20</td></tr><tr><td>80</td><td>78.5</td><td>81.5</td><td></td><td></td><td>80</td><td>45</td><td>32.5</td><td>40</td><td>27.5</td><td>35</td><td>21</td><td>30</td><td>16</td><td>25</td><td>14.5</td><td>25</td></tr><tr><td>85</td><td>83.25</td><td>86.75</td><td></td><td></td><td>44</td><td>50</td><td>37.5</td><td>45</td><td>32.5</td><td>40</td><td>26</td><td>35</td><td>21</td><td>30</td><td>14.5</td><td>25</td></tr><tr><td>90</td><td>88.25</td><td>91.75</td><td></td><td></td><td>49</td><td>55</td><td>42.5</td><td>50</td><td>37.5</td><td>45</td><td>31</td><td>40</td><td>26</td><td>35</td><td>19.5</td><td>30</td></tr><tr><td>95</td><td>93.25</td><td>96.75</td><td></td><td></td><td>54</td><td>60</td><td>47.5</td><td>55</td><td>42.5</td><td>50</td><td>36</td><td>45</td><td>31</td><td>40</td><td>24.5</td><td>35</td></tr><tr><td>100</td><td>98.25</td><td>101.75</td><td></td><td></td><td>59</td><td>65</td><td>52.5</td><td>60</td><td>47.5</td><td>55</td><td>41</td><td>50</td><td>36</td><td>45</td><td>29.5</td><td>40</td></tr><tr><td>110</td><td>108.25</td><td>111.75</td><td></td><td></td><td>69</td><td>75</td><td>62.5</td><td>70</td><td>57.5</td><td>65</td><td>51</td><td>60</td><td>46</td><td>55</td><td>39.5</td><td>50</td></tr><tr><td>120</td><td>118.25</td><td>121.75</td><td></td><td></td><td>79</td><td>85</td><td>72.5</td><td>80</td><td>67.5</td><td>75</td><td>61</td><td>70</td><td>56</td><td>65</td><td>49.5</td><td>60</td></tr><tr><td>130</td><td>128</td><td>132</td><td></td><td></td><td>89</td><td>95</td><td>82.5</td><td>90</td><td>77.5</td><td>85</td><td>71</td><td>80</td><td>66</td><td>75</td><td>59.5</td><td>70</td></tr><tr><td>140</td><td>138</td><td>142</td><td></td><td></td><td></td><td></td><td>92.5</td><td>100</td><td>87.5</td><td>95</td><td>81</td><td>90</td><td>76</td><td>85</td><td>69.5</td><td>80</td></tr><tr><td>150</td><td>148</td><td>152</td><td></td><td></td><td></td><td></td><td>102.5</td><td>110</td><td>97.5</td><td>105</td><td>91</td><td>100</td><td>86</td><td>95</td><td>79.5</td><td>90</td></tr><tr><td>160</td><td>156</td><td>164</td><td></td><td></td><td></td><td></td><td>112.5</td><td>120</td><td>107.5</td><td>115</td><td>101</td><td>110</td><td>96</td><td>105</td><td>89.5</td><td>100</td></tr><tr><td>170</td><td>166</td><td>174</td><td></td><td></td><td></td><td></td><td></td><td></td><td>117.5</td><td>125</td><td>111</td><td>120</td><td>106</td><td>115</td><td>99.5</td><td>110</td></tr><tr><td>180</td><td>176</td><td>184</td><td></td><td></td><td></td><td></td><td></td><td></td><td>127.5</td><td>135</td><td>121</td><td>130</td><td>116</td><td>125</td><td>109.5</td><td>120</td></tr><tr><td>190</td><td>185.4</td><td>194.6</td><td></td><td></td><td></td><td></td><td></td><td></td><td>137.5</td><td>145</td><td>131</td><td>140</td><td>126</td><td>135</td><td>119.5</td><td>130</td></tr><tr><td>200</td><td>195.4</td><td>204.6</td><td></td><td></td><td></td><td></td><td></td><td></td><td>147.5</td><td>155</td><td>141</td><td>150</td><td>136</td><td>145</td><td>129.5</td><td>140</td></tr><tr><td>220</td><td>215.4</td><td>224.6</td><td></td><td></td><td></td><td></td><td></td><td></td><td>167.5</td><td>175</td><td>161</td><td>170</td><td>156</td><td>165</td><td>149.5</td><td>160</td></tr><tr><td>240</td><td>235.4</td><td>244.6</td><td></td><td></td><td></td><td></td><td></td><td></td><td></td><td>181</td><td>190</td><td>179</td><td>185</td><td>169.5</td><td>180</td><td></td></tr><tr><td>260</td><td>254.8</td><td>265.2</td><td></td><td></td><td></td><td></td><td></td><td></td><td></td><td></td><td></td><td>196</td><td>205</td><td>189.5</td><td>200</td><td></td></tr><tr><td colspan="17">注1:括号内的规格为第二选择系列。
注2: \(l_{\mathrm{gmax}} = l_{\mathrm{gmax}} - b_{\mathrm{gmax}}\); 
\(l_{\mathrm{min}} = l_{\mathrm{gmax}} - 3P\)。</td></tr></table>

表3 单位为毫米

![](images/7ed5dadee1d738e8b73adab8e5a21cd6be08ea9ac47b8fc30ed6e684fe1fbc93.jpg)

# 4 技术条件

技术条件按GB/T1231的规定。

# 5 标记

5.1 标记方法按 GB/T 1237 的规定。

5.2 标记示例

螺纹规格  $d = \mathbf{M}20$  、公称长度  $l = 100 \mathrm{mm}$  、性能等级为10.9S级的钢结构用高强度大六角头螺栓的标记:

螺栓 GB/T 1228  $\mathbf{M}20 \times 100$

螺纹规格  $d = \mathbf{M}20$  、公称长度  $l = 100 \mathrm{mm}$  、性能等级为8.8S级的钢结构用高强度大六角头螺栓的标记:

螺栓 GB/T 1228  $\mathbf{M}20 \times 100 - 8.8 \mathbf{S}$

中华人民共和国

国家标准

# 钢结构用高强度大六角头螺栓

GB/T 1228- 2006

\*

中国标准出版社出版发行

北京复兴门外三里河北街16号

邮政编码:100045

网址www.bzcbs.com

电话:68523946 68517548

中国标准出版社秦皇岛印刷厂印刷

各地新华书店经销

\*

开本  $880\times 1220$  1/16印张0.75字数10千字

2006年10月第一版 2006年10月第一次印刷

\*

如有印装差错 由本社发行中心调换

版权专有 侵权必究

举报电话:(010)68533533

File: 方案审核依据/专业法律法规标准规范审核依据/房屋建筑工程/安全类方案审核/2危大工程专项方案/9钢结构安装工程/GB_T1231-2006《钢结构用高强度大六角头螺栓、大六角螺母、垫圈技术条件》.md
# 前言

本标准代替GB/T1231—1991《钢结构用高强度大六角头螺栓、大六角螺母、垫圈技术条件》。

本标准与GB/T1231—1991相比主要变化如下:

——将螺栓、螺母和垫圈的推荐材料改为材料,并对有关材料进行了增删(GB/T1231—1991的3.1.1);

——根据有关标准的新规定,对相关的机械性能名称和符号作了相应的更新(GB/T1231—1991的表3和表A2);

——对短螺栓的实物机械性能试验规定进行了修改(GB/T1231—1991的3.2.1.2和3.2.1.3);

——对螺母的硬度范围规定进行了修改(GB/T1231—1991的3.2.2.2);

——对保证扭矩系数供货的范围进行了修改(GB/T1231—1991的3.3.1);

——删除了关于凹穴螺栓的条文(GB/T1231—1991的3.8);

——删除了关于楔垫型式与尺寸的示意图和表格,以"按GB/T3098.1的规定"予以表述(GB/T1231—1991的4.1.2);

——对进行连接副扭矩系数试验的扭矩值允许误差作了修改(GB/T1231—1991的4.4.2);

——对进行连接副扭矩系数试验的螺栓预拉力的控制值作了修改(GB/T1231—1991的4.4.4);

——增加了关于进行连接副机械性能试验时的抽样方案规定(本标准的5.3)。

本标准是"钢结构摩擦型高强度螺栓连接用的连接副"国标产品系列标准之一。该系列标准还包括:

——GB/T1228—2006 钢结构用高强度大六角头螺栓;

——GB/T1229—2006 钢结构用高强度大六角螺母;

——GB/T1230—2006 钢结构用高强度垫圈;

——GB/T3632—1995 钢结构用扭剪型高强度螺栓连接副;

——GB/T3633—1995 钢结构用扭剪型高强度螺栓连接副技术条件。

本标准的附录A为规范性附录。

本标准由中国机械工业联合会提出。

本标准由全国紧固件标准化技术委员会归口。

本标准负责起草单位:铁道科学研究院。

本标准参加起草单位:机械科学研究院、上海高强度螺栓厂、中冶集团建筑研究总院、大冶钢厂。

本标准主要起草人:程季青、沈家驿。

本标准所代替标准的历次版本发布情况为:

——GB1231—1976、GB1231—1984、GB/T1231—1991。

# 引言

"钢结构用高强度大六角头螺栓连接副"属于"钢结构摩擦型高强度螺栓连接"使用的连接件。20世纪50年代,铁道科学研究院开始"高强度螺栓及连接"的专题研究,并在铁路钢桥上率先实现以"高强度螺栓连接"替代"工地铆钉连接"。60年代,铁道科学研究院与上海标准件公司共同完成了高强度大六角头螺栓连接副的工业化生产。70年代,由铁道科学研究院提出、在原第一机械工业部机械科学研究院的大力支持下,经原国家标准局批准,列入国家标准制定项目,并于1976年首次批准发布GB1228~1231—1976共4项国家标准。该标准于1984年、1991年进行了两次修订,修订的主要内容是采用了铁道科学研究院等6单位的科研成果,包括新材料、新工艺和新技术。伴随着国民经济的飞速发展、技术日臻完善、标准使用范围日益广泛、产品质量大为提高、专业生产企业和产量成倍增加,为适应新形势发展的需求,在总结十余年生产经验和使用要求的基础上,对原标准做了进一步修改、补充和完善。相信通过几代人近50年的努力,本标准的修订必将推动全国范围内更加广泛的推广使用,对产品进入国际市场起到更加积极的作用。

相信通过几代人近50年的努力,本标准的修订必将推动全国范围内更加广泛的推广使用,对产品进入国际市场起到更加积极的作用。

# 钢结构用高强度大六角头螺栓、大六角螺母、垫圈技术条件

# 1范围

本标准规定了钢结构用高强度大六角头螺栓、大六角螺母、垫圈及连接副的技术要求、试验方法、检验规则、标志及包装。

本标准适用于铁路和公路桥梁、锅炉钢结构、工业厂房、高层民用建筑、塔舱结构、起重机械及其他钢结构摩擦型高强度螺栓连接。

# 2规范性引用文件

下列文件中的条款通过本标准的引用而成为本标准的条款。凡是注日期的引用文件,其随后所有的修改单(不包括勘误的内容)或修订版均不适用于本标准,然而,鼓励根据本标准达成协议的各方研究是否可使用这些文件的最新版本。凡是不注日期的引用文件,其最新版本适用于本标准。

GB/T2紧固件外螺纹零件的末端(GB/T2—2001,idtISO4753:1999)

GB/T90.1紧固件验收检查(GB/T90.1—2002,idtISO3269:2000)

GB/T196普通螺纹基本尺寸(GB/T196—2003,ISO724:1993,ISO general purpose metric screw threads—Basic dimensions,MOD)

GB/T197普通螺纹公差(GB/T197—2003,ISO965- 1:1998,ISO general purpose metric screw threads—Tolerance—Part 1;Principles and basic data,MOD)

GB/T228金属材料室温拉伸试验方法(GB/T228—2002,eqvISO6892:1998)

GB/T229金属夏比缺口冲击试验方法(GB/T229—1994,eqvISO148:1983,ISO83:1976)

GB/T230.1金属洛氏硬度试验第1部分:试验方法(A、B、C、D、E、F、G、H、K、N、T标尺)[GB/T230.1—2004,ISO 6508- 1:1999,Metallic materials—Rockwell hardness test—Part 1:Test method(scales A,B,C,D,E,F,G,H,K,N,T),MOD]

GB/T699优质碳素结构钢

GB/T1228钢结构用高强度大六角头螺栓[GB/T1228—2006,ISO7412:1984,Hexagon bolts for high strength structural bolting with large width across flats(short thread length)—Product grade C—Property classes 8.8 and 10.9,NEQ]

GB/T1229钢结构用高强度大六角螺母(GB/T1229—2006,ISO4775:1984,Hexagon nuts for high strength structural bolting with large width across flats—Product grade B—Property classes 8 and 10,NEQ)

GB/T1230钢结构用高强度垫圈(GB/T1230—2006,ISO7416:1984,Plain washers,chamfered, hardened and tempered for high strength structural bolting,NEQ)

GB/T3077合金结构钢

GB/T3098.1紧固件机械性能螺栓、螺钉和螺柱(GB/T3098.1—2000,idtISO898- 1:1999)

GB/T3103.1紧固件公差螺栓、螺钉、螺柱和螺母(GB/T3103.1—2002,idtISO4759- 1:2000)

GB/T3103.3紧固件公差平整圈(GB/T3103.3—2000,idtISO4759- 3:2000)

GB/T 4340.1 金属维氏硬度试验 第1部分:试验方法(GB/T 4340.1—1999,eqv ISO 6507- 1:1997)

GB/T 5277 紧固件 螺栓和螺钉通孔

GB/T 5779.1 紧固件表面缺陷 螺栓、螺钉和螺柱 一般要求(GB/T 5779.1—2000, idt ISO 6157- 1:1988)

GB/T 5779.2 紧固件表面缺陷 螺母(GB/T 5779.2—2000, idt ISO 6157- 2:1995)

GB/T 6478 冷镦和冷挤压用钢

JJG 707—2003 扭矩扳子

3 要求

3.1 性能等级、材料及使用配合

3.1.1 螺栓、螺母、垫圈的性能等级和材料按表1的规定。表中35VB钢的技术条件见附录A。

![](images/686d4474bb74506ba1ba34d3610c9536a24bb20ab738f0a0a7a75ffc424a8b2e.jpg)

3.1.2 螺栓、螺母、垫圈的使用配合按表2的规定。

<table><tr><td>类 别</td><td>螺 栓</td><td>螺 母</td><td>垫 圈</td></tr><tr><td>型式尺寸</td><td>按GB/T 1228规定</td><td>按GB/T 1229规定</td><td>按GB/T 1230规定</td></tr><tr><td rowspan="2">性能等级</td><td>10.9S</td><td>10H</td><td>35HRC～45HRC</td></tr><tr><td>8.8S</td><td>8H</td><td>35HRC～45HRC</td></tr></table>

3.2 机械性能

3.2.1 螺栓机械性能

3.2.1.1 试件机械性能

制造厂应将制造螺栓的材料取样,经与螺栓制造中相同的热处理工艺处理后,制成试件进行拉伸试

验, 其结果应符合表 3 的规定。当螺栓的材料直径  $\geqslant 16 \mathrm{~mm}$  时, 根据用户要求, 制造厂还应增加常温冲击试验, 其结果应符合表 3 的规定。

表3  

<table><tr><td rowspan="2">性能等级</td><td rowspan="2">抗拉强度Ra/MPa</td><td>规定非比例延伸强度Rp0.2/MPa</td><td>断后伸长率A/%</td><td>断后收缩率Z/%</td><td>冲击吸收功At02/J</td></tr><tr><td colspan="4">不小于</td></tr><tr><td>10.9S</td><td>1 040～1 240</td><td>940</td><td>10</td><td>42</td><td>47</td></tr><tr><td>8.8S</td><td>830～930</td><td>660</td><td>12</td><td>45</td><td>63</td></tr></table>

3.2.1.2 实物机械性能

进行螺栓实物模负载试验时, 拉力载荷应在表 4 规定的范围内, 且断裂应发生在螺纹部分或螺纹与螺杆交接处。

![](images/760dc4866ccef00de2d63b6acfbc334359b18faac28caa64ef60548fb31c3da4.jpg)

当螺栓  $l / d \leqslant 3$  时, 如不能做模负载试验, 允许做拉力载荷试验或芯部硬度试验。拉力载荷应符合表 4 的规定, 芯部硬度应符合表 5 的规定。

![](images/dd9713c7e8b1012d9afffe529ed8fed30d19525152250ad22203a62a4fad29f7.jpg)

3.2.1.3 脱碳层

螺栓的脱碳层按 GB/T 3098.1 的有关规定。

3.2.2 螺母机械性能

3.2.2.1 保证载荷

螺母的保证载荷应符合表 6 的规定。

表6  

<table><tr><td colspan="3">螺纹规格D</td><td>M12</td><td>M16</td><td>M20</td><td>(M22)</td><td>M24</td><td>(M27)</td><td>M30</td></tr><tr><td rowspan="2">性能
等级</td><td>10 H</td><td rowspan="2">保证
载荷/N</td><td>87 700</td><td>163 000</td><td>255 000</td><td>315 000</td><td>367 000</td><td>477 000</td><td>583 000</td></tr><tr><td>8 H</td><td>70 000</td><td>130 000</td><td>203 000</td><td>251 000</td><td>293 000</td><td>381 000</td><td>466 000</td></tr></table>

# 3.2.2.2 硬度

螺母硬度应符合表7的规定。

表7  

<table><tr><td rowspan="2">性能等级</td><td colspan="2">洛氏硬度</td><td colspan="2">维氏硬度</td></tr><tr><td>min</td><td>max</td><td>min</td><td>max</td></tr><tr><td>10H</td><td>98 HRB</td><td>32 HRC</td><td>222 HV30</td><td>304 HV30</td></tr><tr><td>8H</td><td>95 HRB</td><td>30 HRC</td><td>206 HV30</td><td>289 HV30</td></tr></table>

# 3.2.3 垫圈的硬度

垫圈的硬度为329HV30~436HV30(35HRC~45HRC)。

# 3.3 连接副的扭矩系数

3.3.1 高强度大六角头螺栓连接副应按保证扭矩系数供货,同批连接副的扭矩系数平均值为  $0.110 \sim 0.150$ ,扭矩系数标准偏差应小于或等于0.0100。每一连接副包括1个螺栓、1个螺母、2个垫圈,并应分属同批制造。

3.3.2 扭矩系数保证期为自出厂之日起6个月,用户如需延长保证期,可由供需双方协议解决。

# 3.4 螺栓、螺母的螺纹

3.4.1 螺纹的基本尺寸按GB/T196粗牙普通螺纹的规定。螺栓螺纹公差带按GB/T197的6g,螺母螺纹公差带按GB/T197的6H。

3.4.2 螺纹牙侧表面粗糙度的最大参数值Ra应为  $12.5 \mu \mathrm{m}$

# 3.5 螺栓的螺纹末端

螺栓的螺纹末端按GB/T1228和GB/T2的规定。

# 3.6 表面缺陷

3.6.1 螺栓、螺母的表面缺陷分别按GB/T5779.1和GB/T5779.2的规定。

3.6.2 垫圈不允许有裂缝、毛刺、浮锈和影响使用的凹痕、划伤。

# 3.7 其他尺寸及形位公差

螺栓、螺母和垫圈的其他尺寸及形位公差应符合GB/T3103.1和GB/T3103.3有关C级产品的规定。

# 3.8 表面处理

螺栓、螺母和垫圈均应进行保证连接副扭矩系数和防锈的表面处理,表面处理工艺由制造厂选择。

# 4 试验方法

# 4.1 螺栓试验方法

# 4.1.1 试件的拉伸试验和冲击试验

拉伸试件和冲击试件应在同一根棒材上截取,并经同一热处理工艺处理。

# 4.1.1.1 拉伸试验

原材料经热处理后,按GB/T228的规定制成拉伸试件。加工试件时,其直径减小量不应超过原材料直径的  $25\%$  (约为截面积的  $44\%$ ),并以此确定试件直径。试验方法按GB/T228的规定。

# 4.1.1.2 冲击试验

原材料经热处理后,按GB/T229中关于缺口深度为  $2 \mathrm{~mm}$  的标准夏比U型缺口冲击试件的规定制成试件,并在常温下进行冲击试验。试验方法按GB/T229的规定。

# 4.1.2 楔负载试验

螺栓头下置一  $10^{\circ}$  楔垫(见图1),在拉力试验机上将螺栓拧在带有内螺纹的专用夹具上(至少6扣),然后进行拉力试验。  $10^{\circ}$  楔垫的型式、尺寸及硬度按GB/T3098.1的规定。

![](images/a79c3ab950e1914bd079684f93ffdf3267ed00f03c6d41c4337f367fbf706abd.jpg)  
图1

# 4.1.3 芯部硬度试验

试验在距螺杆末端等于螺纹直径  $d$  的截面上进行,对该截面距离中心的四分之一螺纹直径处,任测4点,取后3点平均值。试验方法按GB/T230.1或GB/T4340.1的规定。验收时,如有争议,以维氏硬度(HV30)试验为仲裁。

# 4.1.4 脱碳试验

按GB/T3098.1的规定。

# 4.2 螺母试验方法

# 4.2.1 保证载荷试验

将螺母拧入螺纹芯棒(见图2),试验时夹头的移动速度不应超过  $3\mathrm{mm / min}$  。对螺母施加表6规定的保证载荷,持续15s,螺母不应脱扣或断裂。当去除载荷后,应可用手将螺母旋出,或者借助扳手松开螺母(但不应超过半扣)后用手旋出。在试验中,如螺纹芯棒损坏,则试验作废。

![](images/3121ea40e44a19d8435cdfc109e6ce087dab87c7b33fa2e314474d6d6be99182.jpg)  
图2

螺纹芯棒的硬度应  $\geqslant 45\mathrm{HRC}$ ,其螺纹公差带为  $5\mathrm{h}6\mathrm{g}$ ,但大径应控制在  $6\mathrm{g}$  公差带靠近下限的四分之一的范围内。

# 4.2.2 硬度试验

试验在螺母支承面上进行,任测4点,取后3点平均值。试验方法按GB/T230.1或GB/T4340.1的规定。验收时,如有争议,以维氏硬度(HV30)试验为仲裁。

# 4.3 垫圈硬度试验

4.3 垫圈硬度试验在垫圈的表面上任测4点,取后3点平均值。试验方法按GB/T230.1或GB/T4340.1的规定。验收时,如有争议,以维氏硬度(HV30)试验为仲裁。

# 4.4连接副扭矩系数试验

4.4.1连接副的扭矩系数试验在轴力计上进行,每一连接副只能试验一次,不得重复使用。

扭矩系数计算公式如下:

$$
K = \frac{T}{P\cdot d}
$$

式中:

$K$  ——扭矩系数;

$T$  ——施拧扭矩(峰值),单位为牛米  $(N\cdot m)$

$P$  ——螺栓预拉力(峰值),单位为千牛(kN)

$d$  ——螺栓的螺纹公称直径,单位为毫米(mm)。

4.4.2施拧扭矩  $T$  是施加于螺母上的扭矩,其误差不得大于测试扭矩值的  $2\%$  。使用的扭矩扳手准确度级别应不低于JJG707—2003中规定的2级。

4.4.3螺栓预拉力  $P$  用轴力计测定,其误差不得大于测定螺栓预拉力的  $2\%$  。轴力计的最小示值应在 $1\mathrm{kN}$  以下。

4.4.4进行连接副扭矩系数试验时,螺栓预拉力值  $P$  应控制在表8所规定的范围内,超出该范围者,所测得扭矩系数无效。

表8 单位为千牛

<table><tr><td colspan="3">螺栓螺纹规格</td><td>M12</td><td>M16</td><td>M20</td><td>(M22)</td><td>M24</td><td>(M27)</td><td>M30</td><td></td></tr><tr><td rowspan="4">性能
等级</td><td rowspan="2">10.9S</td><td rowspan="4">P</td><td>max</td><td>66</td><td>121</td><td>187</td><td>231</td><td>275</td><td>352</td><td>429</td></tr><tr><td>min</td><td>54</td><td>99</td><td>153</td><td>189</td><td>225</td><td>288</td><td>351</td></tr><tr><td rowspan="2">8.8S</td><td>max</td><td>55</td><td>99</td><td>154</td><td>182</td><td>215</td><td>281</td><td>341</td></tr><tr><td>min</td><td>45</td><td>81</td><td>126</td><td>149</td><td>176</td><td>230</td><td>279</td></tr></table>

4.4.5组装连接副时,螺母下的垫圈有倒角的一侧应朝向螺母支承面。试验时,垫圈不得发生转动,否则试验无效。

4.4.6进行连接副扭矩系数试验时,应同时记录环境温度。试验所用的机具、仪表及连接副均应放置在该环境内至少  $2\mathrm{~h}$  以上。

# 5 检验规则

5.1出厂检验按批进行。同一性能等级、材料、炉号、螺纹规格、长度(当螺栓长度  $\leqslant 100 \mathrm{~mm}$  时,长度相差  $\leqslant 15 \mathrm{~mm}$  ;螺栓长度  $>100 \mathrm{~mm}$  时,长度相差  $\leqslant 20 \mathrm{~mm}$  ,可视为同一长度),机械加工、热处理工艺、表面处理工艺的螺栓为同批;同一性能等级、材料、炉号、螺纹规格、机械加工、热处理工艺、表面处理工艺的螺母为同批;同一性能等级、材料、炉号、规格、机械加工、热处理工艺、表面处理工艺的垫圈为同批。分别由同批螺栓、螺母、垫圈组成的连接副为同批连接副。

同批高强度螺栓连接副最大数量为3000套。

5.2连接副扭矩系数的检验按批抽取8套,8套连接副的扭矩系数平均值及标准偏差均应符合3.3.1规定。

5.3螺栓楔负载、螺母保证载荷、螺母硬度和垫圈硬度的检验按批抽取,样本大小  $n = 8$  ,合格判定数 $\mathrm{Ac} = 0$  0

5.4螺栓、螺母和垫圈的尺寸、外观及表面缺陷的检验抽样方案按GB/T90.1的规定。

5.5 用户对产品质量有异议时,在正常运输和保管条件下,应在产品出厂之日起6个月之内向供货方提出。如有争议,双方按本标准的要求进行复验裁决。

# 6 标志与包装

6.1 螺栓应在头部顶面制出性能等级和制造厂凸型标志(见图3),标志中"*"可以省略。标志中第一部分数字("·"前)表示公称抗拉强度的1/100,第二部分数字("·"后)表示公称屈服强度与公称抗拉强度比值的10倍,字母S表示钢结构用高强度大六角头螺栓,××为制造厂标志。

6.2 螺母应在顶面上制出性能等级和制造厂标志(见图4)。标志中数字表示螺母性能等级,字母H表示钢结构用高强度大六角螺母,××为制造厂标志。

![](images/530530057bc8d021a076cde56d335cf4ac04f53a4acb4dac637f3d8c7c85749d.jpg)  
图3

![](images/0fbf7f2ef814f846fcd8f46cc6518ee7f2e511ce200178be0feddc05182981b7.jpg)

![](images/09c5ef294a28793e4e56ad09d7519aa57bdcff26fa7132642d32e7400349b809.jpg)

![](images/0de7af8163c0fb151ad64f4777e350f80d629b576c6f83868faa669131f9d028.jpg)  
图4

6.3 制造厂应以批为单位提供产品质量检验报告书,内容如下:

a) 批号、规格和数量;

b) 性能等级;

c) 材料、炉号、化学成分;

d) 试件拉力试验和冲击试验数据;

e) 实物机械性能试验数据;

f) 连接副扭矩系数测试值、平均值、标准偏差和测试环境温度;

g) 出厂日期。

6.4 包装箱应牢固、防潮。箱内应按连接副的组合进行包装,不同批号的连接副不得混装。每箱质量不得超过40kg。包装箱内分装方法由制造厂选择。

6.5 包装箱外应有制造厂、产品名称、标准编号、批号、规格、数量、毛重等明显标记。

# 附录A

(规范性附录)

35VB钢技术条件

A.135VB钢的化学成分应符合表A.1的规定。

表A.1  

<table><tr><td>化学成分</td><td>C</td><td>Mn</td><td>Si</td><td>P</td><td>S</td><td>V</td><td>B</td><td>Cu</td></tr><tr><td>范围/%</td><td>0.31～0.37</td><td>0.50～0.90</td><td>0.17～0.37</td><td>≤0.04</td><td>≤0.04</td><td>0.05～0.12</td><td>0.001～0.004</td><td>≤0.25</td></tr></table>

A.2采用直径为  $25~\mathrm{mm}$  的试样毛坯,经热处理后的机械性能应符合表A.2的规定。

表A.2  

<table><tr><td rowspan="2">试样热处理制度</td><td>抗拉强度Rm/MPa</td><td>规定非比例延伸强度Rp0.2/MPa</td><td>断后伸长率A/%</td><td>断后收缩率Z/%</td><td>冲击吸收功AUS/J</td></tr><tr><td colspan="5">不小于</td></tr><tr><td>淬火870℃水冷回火550℃水冷</td><td>785</td><td>640</td><td>12</td><td>45</td><td>55</td></tr></table>

A.3钢材应进行冷顶锻试验,不允许有裂口或裂缝。

A.4其余技术条件按GB/T3077的规定。
