Repository: duoleshi/0407-klb-ZG

# 重工施工方案AI智能审核系统(自研)

基于 AI 的工程方案（危大工程专项施工方案）智能审核系统，支持自动识别专业类型、智能匹配知识库规范、生成结构化审核报告。

## 文档导航

- [用户手册](./docs/用户手册.md) - 详细的功能介绍和操作指南
- [常见问题 FAQ](./docs/FAQ.md) - 使用过程中常见问题的解答

## 功能特性

- **智能专业识别** - 自动识别 13 个工程专业类型
  - 基坑工程、模板支撑体系工程、脚手架工程
  - 起重吊装及起重机械安装拆卸工程、拆除爆破工程、暗挖工程
  - 建筑幕墙安装工程、人工挖孔桩工程、钢结构安装工程
  - 水下作业工程、装配式建筑混凝土预制构件安装工程
  - 采用新技术新工艺新材料新设备工程、有限空间作业

- **知识库智能匹配** - 根据方案内容自动匹配相关规范文件
- **强制性标准优先加载** - 优先加载《智能体审核依据》强制性标准
- **多格式 PDF 解析** - 支持文本 PDF 和扫描版 PDF（OCR）
- **结构化审核报告** - 按标准格式输出审核意见
- **审核历史记录** - 保存历史审核记录，支持导出

File: 方案审核依据/专业法律法规标准规范审核依据/房屋建筑工程/安全类方案审核/2危大工程专项方案/9钢结构安装工程/GB_T32836-2016《建筑钢结构球型支座》.md
# 中华人民共和国国家标准

GB/T 32836—2016

# 建筑钢结构球型支座

Spherical bearing for steel building structure

中华人民共和国国家质量监督检验检疫总局中国国家标准化管理委员会

发布

# 目次

前言 11 范围 12 规范性引用文件 13 术语和定义 14 分级 25 分类与标记 36 一般要求 47 要求 58 试验方法 99 检验规则 1110 标志、包装、运输和贮存 12附录A（资料性附录） 支座结构示意图 14附录B（规范性附录） 初始静摩擦系数和线磨耗率试验方法 17附录C（规范性附录） 摩擦系数试验方法 21附录D（规范性附录） 竖向抗压承载力试验方法 23附录E（规范性附录） 竖向抗压承载力下的转动性能试验方法 25附录F（规范性附录） 竖向抗拉承载力试验方法 27附录G（规范性附录） 竖向抗拉承载力下的转动性能试验方法 29附录H（规范性附录） 水平承载力试验方法 31附录I（规范性附录） 水平刚度试验方法 33

# 前言

本标准按照GB/T1.1—2009给出的规则起草。

本标准由中华人民共和国住房和城乡建设部提出。

本标准由全国建筑构配件标准化技术委员会(SAC/TC454)归口。

本标准负责起草单位：衡水丰泽工程橡胶科技开发股份有限公司。

本标准参加起草单位：中国建筑标准设计研究院、北京工业大学、同济大学、石油和化学工业橡塑与化学品质量监督检验中心(北京)、中国建筑设计院有限公司、中国建筑西南设计研究院有限公司、中国建筑西北设计研究院有限公司、北京市建筑设计研究院有限公司、北京建院约翰马丁国际建筑设计有限公司、北京市机械施工有限公司、衡水中铁建工程橡胶有限责任公司、株洲时代新材料科技股份有限公司、云南震安减震科技股份有限公司。

本标准主要起草人：张培基、徐瑞祥、王喆、薛素铎、彭天波、赵春波、范重、陈志强、张顺强、束伟农、张胜、乔聚甫、宫小能、宁响亮、廖云昆、李炯、郑东海。

# 建筑钢结构球型支座

# 1范围

本标准规定了建筑钢结构球型支座(以下简称"支座")的术语和定义、分级、分类与标记、一般要求、要求、试验方法、检验规则以及标志、包装、运输和贮存。

本标准适用于钢结构建筑用球型支座,其他土木建筑用球型支座也可参照本标准。

# 2规范性引用文件

下列文件对于本文件的应用是必不可少的。凡是注日期的引用文件,仅注日期的版本适用于本文件。凡是不注日期的引用文件,其最新版本(包括所有的修改单)适用于本文件。

GB/T985.1气焊、焊条电弧焊、气体保护焊和高能束焊的推荐坡口

GB/T1033.1塑料非泡沫塑料密度的测定第1部分:浸渍法、液体比重瓶法和滴定法

GB/T1040.1塑料拉伸性能的测定第1部分:总则

GB/T1040.3塑料拉伸性能的测定第3部分:薄膜和薄片的试验条件

GB/T1184—1996形状和位置公差未注公差值

GB/T1228 钢结构用高强度大六角头螺栓

GB/T1591 低合金高强度结构钢

GB/T1804—2000一般公差未注公差的线性和角度尺寸的公差

GB/T3280 不锈钢冷轧钢板和钢带

GB/T3398.1塑料硬度测定第1部分:球压痕法

GB/T4956 磁性基体上非磁性覆盖层覆盖层厚度测量磁性法

GB/T7233.1铸钢件超声检测第1部分:一般用途铸钢件

GB/T7659 焊接结构用铸钢件

GB/T11379 金属覆盖层工程用铬电镀层

GB/T14436 工业产品保证文件总则

GB/T19844—2005 钢板弹簧

GB50661—2011 钢结构焊接规范

HG/T2502 5201硅脂

JB/T5943 工程机械焊接通用技术条件

# 3术语和定义

下列术语和定义适用于本文件。

3.1

建筑钢结构球型支座sphericalbearingforconstructionsteelstructure

在竖向承载力和(或)水平承载力作用下转动或产生位移且具有一定弹性刚度的建筑钢结构工程用球型支座。

3.2

普通支座 normal bearing

不带弹性构件的建筑钢结构球型支座。

3.3

弹性支座 resilient bearing

带弹性构件的建筑钢结构球型支座。

3.4

固定支座 fixed bearing

在水平面内的任何方向均受约束的普通支座。

3.5

单向活动支座 single- directional motion bearing

在水平面内一个方向受约束的支座,包括垂直于约束方向可滑移的普通支座和垂直于该方向设置弹性构件的弹性支座。

3.6

双向活动支座 bi- directional motion bearing

在两个及以上方向可滑移的支座,包括水平面内任何方向均可滑移的普通支座和水平面内两个相互垂直的方向均设置弹性构件的弹性支座。

# 4分级

# 4.1 竖向抗压承载力分级

竖向抗压承载力分级应符合下列规定:

a) 最小竖向抗压承载力为  $200 \mathrm{kN}$

b) 竖向抗压承载力大于  $200 \mathrm{kN}$  且不大于  $2000 \mathrm{kN}$  时,以  $100 \mathrm{kN}$  级差递增;

c) 竖向抗压承载力大于  $2000 \mathrm{kN}$  且不大于  $5000 \mathrm{kN}$  时,以  $200 \mathrm{kN}$  级差递增;

d) 竖向抗压承载力大于  $5000 \mathrm{kN}$  时,以  $500 \mathrm{kN}$  级差递增。

# 4.2 竖向抗拉承载力分级

竖向抗拉承载力分级应符合下列规定:

a) 最小竖向抗拉承载力为  $200 \mathrm{kN}$

b) 竖向抗拉承载力大于  $200 \mathrm{kN}$  且不大于  $1000 \mathrm{kN}$  时,以  $100 \mathrm{kN}$  级差递增;

c) 竖向抗拉承载力大于  $1000 \mathrm{kN}$  且不大于  $3000 \mathrm{kN}$  时,以  $200 \mathrm{kN}$  级差递增;

d) 竖向抗拉承载力大于  $3000 \mathrm{kN}$  时,以  $300 \mathrm{kN}$  级差递增。

# 4.3 水平承载力分级

水平承载力分级应符合下列规定:

a) 最小水平承载力为  $200 \mathrm{kN}$

b) 水平承载力大于  $200 \mathrm{kN}$  且不大于  $1000 \mathrm{kN}$  时,以  $100 \mathrm{kN}$  级差递增;

c) 水平承载力大于  $1000 \mathrm{kN}$  且不大于  $3000 \mathrm{kN}$  时,以  $200 \mathrm{kN}$  级差递增;

d) 水平承载力大于  $3000 \mathrm{kN}$  时,以  $300 \mathrm{kN}$  级差递增。

# 4.4 位移分级

最小水平位移量为  $\pm 15 \mathrm{~mm}$ ,以  $10 \mathrm{~mm}$  级差递增。

# 4.5 转角分级

最小转角为0.01rad,以0.01rad级差递增。

# 4.6 弹性刚度分级

最小弹性刚度为  $1000 \mathrm{kN / m}$ , 以  $500 \mathrm{kN / m}$  级差递增。

# 5 分类与标记

# 5.1 分类

5.1.1 按结构分类, 支座结构类型示意图参见附录 A:

a) 普通支座: 代号为 P;

b) 弹性支座: 代号为 T。

5.1.2 按约束分类:

a) 固定支座: 代号为 GD;

b) 单向活动支座: 代号为 DX;

c) 双向活动支座: 代号为 SX。

5.1.3 按使用温度分类:

a) 常温型支座: 支座适用温度范围  $-20^{\circ} \mathrm{C} \sim 60^{\circ} \mathrm{C}$ , 代号为 C;

b) 耐寒型支座: 支座适用温度范围  $-40^{\circ} \mathrm{C} \sim 60^{\circ} \mathrm{C}$ , 代号为 N。

# 5.2 标记

# 5.2.1 标记方法

按支座名称代号、结构分类代号、竖向承载力、水平承载力、约束分类代号、位移、转角、弹性构件刚度、支座适用温度范围的顺序进行标记。

![](images/b7fd6fc8803964d1f7cce6e92d7f2e789b7da0f6aa395033457ac649a19af409.jpg)

# 5.2.2 标记示例

示例1:竖向抗压承载力  $5000\mathrm{~kN}$ ,竖向抗拉承载力  $3000\mathrm{~kN}$ ,水平承载力为  $X$  向  $4000\mathrm{~kN}$ ,约束类型为单向活动型, $Y$  向位移为  $\pm 50\mathrm{~mm}$ ,转角为  $0.04\mathrm{~rad}$ , $X$  向无弹性构件刚度, $Y$  向无弹性构件刚度,使用温度范围为耐寒型的普通型建筑钢结构球型支座标记为:  $\mathrm{JGQZ / P} / (+5000 / - 3000) / (\mathrm{FX4000}) / \mathrm{DX} / (\mathrm{EY}\pm 50) / (\mathrm{KX0 / KY0}) / 60.04 / \mathrm{N}$ 。

示例2:竖向抗压承载力  $5000\mathrm{~kN}$ ,约束类型为双向活动型, $X$  向位移  $\pm 50\mathrm{~mm}$ , $Y$  向位移  $\pm 50\mathrm{~mm}$ ,转角为  $0.04\mathrm{~rad}$ , $X$  向弹性构件刚度  $1000\mathrm{~kN / m}$ , $Y$  向弹性构件刚度  $1500\mathrm{~kN / m}$ ,使用温度范围为耐寒型的弹性建筑钢结构球型支座标记为:  $\mathrm{JGQZ / T} / (+5000) / \mathrm{SX} / (\mathrm{EX}\pm 50 / \mathrm{EY}\pm 50) / 60.04 / (\mathrm{KX1000} / \mathrm{KY1500}) / \mathrm{N}$ 。

# 6 一般要求

# 6.1 钢件

6.1.1当支座构件采用钢板时,常温型支座宜选用Q345C热轧钢板,耐寒型支座宜选用Q345D热轧钢板,其化学成分、力学性能应符合GB/T1591的规定。

6.1.2当支座构件采用铸钢件时,常温型支座宜选用  $\mathrm{ZG270 - 480H}$  牌号的铸钢,其化学成分、热处理后的力学性能应符合GB/T7659的有关规定;耐寒型支座宜选用  $\mathrm{G20Mn5N}$  或  $\mathrm{G20Mn5QT}$  牌号的铸钢,其化学成分应符合表1的规定,热处理后的力学性能应符合表2的规定。铸钢件应逐件进行超声波探伤,探伤方法及质量评模方法应按照GB/T7233.1的规定进行,铸钢件不应低于Ⅱ级质量要求。

表1化学成分  

<table><tr><td colspan="2">铸钢钢种</td><td rowspan="2">C</td><td rowspan="2">Si</td><td rowspan="2">Mn</td><td rowspan="2">P</td><td rowspan="2">S</td><td rowspan="2">Ni</td></tr><tr><td>牌号</td><td>材料号</td></tr><tr><td>G20Mn5</td><td>1.6220</td><td>0.17～0.23</td><td>≤0.60</td><td>1.00～1.60</td><td>≤0.20</td><td>≤0.20</td><td>≤0.8</td></tr></table>

表2 力学性能  

<table><tr><td colspan="2">铸钢钢种</td><td colspan="3">热处理条件</td><td rowspan="2">铸件壁厚mm</td><td colspan="3">室温下</td><td colspan="2">冲击功值</td></tr><tr><td>牌号</td><td>材料号</td><td>状态与代号</td><td>奥氏体化温度℃</td><td>回火温度℃</td><td>屈服强度MPa</td><td>抗拉强度MPa</td><td>伸长率%</td><td>温度℃</td><td>冲击功J</td></tr><tr><td rowspan="4">G20Mn5</td><td rowspan="4">1.6220</td><td>调质QT</td><td>900～980</td><td>610～660</td><td>h≤100</td><td>300</td><td>500～650</td><td>≥22</td><td>室温</td><td>≥60</td></tr><tr><td rowspan="3">正火N</td><td rowspan="3">900～980</td><td rowspan="3">—</td><td rowspan="3">h≤30</td><td rowspan="3">300</td><td rowspan="3">480～620</td><td rowspan="3">≥20</td><td>-40℃</td><td>≥27</td></tr><tr><td>室温</td><td>≥50</td></tr><tr><td>-30℃</td><td>≥27</td></tr></table>

6.1.3当支座构件采用焊接件时,焊接技术应符合GB/T985.1和JB/T5943的规定。工作焊缝不应低于GB50661—2011中I级质量要求,构造焊缝不应低于GB50661—2011中Ⅱ级质量要求。

# 6.2 不锈钢板

6.2.1支座通常采用06Cr17Ni12Mo2、06Cr19Ni13Mo3或06Cr18Ni11Ti牌号镜面精轧不锈钢冷轧钢板;用于沿海与海洋高湿度和高盐度严重腐蚀环境的支座宜采用022Cr17Ni12Mo2或022Cr19Ni13Mo3牌号镜面精轧不锈钢冷轧钢板。

6.2.2 不锈钢板化学成分及力学性能应符合 GB/T 3280 的有关规定, 且硬度不应大于  $\mathrm{HV}150 \sim$  HV220。表面应符合 GB/T 3280 中 8 # 表面加工的规定, 表面粗糙度  $Ra$  不应大于  $0.8 \mu \mathrm{m}$  。

# 6.3 高强度螺栓

高强度螺栓应符合 GB/T 1228 的规定。

# 6.4 球冠板凸球面

支座球冠板凸球面, 可采用包覆不锈钢板或电镀硬铬处理。用于沿海与海洋高湿度和高盐度严重腐蚀环境的支座, 宜采用球面包覆不锈钢板; 当球冠板凸球面采用电镀硬铬时, 其表面不应有表面孔隙、收缩裂纹和疤痕, 且镀硬铬层应符合 GB/T 11379 的规定, 镀硬铬后表面粗糙度  $Ra$  值应小于  $1.6 \mu \mathrm{m}$ ; 当采用包覆不锈钢板时, 不锈钢板应符合 6.2 的规定, 包覆后的不锈钢板表面不应有褶皱, 且应与基底球冠板密贴, 不应有脱空现象。

# 6.5 支座组装

6.5.1 待组装的零部件应有质量检验部门的合格标记。

6.5.2 支座滑动面和转动面 (不锈钢板、镀硬铬层与滑板的对磨表面) 应用有机溶剂擦洗干净, 接触面不应有碰伤、锈蚀、划痕, 不应夹有灰尘和杂质。

6.5.3 在镶嵌平面滑板或球面滑板之前, 应将配合件凹槽清洁干净, 滑板的储脂槽方向按 7.2.1.1 规定排列, 在储脂槽内涂满硅脂, 中间不应夹有气泡。

6.5.4 支座钢件表面应做防腐处理。钢件表面应喷涂环氧富锌底漆, 干膜厚度不应小于  $70 \mu \mathrm{m}$  。

6.5.5 支座组装后应将其临时固定, 待现场安装完毕后将临时固定装置拆除。

6.5.6 支座应采取可靠、有效的防尘设施, 防尘设施应便于安装、更换及日常维护保养。

# 7 要求

# 7.1 外观质量

# 7.1.1 滑板

滑板表面应光滑, 颜色应均匀一致, 不应有裂纹、气泡、分层, 不应有影响使用的机械损伤等。

# 7.1.2 硅脂

5201- 2 硅脂外观质量应符合 HG/T 2502 的规定。

# 7.1.3 弹性构件

弹性构件外观质量应符合 GB/T 19844—2005 的规定。

# 7.1.4 支座

支座组装后外露表面应平整, 焊缝应均匀, 漆膜表面应光滑, 不应有漏涂、流痕、皱褶等现象。

# 7.2 尺寸

# 7.2.1 滑板与镶嵌凹槽

7.2.1.1 滑板滑动面上的储硅脂槽的平面布置和尺寸应符合图 1 的规定。

单位为毫米

![](images/de1145cb87b252c15a6835b591ea94a1a52c4573b68375d7157dce03e67f6a6d.jpg)  
a) 储硅脂槽平面布置

![](images/b69b43d92f5382841146d6088166787de74ea5b34b9fc44fa770830b7d56bf85.jpg)  
b) 储硅脂槽尺寸 图1储硅脂槽的平面布置及尺寸

7.2.1.2 平面滑板和球面滑板可采用整体板或分片镶嵌两种形式, 其基准厚度  $t$  为  $7 \mathrm{~mm}$ , 嵌入深度不应小于基准厚度的  $1 / 2$ , 外露厚度不应小于  $3 \mathrm{~mm}$ , 厚度极限偏差、外露厚度极限偏差及装配间隙应符合表3的规定。

单位为毫米

表3镶嵌滑板的尺寸极限偏差及装配间隙  

<table><tr><td>滑板直径d(或对角线长度L1)</td><td>厚度极限偏差</td><td>外露厚度极限偏差</td><td>装配间隙偏差</td></tr><tr><td>d(或L1)≤600</td><td>+0.4
0</td><td>+0.5
0</td><td>+0.5
0</td></tr><tr><td>600&lt;d&gt;+0.5
0</td><td>+0.7
0</td><td>+0.8
0</td><td></td></tr><tr><td>d(或L1)&amp;gt;1 200</td><td>+0.7
0</td><td>+1.0
0</td><td>+1.1
0</td></tr></table>


</d>

7.2.1.3 滑板镶嵌后可用沉头螺钉定位方式固定, 螺钉顶面应低于滑板表面不应小于  $3 \mathrm{~mm}$  。7.2.1.4 镶嵌滑板凹槽深度极限偏差应符合表4的规定。

单位为毫米

表4滑板凹槽深度极限偏差  

<table><tr><td>凹槽直径d(或对角线长度L1)</td><td>深度极限偏差</td></tr><tr><td>d(或L1)≤C00</td><td>0
-0.1</td></tr><tr><td>600&lt;d&gt;0
-0.2</td><td></td></tr><tr><td>d(或L1)&gt;1 200</td><td>0
-0.3</td></tr></table>


</d>

# 7.2.2 不锈钢板

不锈钢板的厚度及与母材焊接后平面的平面度及曲面的面轮廓度最大偏差应符合表5的规定。

# 表5 不锈钢板尺寸偏差

单位为毫米

<table><tr><td>对角线长度L2</td><td>厚度</td><td>平面度、曲面面轮廓度偏差</td></tr><tr><td>L2≤1 500</td><td>2</td><td>≤0.000 3L2或0.2较大者</td></tr><tr><td>L2&amp;gt;1 500</td><td>3</td><td>≤0.000 3L2或0.2较大者</td></tr></table>

# 7.2.3 弹性构件

弹性构件尺寸偏差应符合GB/T19844—2005的规定。

# 7.2.4 机加工钢件

钢件机加工后的线性和角度尺寸公差应符合GB/T1804—2000中m级的规定,未注形状和位置公差时,应符合GB/T1184—1996中L级的规定。

# 7.2.5 镀硬铬层

球冠板凸球面采用电镀硬铬时,电镀层厚度不应小于  $100\mu \mathrm{m}$  。

# 7.2.6 支座允许偏差

支座组装后上支座板(固定支座)或上滑移板(活动支座)与下支座板平行度不应大于上支座板边长的  $2\%$  ,上支座板与下支座板的中心线应重合,整体高度偏差应符合表6的规定。

# 表6 组装高度偏差

<table><tr><td>竖向抗压承载力P
kN</td><td>组装高度极限偏差
mm</td></tr><tr><td>P&amp;lt;2 000</td><td>±2</td></tr><tr><td>2 000≤P&amp;lt;5 000</td><td>±3</td></tr><tr><td>5 000≤P</td><td>±4</td></tr></table>

# 7.3 性能

# 7.3.1 滑板

7.3.1 滑板支座平面滑板和球面滑板应采用聚四氟乙烯板或改性超高分子量聚乙烯板,其物理机械性能和在硅脂润滑状态下与不锈钢板摩擦时的摩擦和磨耗性能应符合表7的规定。

表7 滑板性能  

<table><tr><td>项目</td><td>聚四氟乙烯板</td><td>改性超高分子量聚乙烯板</td></tr><tr><td>密度/(g/cm³)</td><td>2.14～2.20</td><td>0.93～0.98</td></tr><tr><td>拉伸强度/MPa</td><td>≥30</td><td>≥30</td></tr><tr><td>断裂拉伸应变/%</td><td>≥300</td><td>≥250</td></tr><tr><td>拉伸弹性模量/MPa</td><td>—</td><td>680～1 020</td></tr><tr><td>球压痕硬度(H132/60°)/MPa</td><td>23.0～33.0</td><td>26.4～39.6</td></tr><tr><td>初始静摩擦系数(温度23℃±2℃,平均压力30MPa,相对滑动速度0.4mm/s)μat</td><td>≤0.012</td><td>—</td></tr><tr><td>初始静摩擦系数(温度21℃±1℃,平均压力45MPa,相对滑动速度0.4mm/s)μat</td><td>—</td><td>≤0.08</td></tr><tr><td>线磨耗率(温度23℃±2℃,平均压力30MPa,相对滑动速度8mm/s)/(μm/km)</td><td>≤15</td><td>—</td></tr><tr><td>线磨耗率(温度21℃±1℃,平均压力45MPa,相对滑动速度15mm/s)/(μm/km)</td><td>—</td><td>≤5</td></tr><tr><td colspan="3">* 球压痕硬度中H132/60为荷载132N、持荷时间60s。</td></tr></table>

# 7.3.2 硅脂

7.3.2 硅脂5201- 2硅脂的物理性能不应低于HG/T2502中一等品的有关规定。

# 7.3.3 弹性构件

弹性构件刚度应符合GB/T19844的规定。

# 7.3.4 支座

# 7.3.4.1 摩擦系数

在硅脂润滑条件下,支座摩擦系数应满足下列要求:

a)当支座使用温度为  $-20^{\circ}\mathrm{C}\sim 60^{\circ}\mathrm{C}$  时,摩擦系数不应大于0.03;

b)当支座使用温度为  $-40^{\circ}\mathrm{C}\sim -20^{\circ}\mathrm{C}$  时,摩擦系数不应大于0.05。

# 7.3.4.2 竖向抗压承载力

7.3.4.2 竖向抗压承载力在竖向抗压承载力作用下,支座竖向压缩变形:当支座高度不大于  $200 \mathrm{~mm}$  时,压缩变形不应大于  $2 \mathrm{~mm}$ ;当支座高度大于  $200 \mathrm{~mm}$  时,压缩变形不应大于支座高度的  $1\%$ ,且不应大于  $4 \mathrm{~mm}$ 。

# 7.3.4.3 竖向抗压承载力下的转动

在竖向抗压承载力作用时,支座应绕设定的转动中心转动灵活,不应出现卡阻现象。

# 7.3.4.4 竖向抗拉承载力

在竖向抗拉承载力作用下,竖向拉伸变形不应大于支座高度的  $1\%$  。

# 7.3.4.5 竖向抗拉承载力下的转动

在竖向抗拉承载力作用时,支座应绕设定的转动中心转动灵活,不应出现卡阻现象。

# 7.3.4.6 水平承载力

普通支座沿约束方向在水平力作用下,不应有残余变形;弹性支座在设置弹性构件的方向在水平力或弹性构件形变力(取二者中最大者)作用下,不应有残余变形。

# 7.3.4.7 水平刚度

实测弹性支座水平刚度与设计值偏差不应大于  $\pm 15\%$  。

# 8 试验方法

# 8.1 外观质量

在自然光下,目视检查。

# 8.2 尺寸

# 8.2.1 滑板与镶嵌凹槽

用精度为  $0.02 \mathrm{mm}$  的游标卡尺和深度尺测量。圆形滑板与镶嵌凹槽,直径测量2次,测量点交叉垂直;厚度和深度测量3次,测量点沿圆周均布。矩形滑板与镶嵌凹槽,长度在每边的2个不同位置测量,厚度和深度测量3次,测量点在矩形平面内任取。测量结果取实测值的平均值。

# 8.2.2 不锈钢板

不锈钢板厚度用精度  $0.01 \mathrm{mm}$  千分尺测量。不锈钢板与母材焊接后平面度用刀口尺和塞尺测量,平面度测量2次,2次测量线应交叉。曲面轮廓度采用三坐标测量仪或曲面样板和塞尺测量,应测量2次,2次测量线应交叉。

# 8.2.3 弹性构件

弹性构件外形尺寸采用精度为  $0.02 \mathrm{mm}$  游标卡尺测量。

# 8.2.4 机加工钢件

采用精度为  $0.02 \mathrm{mm}$  游标卡尺和深度尺测量。圆形直径测量2次,测量点交叉垂直;厚度和深度测量3次,测量点沿圆周均布。矩形长度在每边的2个不同位置测量,厚度和深度测量3次,测量点在矩形平面内任取。测量结果取实测值的平均值。

# 8.2.5 镀硬铬层

镀硬铬层厚度测定按GB/T4956的规定进行。

# 8.2.6 支座允许偏差

8.2.6.1 支座高度用游标卡尺测量。圆形支座在支座4个不同位置测量高度值,此4点的两条连线相互垂直并通过圆心。矩形支座测量支座4个角点位置的高度值。支座高度为4个测量值的平均值。

8.2.6.2 支座平行度用游标卡尺测量。以下支座板底面为测量基准面,测量支座周边4个不同位置,取2个高度差的最大值。测量位置应与支座高度测量位置相同。

8.2.6.3 支座上支座板和下支座板中心线对齐采用直角尺测量。分别绘制上支座板和下支座板中心线,以下支座板底面为测量基准面,用直角尺测量支座周边4个位置。

# 8.3 性能

# 8.3.1 滑板

8.3.1.1 密度测定按GB/T1033.1的规定进行。

8.3.1.2 拉伸强度的测定按GB/T1040.3的规定进行,采用5型试样,厚度  $2.0 \mathrm{mm} \pm 0.2 \mathrm{mm}$ ,试验拉伸速度为  $50 \mathrm{mm / min}$ 。

8.3.1.3 断裂拉伸应变的测定按GB/T1040.3的规定进行,采用5型试样,厚度  $2.0 \mathrm{mm} \pm 0.2 \mathrm{mm}$ ,试验拉伸速度为  $50 \mathrm{mm / min}$ 。

8.3.1.4 拉伸弹性模量的测定按GB/T1040.1的规定进行,试样与拉伸强度和断裂拉伸应变的试样相同,试验速度为  $1 \mathrm{mm / min}$ 。

8.3.1.5 球压痕的测定按GB/T3398.1的规定进行。

8.3.1.6 初始静摩擦系数的测定按附录B的规定进行。

8.3.1.7 线磨耗率的测定按附录B的规定进行。

# 8.3.2 硅脂

5201- 2硅脂的物理性能测定按HG/T2502的规定进行。

# 8.3.3 弹性构件

弹性构件性能试验按GB/T19844—2005中附录B的规定进行。

# 8.3.4 支座

8.3.4.1 试验场地:整体支座的试验应在制造厂或专门的试验机构进行。

8.3.4.2 试样:摩擦系数试验:竖向抗压承载力试验和转动性能试验宜采用实体支座进行。当试验设备能力有限时,可选用缩尺支座进行试验,缩尺支座的竖向抗压承载力不宜小于  $2000 \mathrm{kN}$ 。

8.3.4.3 摩擦系数试验按附录C的规定进行。

8.3.4.4 竖向抗压承载力试验按附录D的规定进行。

8.3.4.5 竖向抗压承载力下的转动试验按附录E的规定进行。

8.3.4.6 竖向抗拉承载力试验按附录F的规定进行。

8.3.4.7 竖向抗拉承载力下的转动试验按附录G的规定进行。

8.3.4.8 水平承载力试验按附录H的规定进行。

8.3.4.9 水平刚度试验按附录I的规定进行。

# 9 检验规则

# 9.1 检验分类

9.1.1 检验分为进厂原材料检验、出厂检验和型式检验三类。

9.1.2 进厂原材料检验为支座制造用的原材料及外加工件进厂时进行的验收检验。

9.1.3 出厂检验为支座生产厂在每批交货前进行的检验。

9.1.4 型式检验应由有相应资质的质量检测机构进行,也可在生产厂家内完成。有下列情况之一时,应进行型式检验:

a) 新产品或老产品转厂生产的试制定型鉴定;

b) 正式生产后,当结构、材料、工艺有较大改变,可能影响产品性能时;

c) 出厂检验结果与上次型式检验结果有较大差异时;

d) 正常生产时,定期每两年进行一次检验;

e) 产品停产一年后,恢复生产时。

# 9.2 检验项目及要求

9.2.1 进厂原材料检验应符合表8的规定,并附有每批进料材质证明。

表8 进厂原材料检验  

<table><tr><td>检验项目</td><td>检验内容</td><td>要求</td><td>检验频次</td></tr><tr><td rowspan="8">滑板</td><td>外观、尺寸偏差</td><td>7.1.1
7.2.1</td><td>每件</td></tr><tr><td>密度</td><td>7.3.1</td><td rowspan="5">每批原料(不大于500kg)
一次</td></tr><tr><td>拉伸强度</td><td>7.3.1</td></tr><tr><td>断裂拉伸应变</td><td>7.3.1</td></tr><tr><td>拉伸弹性模量</td><td>7.3.1</td></tr><tr><td>球压痕硬度</td><td>7.3.1</td></tr><tr><td>初始静摩擦系数</td><td>7.3.1</td><td>每半年至少一次</td></tr><tr><td>线磨耗率</td><td>7.3.1</td><td>每一年至少一次</td></tr><tr><td rowspan="2">硅脂</td><td>外观质量</td><td>7.1.2</td><td>每批(不大于200kg)</td></tr><tr><td>物理性能</td><td>7.3.2</td><td>每两年一次</td></tr><tr><td rowspan="2">弹性构件</td><td>外观、尺寸偏差</td><td>7.1.3
7.2.3</td><td>每件</td></tr><tr><td>刚度</td><td>7.3.3</td><td>每批50件(不足50
件为一批)</td></tr><tr><td>硬硬络层</td><td>键层厚度</td><td>7.2.5</td><td>每件</td></tr></table>

9.2.2 出厂检验项目应符合表9的规定。

表9 出厂检验  

<table><tr><td>检验项目</td><td>要求</td><td>检验频次</td></tr><tr><td>不锈钢板</td><td>7.2.2</td><td>每件</td></tr><tr><td>支座组装高度</td><td>7.2.6</td><td>每件</td></tr><tr><td>摩擦系数</td><td>7.3.4.1</td><td rowspan="7">每批100件(不足100件为一批)</td></tr><tr><td>竖向抗压承载力</td><td>7.3.4.2</td></tr><tr><td>竖向抗压承载力下的转动性能</td><td>7.3.4.3</td></tr><tr><td>竖向抗拉承载力</td><td>7.3.4.4</td></tr><tr><td>竖向抗拉承载力下的转动性能</td><td>7.3.4.5</td></tr><tr><td>水平承载力</td><td>7.3.4.6</td></tr><tr><td>水平刚度</td><td>7.3.4.7</td></tr></table>

9.2.3 型式检验项目应符合表10的规定。

表10 型式检验  

<table><tr><td>检验项目</td><td>检验内容</td><td>要求</td></tr><tr><td>进厂原材料检验各项</td><td>表8</td><td>表8</td></tr><tr><td>出厂检验各项</td><td>表9</td><td>表9</td></tr></table>

9.2.4 型式检验应在工厂检验合格的支座中随意抽取。

# 9.3 检验结果的判定

9.3.1 进厂原材料检验项目应全部合格后方可使用。

9.3.2 出厂检验时,若有一项不合格,则该支座为不合格,该批支座需逐个进行检验,存在不合格项的支座为不合格。

9.3.3 型式检验采用随机抽样检验的方式进行,抽样对象为进厂原材料检验和出厂检验合格者,且在本评定周期内生产的产品。型式检验项目全部合格,则该次检验为合格。

# 10 标志、包装、运输和贮存

# 10.1 标志

支座应有永久性铭牌,铭牌应包括以下内容:

a) 产品名称和商标;

b) 规格型号、主要技术指标(竖向压承载力、竖向拉承载力、水平承载力、位移、转角、温度适用类型);

c) 执行标准编号;

d) 制造商名称、地址、生产日期或批号;

e) 产品编号。

# 10.2 产品合格证书、使用说明书

# 10.2.1 产品合格证书

每个出厂检验或交货批应在产品合格证书。产品合格证书的编制应符合GB/T14436的规定,应包括下列内容:

a) 产品名称或商标(包括产品执行的标准编号);

b) 产品出厂检验的性能检验参数值;

c) 产品批号、规格尺寸和型号;

d) 生产日期、检验日期、出厂日期、检验员签名及制造商的质量检验印章;

e) 制造商名称、地址及质量问题受理部门联系电话。

# 10.2.2 使用说明书

每批产品出厂或交货时应有产品使用说明书,产品使用说明书应包括产品说明、安装说明、使用说明和维护保养说明等内容。

# 10.3 包装

每个支座包装应牢固可靠,应注明工程项目名称、产品名称、规格型号、出厂日期、外形尺寸和质量,应附有质量检验单、产品合格证、使用说明书,技术文件应用塑料袋装好并封口。

# 10.4 贮存和运输

10.4.1 支座在贮存、运输中,应避免阳光直射、雨雪浸淋,并保持清洁。不应与酸、碱、油类、有机溶剂等影响支座质量的物质相接触,距离热源  $1\mathrm{m}$  以上,贮存时支座底面应与地面保持  $3\mathrm{cm}$  以上距离。

10.4.2 支座在贮存、运输和安装过程中,不应任意拆卸临时固定装置。

# 附录A(资料性附录)支座结构示意图

# A.1 普通支座结构形式

A.1.1 普通固定支座主要由上支座板、不锈钢板、平面滑板、球冠板、球面滑板和下支座板及防尘结构(图中未示出)组成,结构示意图见图A.1。

![](images/fca19c7068fd64b1cdaa3da5159db59fc1514409bafd1c54c30223c097bb0f27.jpg)  
图A.1 普通固定支座结构示意图

说明:

1——上支座板; 3——平面滑板; 5——球面滑板;

2——不锈钢板; 4——球冠板; 6——下支座板。

![](images/ad7493277b3f10b09c4f9904abcdf864c9d50481b916aa9478100328e6321bbc.jpg)

A.1.2 普通单向活动支座主要由滑移板、不锈钢板I、平面滑板I、上支座板、不锈钢板Ⅱ、平面滑板Ⅱ、球冠板、球面滑板和下支座板及防尘结构(图中未示出)组成,结构示意图见图A.2。

![](images/e72a9056ead71112515099c0e21a591f3596921cd2520315f1397a579ef5c088.jpg)  
图A.2 普通单向活动支座结构示意图

说明:

1——滑移板;

2——不锈钢板I;

5——不锈钢板Ⅱ;

3——平面滑板I;

6——平面滑板Ⅱ;

![](images/df8e91838e2225bb529c60e6fbd000badaab8db621f28f869b25c5c515b0ddd9.jpg)

7——球冠板;

8——球面滑板;

9——下支座板。

A.1.3 普通双向活动支座主要由滑移板、不锈钢板I、平面滑板I、上支座板、不锈钢板Ⅱ、平面滑板Ⅱ、球冠板、球面滑板和下支座板及防尘结构(图中未示出)组成,结构示意图见图A.3。

![](images/3859ebcb1d4c9d2597955c7cc6477570d46641828e037808b992e254578d4542.jpg)  
图A.3 普通双向活动支座结构示意图

说明:

1- 滑移板; 4- 上支座板; 7- 球冠板;

2- 不锈钢板I; 5- 不锈钢板Ⅱ; 8- 球面滑板;

3- 平面滑板I; 6- 平面滑板Ⅱ; 9- 下支座板。

# A.2 弹性支座结构形式

A.2.1 弹性单向活动支座主要由上支座板、不锈钢板I、平面滑板I、球冠板、球面滑板、下支座板、位移箱体、平面滑板Ⅱ、不锈钢板Ⅱ、高强度螺栓、弹性构件及防尘结构组成,结构示意图见图A.4。

![](images/4ddb12d14cec4baee119f33471791259fc1d15b054fbf3cee9b45cf3cf75926e.jpg)

![](images/a6fca4d4ba1c0aad353454fb914a943404e4ecb5a52c3eff1a33a6a095399e31.jpg)

说明:

1- 上支座板; 6- 下支座板; 11- 弹性构件;

2- 不锈钢板I; 7- 位移箱体; 12- 密封板;

3- 平面滑板I; 8- 平面滑板Ⅱ; 13- 防尘盖板。

4- 球冠板; 9- 不锈钢板Ⅱ;

5- 球面滑板; 10- 高强度螺栓;

# 图A.4 弹性单向活动支座结构示意图

A.2.2 弹性双向活动支座主要由上支座板、不锈钢板I、平面滑板I、球冠板、球面滑板、下支座板、位移箱体、平面滑板Ⅱ、不锈钢板Ⅱ、高强度螺栓、弹性构件及防尘结构组成,结构示意图见图A.5。

![](images/d114c554872402340f1881d47a0bfefe8fd155814e17e9e47b368eb21425de92.jpg)

说明：

1—上支座板； 6——下支座板； 11——弹性构件； 2——不锈钢板I； 7——位移箱体； 12——密封板； 3——平面滑板I； 8——平面滑板Ⅱ； 13——防尘盖板。 4——球冠板； 9——不锈钢板Ⅱ； 5——球面滑板； 10——高强度螺栓；

# 图A.5 弹性双向活动支座结构示意图

# 附录B

(规范性附录)

# 初始静摩擦系数和线磨耗率试验方法

# B.1 试样

滑板试样的形状、尺寸和嵌固工装见图B.1。对磨件采用不锈钢板应符合6.2的规定。不锈钢板四周焊接在厚约  $15\mathrm{mm}$  的基层钢板上,基层钢板采用Q235B钢板,且焊缝应光滑、平整,焊缝低于不锈钢板表面。

单位为毫米

![](images/7f1159032517774fe615d5347d39634991a0dc4a1b7b4cc817791a32af27ae20.jpg)

说明:

1——滑板;

2——基层钢板;

$\alpha$  ——储脂槽。

# B.2 试样数量

初始静摩擦系数的试样数量为3组,每组2块,以3组静摩擦系数的平均值作为初始静摩擦系数的实测值。线磨耗率的试样数量为一组,每组3块,取两块线磨耗率的平均值作为线磨耗率的实测值。

# B.3 试验方法

# B.3.1 初始静摩擦系数

B.3.1.1 滑板试样与对磨件发生初次滑动时的摩擦系数为初始静摩擦系数。初始静摩擦系数采用双剪试验方法,试验装置示意图见图B.2。聚四氟乙烯板的试验步骤见B.3.1.2,改性超高分子量聚乙烯板试验步骤见B.3.1.3。

![](images/3d5d2a342a3dd76b43996e47b02de8b443f255c7969df6759e1c6148fb758676.jpg)

说明:

1——上承载板;

2——试样;

3——水平加载装置;

4——下承载板。

# 图B.2 滑板初始静摩擦系数及线磨耗率试验装置示意图

B.3.1.2 聚四氟乙烯板试验步骤如下:

a) 试验前应将试样在  $23^{\circ} \mathrm{C} \pm 2^{\circ} \mathrm{C}$  环境里放置  $24 \mathrm{~h}$  以上。试验时,试验环境温度应保持  $23^{\circ} \mathrm{C} \pm 2^{\circ} \mathrm{C}$ ;

b) 试验时在试样表面的储硅脂槽内涂满5201-2硅脂;

c) 将试样按双剪组合置于试验机的下承载板上,试样中心与承载板中心对准,偏差不大于滑板直径的  $1 \%$

d) 对试样加载至滑板压应力为  $30 \mathrm{MPa}$ ,保压  $1 \mathrm{~h}$

e) 对水平加载装置施加速度为  $0.4 \mathrm{~mm} / \mathrm{s}$ ,滑动距离约  $10 \mathrm{~mm}$

f) 初始静摩擦系数由滑动时的水平力与试验竖向压力的比值计算得出。

B.3.1.3 改性超高分子量聚乙烯板试验步骤如下:

a) 试验前应将试样在  $21^{\circ} \mathrm{C} \pm 2^{\circ} \mathrm{C}$  环境里放置  $24 \mathrm{~h}$  以上;试验时,试验环境温度应保持  $21^{\circ} \mathrm{C} \pm 2^{\circ} \mathrm{C}$

b) 试验时在试样表面的储硅脂槽内涂满5201-2硅脂;

c) 将试样按双剪组合置于试验机的下承载板上,试样中心与承载板中心对准,偏差不大于滑板直

径的  $1\%$  ;

d) 对试样加载至滑板压应力为  $45 \mathrm{MPa}$ , 保压  $1 \mathrm{~h}$ ;

e) 对水平加载装置施加速度为  $0.4 \mathrm{~mm} / \mathrm{s}$ , 滑动距离约  $10 \mathrm{~mm}$ ;

f) 初始静摩擦系数由滑动时的水平力与试验竖向压力的比值计算得出。

# B.3.2 线磨耗率

B.3.2.1 线磨耗率试验采用双剪试验法, 试验装置与初始静摩擦系数试验相同。聚四氟乙烯板的试验步骤见 B.3.2.2, 改性超高分子量聚乙烯板试验步骤见 B.3.2.3。

B.3.2.2 聚四氟乙烯板试验步骤如下:

a) 试验前应将试样在  $23^{\circ} \mathrm{C} \pm 2^{\circ} \mathrm{C}$  环境里放置  $24 \mathrm{~h}$  以上; 试验时, 试验环境温度应保持  $23^{\circ} \mathrm{C} \pm 2^{\circ} \mathrm{C}$ ;

b) 试验前先将试件表面储脂坑内涂满硅脂, 放置  $24 \mathrm{~h}$ , 随后擦去硅脂, 并用丙酮洗净, 在干燥皿中放置  $24 \mathrm{~h}$ , 用精度  $0.001 \mathrm{~g}$  天平称试件质量, 作为试验前试件质量;

c) 试验时在试样表面的储硅脂槽内涂满 5201-2 硅脂;

d) 将试样按双剪组合置于试验机的下承载板上, 试样中心与承载板中心对准, 偏差不大于滑板直径的  $1\%$ ;

e) 对试样加载至滑板压应力为  $30 \mathrm{MPa}$ ;

f) 对水平加载装置施加速度为  $8 \mathrm{~mm} / \mathrm{s}$ , 使试样做往复滑动, 往复滑动距离约  $\pm 10 \mathrm{~mm}$ , 滑动总长度为  $1 \mathrm{~km}$ ;

g) 试验完毕后, 仔细擦去试件表面硅脂, 用丙酮洗干净, 在干燥皿中停放  $24 \mathrm{~h}$ , 用精度  $0.001 \mathrm{~g}$  天平称试件质量, 作为试验后试件质量。

B.3.2.3 改性超高分子量聚乙烯板如下:

a) 试验前应将试样在  $21^{\circ} \mathrm{C} \pm 2^{\circ} \mathrm{C}$  环境里放置  $24 \mathrm{~h}$  以上; 试验时, 试验环境温度应保持  $21^{\circ} \mathrm{C} \pm 1^{\circ} \mathrm{C}$ ;

b) 试验前先将试件表面储脂坑内涂满硅脂, 放置  $24 \mathrm{~h}$ , 随后擦去硅脂, 并用丙酮洗净, 在干燥皿中放置  $24 \mathrm{~h}$ , 用精度  $0.001 \mathrm{~g}$  天平称试件质量, 作为试验前试件质量:

c) 试验时在试样表面的储硅脂槽内涂满 5201-2 硅脂;

d) 将试样按双剪组合置于试验机的下承载板上, 试样中心与承载板中心对准, 偏差不大于滑板直径的  $1\%$ ;

e) 对试样加载至滑板压应力为  $45 \mathrm{MPa}$ ;

f) 对水平加载装置施加速度为  $8 \mathrm{~mm} / \mathrm{s}$ , 使试样做往复滑动, 往复滑动距离约  $\pm 10 \mathrm{~mm}$ , 滑动总长度为  $15 \mathrm{~km}$ ;

g) 试验完毕后, 仔细擦去试件表面硅脂, 用丙酮洗干净, 在干燥皿中停放  $24 \mathrm{~h}$ , 用精度  $0.001 \mathrm{~g}$  天平称试件质量, 作为试验后试件质量。

B.3.2.4 线磨耗率按式 (B.1) 计算确定。

$$
\delta = \frac{m_{1} - m_{2}}{\rho} \times \frac{10^{3}}{A \times L} \tag{B.1}
$$

式中:

$\delta$  线磨耗率, 单位为微米每千米  $(\mu \mathrm{m} / \mathrm{km})$ ;

$m_{1}$  试样磨耗前质量, 单位为克  $(\mathrm{g})$ ;

$m_{2}$  试样磨耗后质量, 单位为克  $(\mathrm{g})$ ;

$\rho$  试件密度, 单位为克每立方毫米  $(\mathrm{g} / \mathrm{mm}^{3})$ ;

A 试件滑动表面面积, 单位为平方毫米  $(\mathrm{mm}^{2})$ ;

GB/T 32836—2016

L ——累计滑动距离,单位为千米(km)。

# B.4 试验报告

试验报告应包括以下内容:

a) 试验概况描述,并附简图;

b) 试验设备描述:包括性能、配置、滑移速度;

c) 试验过程中出现的异常现象描述;

d) 完整试验记录,包括试样的初始静摩擦系数和磨耗率,评定试验结果;

e) 试验照片。

# 附录C(规范性附录)摩擦系数试验方法

# C.1 试验条件

试验环境的标准温度,常温型支座为  $23^{\circ} \mathrm{C} \pm 5^{\circ} \mathrm{C}$ , 耐寒型支座为  $- 25^{\circ} \mathrm{C} \pm 5^{\circ} \mathrm{C}$  。

# C.2 试样

试验前试样应在C.1规定的试验环境温度里放置  $24 \mathrm{~h}$  以上。

# C.3 试验方法

按图C.1放置试样后,按下列步骤进行支座摩擦系数试验:

a)将支座按双剪组合置于试验机的下承载板上,试样中心与承载板中心对准,偏差不大于球型支座直径的  $1\%$

b)将支座竖向压承载力以连续均匀的速度加满,在整个试验过程中保持不变,其预压时间为  $1 \mathrm{~h}$

c)正式加载:用水平力加载装置连续均匀地施加水平力,由专用的压力传感器记录水平力大小,支座一旦发生滑动即停止施加水平力,由此计算出支座的初始摩擦系数;加载过程连续进行5次;

d)以实测第2次至第5次滑动摩擦系数的平均值作为支座的实测摩擦系数。

![](images/db159326ac635b97b9551b273c247efffe8c5432bda9011dba7d59a3b391f1b1.jpg)

说明:1——水平力加载装置;2——上承载板;3——试样;4——下承载板。

# C.4 试验报告

试验报告应包括以下内容:

a) 试验概况描述:包括支座型号,并附简图;

b) 试验机性能、配置及加载速度描述;

c) 试验过程中出现的异常现象描述;

d) 完整试验记录,包括摩擦系数,评定试验结果;

e) 试验照片。

# 附录D（规范性附录）竖向抗压承载力试验方法

# D.1 试验条件

试验环境的标准温度为  $23^{\circ}C\pm 5^{\circ}C$

# D.2 试样

试验前试样应在  $23^{\circ}C\pm 5^{\circ}C$  环境里放置  $24\mathrm{~h~}$  以上。

# D.3 试验方法

按图D.1放置试样后，按下列步骤进行支座竖向抗压承载力试验：

a) 将支座置于试验机的下承载板上，试样相互垂直的中心线分别与下承载板中心线重合，偏差小于试样直径的  $1\%$  。试验荷载为支座竖向压承载力的1.5倍。加载至支座竖向压承载力的  $0.5\%$  后，核对承载板四边的位移传感器和千分表，确认无误后进行预压。

b) 预压。将支座竖向压承载力以连续均匀的速度加满，反复3次。

c) 正式加载。将支座竖向压承载力由零至试验荷载均匀分为10级。试验时以支座竖向压承载力的  $0.5\%$  作为初始荷载，然后逐级加载。每级荷载持荷  $2\mathrm{min}$  后记录位移传感器和千分表数据，直至检验荷载，持荷  $3\mathrm{min}$  后卸载。加载过程连续进行3次。

d) 竖向压缩变形分别取4个位移传感器读数的算术平均值，绘制荷载-竖向压缩变形曲线。

![](images/ee66ae1054181556f87ec67b0e53ea7840aeb925ad7aa0717e1d62149d852a08.jpg)

说明：

1- 上承载板；

2- 试样；

3- 下承载板；

4- 千分表；

5- 位移传感器。

# D.4 试验报告

试验报告应包括以下内容：

a) 试样概况描述：包括支座型号、竖向抗压承载力，并附简图；b) 试验机性能及配置描述；c) 试验过程中出现的异常现象描述；d) 完整试验记录，包括支座在试验压承载力作用下，竖向压缩变形值与支座总高度的百分比，评定试验结果；e) 试验照片。

# 附录E

(规范性附录)

# 竖向抗压承载力下的转动性能试验方法

# E.1 试验条件

试验环境的标准温度为  $23^{\circ} \mathrm{C} \pm 5^{\circ} \mathrm{C}$  。

# E.2 试样

试验前试样应在  $23^{\circ} \mathrm{C} \pm 5^{\circ} \mathrm{C}$  环境里放置  $24 \mathrm{~h}$  以上。

# E.3 试验方法

按图E.1放置试样后,按下列步骤进行支座竖向抗压承载力下的转动试验:

a) 将支座按图E.1置于试验机的承载板上,试样中心与承载板中心位置对准,偏差小于支座直径的  $1 \%$  ;

b) 将支座竖向压承载力以连续均匀的速度加满,并在整个转动试验过程中保持不变;

c) 正式加载:用千斤顶以  $5 \mathrm{kN} / \mathrm{min}$  的速率施加转动力,直至支座发生转动后千斤顶卸载,记录支座发生转动瞬间的千斤顶最大荷载。加载过程连续进行3次。

![](images/84ac8138290a6c69805e16dc30cd2e315e1418d678ceaca1bb1eac3c77d8ddcd.jpg)

说明:

1——上承载板;

2——试样;

3——连接载装置;

4——下承载板;

5——转动加载油缸。

# E.4 试验报告

试验报告应包括以下内容:

a) 试样概况描述:包括文座型号、竖向抗压承载力、转角,并附简图;

b) 试验机性能及配置描述;

c) 试验过程中出现的异常现象描述;

d) 完整试验记录,评定试验结果;

e) 试验照片。

# 附录F（规范性附录）竖向抗拉承载力试验方法

# F.1 试验条件

试验环境的标准温度为  $23^{\circ}C\pm 5^{\circ}C$

# F.2 试样

试验前试样应在  $23^{\circ}C\pm 5^{\circ}C$  环境里放置  $24\mathrm{~h~}$  以上。

# F.3 试验方法

按图F.1放置试样后,按下列步骤进行支座竖向抗拉承载力试验:

a)将支座置于试验机的下承载板上,试样相互垂直的中心线分别与下工装中心线重合,偏差小于支座直径的  $1\%$  。试验荷载为支座竖向拉承载力的1.2倍。加载至支座竖向拉承载力的  $0.5\%$  后,核对工装四边的位移传感器和千分表,确认无误后进行预拉。

b)预拉:将支座竖向拉承载力以连续均匀的速度加满,反复3次。

c)正式加载:将试验荷载由零至试验荷载均匀分为10级。试验时以支座竖向拉承载力的  $0.5\%$  作为初始荷载,然后逐级加载。每级荷载持荷  $2\mathrm{min}$  后记录位移传感器和千分表数据,直至检验荷载,持荷  $3\mathrm{min}$  后卸载。加载过程连续进行3次。

d)竖向拉伸变形分别取4个位移传感器读数的算术平均值,绘制荷载-变形曲线。载荷-变形曲线呈线性关系。

![](images/f49845c2ceb851a4a9dfa20ed7fade2072538a82653908038f0ccde226d38220.jpg)

说明:1——上承载板;2——试样;3——下承载板。

# F.4 试验报告

试验报告应包括以下内容:

a) 试验概况描述:包括文座型号、竖向拉承载力,并附简图;

b) 试验机性能及配置描述;

c) 试验过程中出现的异常现象描述;

d) 完整试验记录;

e) 试验照片。

# 附录G

(规范性附录)

竖向抗拉承载力下的转动性能试验方法

# G.1 试验条件

试验环境的标准温度为  $23^{\circ}C\pm 5^{\circ}C$

# G.2 试样

试验前试样应在  $23^{\circ}C\pm 5^{\circ}C$  环境里放置  $24\mathrm{~h~}$  以上。

# G.3 试验方法

按图G.1放置试样后,按下列步骤进行支座竖向抗拉承载力下的转动试验:

a)将支座按图G.1置于试验机的承载板上,支座中心与承载板中心位置对准,偏差小于支座直径的  $1\%$

b)将支座竖向拉承载力以连续均匀的速度加满,并在整个转动试验过程中保持不变;

c)正式加载:用千斤顶以  $5\mathrm{kN / min}$  的速率施加转动力,直至支座发生转动后千斤顶卸载,记录支座发生转动瞬间的千斤顶最大荷载。加载过程连续进行3次。

![](images/765244da37384c2da28421b38f23fde9d23ae84a615bf80192a372ccc047c75b.jpg)

说明:

1——上承载板;

2——试样;

3——连接载装置;

4——下承载板;

5——转动加载油缸。

# G.4 试验报告

试验报告应包括以下内容:

a) 试样概况描述:包括支座型号、竖向抗拉承载力、转角,并附简图;

b) 试验机性能及配置描述;

c) 试验过程中出现的异常现象描述;

d) 完整试验记录,评定试验结果;

e) 试验照片。

# 附录H（规范性附录）水平承载力试验方法

# H.1 试验条件

试验环境的标准温度为  $23^{\circ}C\pm 5^{\circ}C$

# H.2 试样

试验前试样应在  $23^{\circ}C\pm 5^{\circ}C$  环境里放置  $24\mathrm{~h~}$  以上。

# H.3 试验方法

按图H.1放置试样后，按下列步骤进行支座水平承载力试验：

![](images/ad9285cf1d1ff9bace35041b25eaeb830de632041a9331104f989c8d921f6a2f.jpg)

说明：1——上承载板；2——试样；3——水平力试验装置；4——自平衡反力架；5——下承载板；6——百分表。

a) 将支座置于试验机的下承载板上,试样相互垂直的中心线分别与下承载板中心线重合,偏差小于支座直径的  $1\%$  。将自平衡反力架及水平力试验装置组合配置好。试验荷载为支座水平承载力的1.2倍。b) 竖向加载至支座竖向压承载力的  $10\%$  ,水平加载至试验荷载的  $0.5\%$  后,核对水平方向百分表及水平方向千斤顶数据,确认无误后进行预推。c) 预推。竖向加载至支座竖向压承载力的  $50\%$  ,用支座水平承载力的  $20\%$  预推,反复进行3次。d) 正式加载。保持竖向压力为支座竖向压承载力的  $50\%$  。将水平承载力由零至试验荷载均分为10级,先以支座水平承载力的  $0.5\%$  作为初始推力,然后逐级均匀加载,每级荷载持荷  $2\mathrm{~min}$

后, 记录百分表数据, 当水平力达到支座水平承载力的  $90\%$  时, 再将竖向压力加至支座竖向压承载力, 然后将水平力加至试验荷载, 持荷  $3 \mathrm{~min}$  后卸载。加载过程连续进行 3 次。

e) 水平力作用下变形分别取 2 个百分表的平均值, 绘制荷载-水平变形曲线。变形曲线应呈线性关系。

# H.4 试验报告

试验报告应包括以下内容:

a) 试样概况描述: 包括支座型号、竖向压承载力、水平承载力, 并附简图;

b) 试验机性能及配置描述;

c) 试验过程中出现的异常现象描述;

d) 完整试验记录, 评定试验结果;

e) 试验照片。

# 附录I（规范性附录）水平刚度试验方法

# 1.1 试验条件

试验环境的标准温度为  $23 ^{\circ} \mathrm{C} \pm 5 ^{\circ} \mathrm{C}$  。

# 1.2 试样

试验前试样应在  $23 ^{\circ} \mathrm{C} \pm 5 ^{\circ} \mathrm{C}$  环境里放置  $24 \mathrm{~h}$  以上。

# 1.3 试验方法

按图I.1放置试样后,按下列步骤进行支座水平刚度试验:

a)将支座置于试验机的下承载板上,试样相互垂直的中心线分别与下承载板中心线重合,偏差小于支座直径或下座板边长的  $1 \%$

b)将支座竖向承载力以连续均匀的速度加至竖向压承载力,在整个水平滞回性能试验过程中保持不变,预压  $1 \mathrm{~h}$

c)正式加载:用水平位移加载装置连续匀速施加水平位移,由专用力传感器记录水平力大小,支座水平位移量达到设计位移值后,反向施加水平位移直至位移  $0 \mathrm{~mm}$ ,再反向施加水平位移直至设计位移值,再重新回至  $0 \mathrm{~mm}$ ,由此计算出支座的水平刚度;试验过程连续进行5次;

d)以实测第五次支座荷载-水平变形曲线计算支座的水平刚度。

![](images/41d72029ec93e1610db92318fa21f6e11c65b9036ff6d00afc02fe860d615f16.jpg)

说明:1——上承载板;2——试样;3——水平力试验装置;4——自平衡反力架;5——下承载板;6——百分表。

# I.4 试验报告

试验报告应包括以下内容:

a) 试样概况描述:包括支座型号、竖向抗压承载力、水平刚度,并附简图;

b) 试验机性能及配置描述;

c) 试验过程中出现的异常现象描述;

d) 完整试验记录,评定试验结果;

e) 试验照片。

File: 方案审核依据/专业法律法规标准规范审核依据/房屋建筑工程/安全类方案审核/2危大工程专项方案/9钢结构安装工程/GB_T33943-2017《钢结构用高强度锚栓连接副》.md
# 中华人民共和国国家标准

# 钢结构用高强度锚栓连接副

High- strength structural anchor bolting assemblies for steel structures

# 前言

本标准按照GB/T1.1—2009给出的规则起草。

本标准由中国机械工业联合会提出。

本标准由全国紧固件标准化技术委员会(SAC/TC85)归口。

本标准负责起草单位:中机生产力促进中心。

本标准参加起草单位:中怡建筑研究总院有限公司、新疆金风科技股份有限公司、上海申光高强度螺栓有限公司、苏州友尼可紧固件有限公司、江苏中成紧固技术发展股份有限公司、浙江海力股份有限公司、内蒙古金海新能源科技股份有限公司、徐州市瑞达高强度紧固件厂、陕西海丰石油机械制造有限公司、上海金马高强紧固件有限公司、温州信德电力配件有限公司、杭州华峻钢结构高强螺栓有限公司、宁波中京电气科技有限公司、舟山市正源标准件有限公司、浙江迪特高强度螺栓有限公司、机械工业通用零部件产品质量监督检测中心、国家工业建构筑物质量安全监督检验中心。

本标准由全国紧固件标准化技术委员会负责解释。

# 钢结构用高强度锚栓连接副

# 1范围

本标准规定了由碳钢、合金钢制造的、螺纹规格为  $\mathbf{M}20\sim \mathbf{M}64$  的钢结构用高强度锚栓连接副(以下简称锚栓连接副)。

本标准适用于建筑物和构筑物基础的锚固用钢结构用高强度锚栓连接副。

# 2规范性引用文件

下列文件对于本文件的应用是必不可少的。凡是往日期的引用文件,仅往日期的版本适用于本文件。凡是不注日期的引用文件,其最新版本(包括所有的修改单)适用于本文件。

GB/T90.2 紧固件 标志与包装

GB/T193 普通螺纹 直径与螺距系列

GB/T228.1 金属材料 拉伸试验 第1部分:室温试验方法

GB/T230.1金属材料洛氏硬度试验第1部分:试验方法(A、B、C、D、E、F、G、H、K、N、T标尺)

GB/T1237 紧固件标记方法

GB/T3098.1 紧固件机械性能 螺栓、螺钉和螺柱

GB/T3098.2 紧固件机械性能 螺母

GB/T3103.1 紧固件公差 螺栓、螺钉、螺柱和螺母

GB/T3103.3 紧固件公差 平垫圈

GB/T4340.1 金属材料 维氏硬度试验 第1部分:试验方法

GB/T5267.3 紧固件 热浸镀锌层

GB/T5276 紧固件 螺栓、螺钉、螺柱及螺母 尺寸代号和标注

GB/T5779.1 紧固件表面缺陷 螺栓、螺钉、螺栓一般要求

GB/T5779.2 紧固件表面缺陷 螺母

GB/T9145 普通螺纹 中等精度、优选系列的极限尺寸

GB/T22028 热镀锌螺纹 在内螺纹上容纳镀锌层

# 3型式尺寸

# 3.1 锚栓连接副

锚栓连接副由锚固螺柱、螺母和垫圈组成。

# 3.2 锚固螺柱

# 3.2.1 锚固螺柱的型式

锚固螺柱的型式为A型和B型(见图1),B型仅适用于小于或等于M39、性能等级8.8级。

# 3.2.2 锚固螺柱尺寸

3.2.2.1 锚固螺柱的尺寸见表1。尺寸代号和标注应符合GB/T5276。

![](images/808247b5179469b43f4dd5a3db9cc5952334dcc2c16a858f2a2d17f446a09653.jpg)

无螺纹部分杆径约等于螺纹中径或等于螺纹大径。

表1锚固螺柱尺寸

单位为毫米  

<table><tr><td>螺纹规格d</td><td>M20</td><td>(M22)*</td><td>M24</td><td>(M27)*</td><td>M30</td><td>(M33)*</td><td>M36</td><td>(M39)*</td></tr><tr><td>Pb</td><td>2.5</td><td>2.5</td><td>3</td><td>3</td><td>3.5</td><td>3.5</td><td>4</td><td>4</td></tr><tr><td>b1 min</td><td>70</td><td>74</td><td>79</td><td>90</td><td>96</td><td>102</td><td>110</td><td>116</td></tr><tr><td>b2 min</td><td>65</td><td>69</td><td>73</td><td>79</td><td>85</td><td>91</td><td>97</td><td>103</td></tr><tr><td>局部热浸镀锌长度Zc min</td><td>106</td><td>116</td><td>127</td><td>144</td><td>156</td><td>168</td><td>182</td><td>194</td></tr><tr><td>L</td><td colspan="8">由需方确定,其长度应取10mm的整数倍</td></tr><tr><td>螺纹规格d</td><td>M42</td><td>(M45)*</td><td>M48</td><td>(M52)*</td><td>M56</td><td>(M60)*</td><td>M64</td><td></td></tr><tr><td>Pb</td><td>4.5</td><td>4.5</td><td>5</td><td>5</td><td>5.5</td><td>5.5</td><td>6</td><td></td></tr><tr><td>b1 min</td><td>126</td><td>132</td><td>139</td><td>147</td><td>159</td><td>167</td><td>176</td><td></td></tr><tr><td>b2 min</td><td>109</td><td>115</td><td>121</td><td>129</td><td>137</td><td>145</td><td>153</td><td></td></tr><tr><td>局部热浸镀锌长度Zc min</td><td>252</td><td>267</td><td>283</td><td>329</td><td>355</td><td>377</td><td>400</td><td></td></tr><tr><td>L</td><td colspan="8">由需方确定,其长度应取10mm的整数倍</td></tr><tr><td colspan="9">*尽可能不采用括号内的规格。
bP——螺距。
c适用于表面热浸镀锌处理,局部热浸镀锌长度Z也可按需方要求生产。</td></tr></table>

3.2.2.2 B型弯曲部分的最小横截面积不得小于无螺纹部分杆径截面积的  $90\%$  。弯曲部分横截面积按下式计算:

$$
A_{\mathrm{b}} = 0.25\pi D d
$$

式中:

$A_{\mathrm{b}}$  ——弯曲部分横截面积;

$d$  ——任意一点较小直径;

$D$  ——与  $d$  同一截面的大直径(相隔  $90^{\circ}$  )。

# 3.3 螺母

螺母的型式尺寸见图2和表2。尺寸代号和标注应符合GB/T5276。

![](images/6d12d52a831b458e6cf9ac893d07e67c63f4511a5659e2bf293b8db7b8c328bd.jpg)  
图2

单位为毫米

表2螺母尺寸  

<table><tr><td colspan="2">螺纹规格D</td><td>M20</td><td>(M22)*</td><td>M24</td><td>(M27)*</td><td>M30</td><td>(M33)*</td><td>M36</td><td>(M39)*</td></tr><tr><td colspan="2">Pb</td><td>2.5</td><td>2.5</td><td>2.5</td><td>3</td><td>3.5</td><td>3.5</td><td>4</td><td>4</td></tr><tr><td rowspan="2">d a</td><td>max</td><td>21.6</td><td>23.8</td><td>25.9</td><td>29.1</td><td>32.4</td><td>36.6</td><td>38.9</td><td>42.1</td></tr><tr><td>min</td><td>20</td><td>22</td><td>24</td><td>27</td><td>30</td><td>33</td><td>36</td><td>39</td></tr><tr><td>d c</td><td>min</td><td>31.4</td><td>33.3</td><td>38.0</td><td>42.8</td><td>46.6</td><td>51.2</td><td>55.9</td><td>60.0</td></tr><tr><td>c</td><td>min</td><td>37.29</td><td>39.55</td><td>45.20</td><td>50.85</td><td>55.37</td><td>60.5</td><td>66.44</td><td>71.3</td></tr><tr><td rowspan="2">m</td><td>max</td><td>18.0</td><td>19.4</td><td>21.5</td><td>23.8</td><td>25.6</td><td>28.70</td><td>31.0</td><td>33.40</td></tr><tr><td>min</td><td>16.9</td><td>18.1</td><td>20.2</td><td>22.5</td><td>24.3</td><td>27.40</td><td>29.4</td><td>29.4</td></tr><tr><td>m w</td><td>min</td><td>13.50</td><td>14.50</td><td>16.20</td><td>18.00</td><td>19.40</td><td>21.90</td><td>23.5</td><td>25.40</td></tr><tr><td rowspan="2">c</td><td>max</td><td>0.8</td><td>0.8</td><td>0.8</td><td>0.8</td><td>0.8</td><td>0.8</td><td>0.8</td><td>0.8</td></tr><tr><td>min</td><td>0.4</td><td>0.4</td><td>0.4</td><td>0.4</td><td>0.4</td><td>0.4</td><td>0.4</td><td>0.4</td></tr><tr><td rowspan="2">s</td><td>max</td><td>34</td><td>36</td><td>41</td><td>46</td><td>50</td><td>55</td><td>60</td><td>65</td></tr><tr><td>min</td><td>33.0</td><td>35.0</td><td>40.0</td><td>45.0</td><td>49.0</td><td>53.8</td><td>58.8</td><td>63.1</td></tr><tr><td colspan="2">t</td><td>0.58</td><td>0.63</td><td>0.72</td><td>0.80</td><td>0.87</td><td>1.38</td><td>1.52</td><td>1.64</td></tr></table>

表2（续）  

<table><tr><td colspan="2">螺纹规格D</td><td>M42</td><td>(M45)*</td><td>M48</td><td>(M52)*</td><td>M56</td><td>(M60)*</td><td>M64</td></tr><tr><td colspan="2">Pb</td><td>4.5</td><td>4.5</td><td>5</td><td>5</td><td>5.5</td><td>5.5</td><td>6</td></tr><tr><td rowspan="2">d a</td><td>max</td><td>45.4</td><td>48.6</td><td>51.8</td><td>56.20</td><td>60.5</td><td>64.8</td><td>69.1</td></tr><tr><td>min</td><td>42</td><td>45</td><td>48</td><td>52</td><td>56</td><td>60</td><td>64</td></tr><tr><td>d e</td><td>min</td><td>64.7</td><td>69.5</td><td>74.2</td><td>78.70</td><td>83.4</td><td>87.8</td><td>92.9</td></tr><tr><td>e</td><td>min</td><td>76.95</td><td>82.6</td><td>88.25</td><td>93.56</td><td>99.2</td><td>103.5</td><td>110.5</td></tr><tr><td rowspan="2">m</td><td>max</td><td>34</td><td>36</td><td>38</td><td>42</td><td>45</td><td>48</td><td>51</td></tr><tr><td>min</td><td>32.4</td><td>34.4</td><td>36.4</td><td>40.4</td><td>43.4</td><td>46.4</td><td>49.1</td></tr><tr><td>m w</td><td>min</td><td>25.9</td><td>27.5</td><td>29.1</td><td>32.3</td><td>34.7</td><td>37.10</td><td>39.3</td></tr><tr><td rowspan="2">c</td><td>max</td><td>0.8</td><td>0.8</td><td>0.8</td><td>0.8</td><td>0.8</td><td>0.8</td><td>0.8</td></tr><tr><td>min</td><td>0.4</td><td>0.4</td><td>0.4</td><td>0.4</td><td>0.4</td><td>0.4</td><td>0.4</td></tr><tr><td rowspan="2">s</td><td>max</td><td>70</td><td>75</td><td>80</td><td>85</td><td>90</td><td>95</td><td>100</td></tr><tr><td>min</td><td>68.1</td><td>73.1</td><td>78.1</td><td>82.8</td><td>87.8</td><td>92.8</td><td>97.8</td></tr><tr><td colspan="2">t</td><td>0.88</td><td>0.94</td><td>1</td><td>1.1</td><td>—</td><td>—</td><td>—</td></tr></table>

\*尽可能不采用括号内的规格。

bP- 螺距。

dmax=5实际。

# 3.4 垫圈

垫圈的型式尺寸见图3和表3。

![](images/bd7482d4bc42cac0e72575aa4a67835b7815e7fe6143ca35939b07a167de8bc4.jpg)  
图3

# 表3 垫圈尺寸

单位为毫米

<table><tr><td colspan="2">螺纹规格d</td><td>M20</td><td>(M22)*</td><td>M24</td><td>(M27)*</td><td>M30</td><td>(M33)*</td><td>M36</td><td>(M39)*</td></tr><tr><td rowspan="2">d1</td><td>公称(min)</td><td>21</td><td>23</td><td>25</td><td>28</td><td>31</td><td>34</td><td>37</td><td>40.4</td></tr><tr><td>max</td><td>21.52</td><td>23.52</td><td>25.52</td><td>28.52</td><td>31.62</td><td>34.62</td><td>37.62</td><td>41.02</td></tr><tr><td rowspan="2">d2</td><td>min</td><td>36</td><td>38</td><td>43</td><td>49</td><td>54.80</td><td>58.80</td><td>64.80</td><td>70.80</td></tr><tr><td>公称(max)</td><td>37</td><td>39</td><td>44</td><td>50</td><td>56</td><td>60</td><td>66</td><td>72</td></tr><tr><td rowspan="3">h</td><td>公称</td><td>4</td><td>5</td><td>5</td><td>5</td><td>5</td><td>5</td><td>6</td><td>6</td></tr><tr><td>min</td><td>3.7</td><td>4.4</td><td>4.4</td><td>4.4</td><td>4.4</td><td>4.4</td><td>5.4</td><td>5.4</td></tr><tr><td>max</td><td>4.3</td><td>5.6</td><td>5.6</td><td>5.6</td><td>5.6</td><td>5.6</td><td>6.6</td><td>6.6</td></tr></table>

表3（续）  

<table><tr><td colspan="2">螺纹规格d</td><td>M42</td><td>(M45)*</td><td>M48</td><td>(M52)*</td><td>M56</td><td>(M60)*</td><td>M64</td></tr><tr><td rowspan="2">d1</td><td>公称(min)</td><td>43.4</td><td>46.4</td><td>49.4</td><td>54</td><td>58</td><td>62</td><td>66</td></tr><tr><td>max</td><td>44.02</td><td>47.02</td><td>50.02</td><td>54.74</td><td>58.74</td><td>62.74</td><td>66.74</td></tr><tr><td rowspan="2">d2</td><td>min</td><td>76.8</td><td>83.6</td><td>90.6</td><td>98.4</td><td>103.6</td><td>107.8</td><td>113.6</td></tr><tr><td>公称(max)</td><td>78</td><td>85</td><td>92</td><td>100</td><td>105</td><td>110</td><td>115</td></tr><tr><td rowspan="3">h</td><td>公称</td><td>8</td><td>8</td><td>8</td><td>10</td><td>10</td><td>10</td><td>10</td></tr><tr><td>min</td><td>6.8</td><td>6.8</td><td>6.8</td><td>8.8</td><td>8.8</td><td>8.8</td><td>8.8</td></tr><tr><td>max</td><td>9.2</td><td>9.2</td><td>9.2</td><td>11.2</td><td>11.2</td><td>11.2</td><td>11.2</td></tr><tr><td colspan="9">*尽可能不采用括号内的规格。</td></tr></table>

# 4 锚栓连接副技术条件

# 4.1 锚固螺柱、螺母和垫圈性能等级组合

锚固螺柱、螺母和垫圈性能等级组合应按表4的规定。

表4锚固螺柱、螺母和垫圈性能等级组合  

<table><tr><td>产品</td><td>锚固螺柱</td><td>螺母</td><td>垫圈</td></tr><tr><td rowspan="2">性能等级</td><td>10.9</td><td>10</td><td>35 HRC～45 HRC</td></tr><tr><td>8.8</td><td>8</td><td>35 HRC～45 HRC</td></tr></table>

# 4.2 锚固螺柱技术条件

锚固螺柱技术条件和引用标准见表5。

锚固螺柱试件机械性能见表6。

锚固螺柱实物拉力载荷见表7。

表5锚固螺柱技术条件和引用标准  

<table><tr><td colspan="2">材 料</td><td>钢</td></tr><tr><td rowspan="2">螺 纹</td><td>公 差</td><td>6g*</td></tr><tr><td>标 准</td><td>GB/T 193、GB/T 9145</td></tr><tr><td rowspan="2">机械性能</td><td>性能等级</td><td>8.8b或10.9c</td></tr><tr><td>标 准</td><td>GB/T 3098.1</td></tr><tr><td rowspan="2">公 差</td><td>产品等级</td><td>C</td></tr><tr><td>标 准</td><td>GB/T 3103.1</td></tr><tr><td colspan="2">表面处理*</td><td>不经处理；
热浸镀锌层技术要求按GB/T 5267.3；
如需其他技术要求或表面处理，应由供需协议*</td></tr><tr><td colspan="2">表面缺陷</td><td>GB/T 5779.1</td></tr><tr><td colspan="3">*热浸镀锌锚固螺柱应采用辐射螺纹，并应与加大攻丝尺寸的螺母搭配使用。
b试件机械性能见表6，实物拉力载荷见表7，其余机械性能按GB/T 3098.1规定。
c当选择一个合适的表面处理方法（如清洗和涂镀层）时，需要考虑性能等级为10.9级的锚固螺柱氢脆风险，见相关涂镀层标准。
d在不损害机械性能或功能特性的条件下，供需协议可以使用其他涂镀层。不允许使用镉或镉合金镀层。</td></tr></table>

表7 锚固螺柱实物拉力载荷  

<table><tr><td rowspan="2">性能等级</td><td rowspan="2">抗拉强度Rm
MPa</td><td>规定非比例延伸0.2%的应力Rp0.2
MPa</td><td>断后伸长率A
%</td><td>断面收缩率Z
%</td><td>吸收能量K
J</td></tr><tr><td colspan="4">≥</td></tr><tr><td>10.9</td><td>1 040～1 240</td><td>940</td><td>9</td><td>48</td><td>27</td></tr><tr><td>8.8</td><td>830～1 030</td><td>660</td><td>12</td><td>52</td><td>27</td></tr></table>

<table><tr><td rowspan="2">螺纹规格d
mm</td><td rowspan="2">螺纹公称应力截面积A,
mm²</td><td colspan="2">拉力载荷
N</td></tr><tr><td>8.8</td><td>10.9</td></tr><tr><td>M20</td><td>245</td><td>203 350～252 350</td><td>254 800～303 800</td></tr><tr><td>M22</td><td>303</td><td>251 490～312 090</td><td>315 120～375 720</td></tr><tr><td>M24</td><td>353</td><td>292 990～363 590</td><td>367 120～437 720</td></tr><tr><td>M27</td><td>459</td><td>380 970～472 770</td><td>477 360～569 160</td></tr><tr><td>M30</td><td>561</td><td>465 630～577 830</td><td>583 440～695 640</td></tr><tr><td>M33</td><td>694</td><td>576 020～714 820</td><td>721 760～860 560</td></tr><tr><td>M36</td><td>817</td><td>678 110～841 510</td><td>849 680～1 013 080</td></tr><tr><td>M39</td><td>976</td><td>810 080～1 005 280</td><td>1 015 040～1 210 240</td></tr><tr><td>M42</td><td>1 120</td><td>929 600～1 153 600</td><td>1 164 800～1 388 800</td></tr><tr><td>M45</td><td>1 310</td><td>1 087 300～1 349 300</td><td>1 362 400～1 624 400</td></tr><tr><td>M48</td><td>1 470</td><td>1 220 100～1 514 100</td><td>1 528 800～1 822 800</td></tr><tr><td>M52</td><td>1 760</td><td>1 460 800～1 812 800</td><td>1 830 400～2 182 400</td></tr><tr><td>M56</td><td>2 030</td><td>1 684 900～2 090 900</td><td>2 111 200～2 517 200</td></tr><tr><td>M60</td><td>2 360</td><td>1 958 800～2 430 800</td><td>2 454 400～2 926 400</td></tr><tr><td>M64</td><td>2 680</td><td>2 224 400～2 760 400</td><td>2 787 200～3 333 200</td></tr></table>

# 4.3 螺母技术条件

螺母技术条件和引用标准见表8。

螺母的保证载荷值见表9。

螺母的硬度值见表10。

表8螺母技术条件和引用标准  

<table><tr><td colspan="2">材 料</td><td>钢</td></tr><tr><td rowspan="2">螺纹</td><td>公 差</td><td>6H或6AZ</td></tr><tr><td>标 准</td><td>GB/T 193、GB/T 9145、GB/T 22028</td></tr><tr><td rowspan="2">机械性能</td><td>性能等级</td><td>8*或10*</td></tr><tr><td>标 准</td><td>GB/T 3098.2</td></tr><tr><td rowspan="2">公 差</td><td>产品等级</td><td>B(除m和c的尺寸外)</td></tr><tr><td>标 准</td><td>GB/T 3103.1</td></tr><tr><td colspan="2">表面处理</td><td>不经处理；
热浸镀锌层技术要求按GB/T 5267.3；
如需其他技术要求或表面处理，应由供需协议。</td></tr><tr><td colspan="2">表面缺陷</td><td>GB/T 5779.2</td></tr><tr><td colspan="3">*保证载荷值见表9，硬度值见表10，其余机械性能按GB/T 3098.2的规定。
b在不损害机械性能或功能特性的条件下，供需协议可以使用其他涂镀层。不允许使用镉或镉合金镀层。</td></tr></table>

# 表9螺母保证载荷

表10螺母硬度  

<table><tr><td colspan="2">螺纹规格D</td><td>M20</td><td>M22</td><td>M24</td><td>M27</td><td>M30</td><td>M33</td><td>M36</td><td>M39</td></tr><tr><td rowspan="2">保证载荷
(A,×Sp)
N</td><td>10</td><td>259 700</td><td>321 200</td><td>374 200</td><td>486 500</td><td>594 700</td><td>735 600</td><td>866 000</td><td>1 035 000</td></tr><tr><td>8</td><td>225 400</td><td>278 800</td><td>324 800</td><td>422 300</td><td>516 100</td><td>638 500</td><td>751 600</td><td>897 900</td></tr><tr><td colspan="2">螺纹规格D</td><td>M42</td><td>M45</td><td>M48</td><td>M52</td><td>M56</td><td>M60</td><td colspan="2">M64</td></tr><tr><td rowspan="2">保证载荷
(A,×Sp)
N</td><td>10</td><td>1 187 200</td><td>1 388 600</td><td>1 558 200</td><td>1 865 600</td><td>2 151 800</td><td>2 501 600</td><td colspan="2">2 840 800</td></tr><tr><td>8</td><td>1 030 400</td><td>1 205 200</td><td>1 352 400</td><td>1 619 200</td><td>1 867 600</td><td>2 171 200</td><td colspan="2">2 465 600</td></tr></table>

<table><tr><td rowspan="2">性能等级</td><td colspan="2">洛氏硬度</td><td colspan="2">维氏硬度</td></tr><tr><td>min</td><td>max</td><td>min</td><td>max</td></tr><tr><td>8级:6H</td><td>—</td><td>36 HRC</td><td>233 HV</td><td>353 HV</td></tr><tr><td>10级:6H或6AZ</td><td>26 HRC</td><td>36 HRC</td><td>272 HV</td><td>353 HV</td></tr><tr><td>8级:6AZ,热浸镀锌</td><td>24 HRC</td><td>36 HRC</td><td>260 HV</td><td>353 HV</td></tr></table>

# 4.4 垫圈技术条件

垫圈技术条件和引用标准,见表11。

表11 垫圈技术条件和引用标准  

<table><tr><td colspan="2">材料</td><td>钢</td></tr><tr><td colspan="2">硬度范围</td><td>345 HV～445 HV*</td></tr><tr><td rowspan="2">公差</td><td>产品等级</td><td>除表3规定外,其余按C级</td></tr><tr><td>标准</td><td>GB/T 3103.3</td></tr><tr><td colspan="2">表面处理</td><td>不经处理;
热浸镀锌层技术要求按GB/T 5267.3;
如需其他技术要求或表面处理,应由供需协议*</td></tr><tr><td colspan="2">工艺质量</td><td>零件表面应均匀一致,无不规则性或者有害缺陷。垫圈表面不得有凸出毛刺</td></tr><tr><td colspan="3">*热浸镀锌垫圈硬度范围为:270 HV～445 HV。
*在不影响螺栓机械性能或功能特性的条件下,供需协议可以使用其他涂镀层。不允许使用镉或镉合金镀层。</td></tr></table>

# 5 试验方法

# 5.1 拉力试验

# 5.1.1 机械加工试件

机械加工试件应由经尺寸等检验合格的锚固螺柱制取,≤M39的锚固螺柱,按GB/T3098.1规定; >M39的锚固螺柱,允许在锚固螺柱直径1/4d处制出试件,其试棒直径为3/8d。试验方法应按GB/T228.1的规定。当锚固螺柱实物与试件试验结果有差异时,应以实物试验结果为准。

# 5.1.2 锚固螺柱实物

锚固螺柱实物拉力试验方法应按GB/T3098.1的规定。

# 5.2 脱碳试验

脱碳试验应按GB/T3098.1的规定。

# 5.3 机械加工试件冲击试验

机械加工试件冲击试验应按GB/T3098.1的规定。

# 5.4 螺母保证载荷试验

螺母保证载荷试验应按GB/T3098.2的规定。

# 5.5 螺母和垫圈的硬度试验

螺母和垫圈的硬度试验应按GB/T230.1或GB/T4340.1的规定。如有争议,应以维氏硬度HV30为仲裁试验。

# 5.6 表面处理试验

# 5.6.1 热浸镀锌层

热浸镀锌层试验应按GB/T5267.3的规定。

# 5.6.2 其他防腐层

其他防腐层试验应由供需协议,并在合同中注明。

# 5.7 表面缺陷

锚固螺柱、螺母表面缺陷试验应按GB/T5779.1或GB/T5779.2的规定。

B型锚固螺柱的弯钩部分应用10倍放大镜进行检查。

# 6验收规则

6.1 出厂检验应按批进行。同一材料、炉号、螺纹规格、长度(当锚固螺柱长度  $>1000 \mathrm{~mm}$  时,长度相差  $\leqslant 100 \mathrm{~mm}$ ,可视为同一长度)、机械加工、热处理工艺及表面处理工艺的锚固螺柱,应视为同批;同一材料、炉号、螺纹规格、机械加工、热处理工艺及表面处理工艺的螺母,应视为同批;同一材料、炉号、规格、机械加工、热处理工艺及表面处理工艺的垫圈,应视为同批。分别由同批锚固螺柱、螺母及垫圈组成的连接副,应视为同批锚栓连接副。

6.2 同批锚栓连接副的最大数量为3000套,每一检验批抽取3套试件,3套锚栓连接副的锚固螺柱、螺母及垫圈试件的机械性能应符合第4章的规定。

6.3 用户对产品质量有异议时,在正常运输和保管条件下,应在产品出厂之日起6个月内向供方提出,并由双方按本标准要求进行复验裁决。

# 7标记、标志、包装、质量保证书

# 7.1 标记方法

按GB/T1237规定。

# 7.2 标记示例

# 7.2.1 锚栓连接副标记

螺纹规格为M42、公称长度  $L = 1200 \mathrm{~mm}$  、性能等级为10.9级的锚固螺柱,与性能等级为10级的大六角螺母,以及硬度为  $329 \mathrm{HV} 30 \sim 436 \mathrm{HV} 30(35 \mathrm{HRC} \sim 45 \mathrm{HRC})$  的垫圈组成的、表面不经处理的钢结构用高强度锚栓连接副的标记。

锚栓连接副 GB/T33943 M42×1200

螺纹规格为M42、公称长度  $L = 1200 \mathrm{~mm}$  、性能等级为10.9级的锚固螺柱,与性能等级为10级的大六角螺母,以及硬度为  $35 \mathrm{HRC} \sim 45 \mathrm{HRC}$  的垫圈组成的、表面经热浸镀锌(tZn)处理的钢结构用高强度锚栓连接副的标记:

锚栓连接副 GB/T33943 M42×1200 tZn

# 7.2.2 螺柱标记

符合本标准规定的锚固螺柱需要用于其他连接,如盲螺栓孔中使用,则需要单独订购。

螺纹规格为M42、公称长度  $L = 1200 \mathrm{~mm}$  、A型、性能级别为10.9、表面经热浸镀锌(tZn)处理的钢结构用锚固螺柱标记:

锚固螺柱 GB/T33943 M42×1200 tZn

钢结构用锚固螺柱,螺纹规格为M39、公称长度  $L = 1200 \mathrm{~mm}$  、B型、性能级别为8.8、表面经热浸

镀锌(tZn)处理的锚固螺柱标记:

锚固螺柱 GB/T 33943 M39×1200 B 8.8 tZn

# 7.2.3 螺母标记

符合本标准规定的大六角螺母需要用于其他连接,如螺栓,则需单独订购。

螺纹规格为M42、性能等级为10、表面经热浸镀锌(tZn)处理的大六角螺母标记:

螺母 GB/T 33943 M42 tZn

# 7.2.4 垫圈标记

符合本标准规定的平垫圈需要用于其他连接,如螺栓,或增加配套数量,则需单独订购。

螺纹规格为42、硬度为329HV30~436HV30(35HRC~45HRC)、表面经热浸镀锌(tZn)处理的垫圈标记:

垫圈 GB/T 33943 42 tZn

# 7.3 产品标志

锚固螺柱、螺母产品应按GB/T3098.1或GB/T3098.2的规定制出性能等级和紧固件制造者识别标志。

# 7.4 包装和包装标志

7.4.1 除另有规定外,应由制造商决定包装方法。

7.4.2 当热浸镀锌螺母与锚固螺柱在同一订单内时,二者应在同一包装内。需方可以根据需要确定垫圈的数量。

7.4.3 当需要特殊包装时,应在合同中注明。

7.4.4 包装标志应包括:产品标准编号、性能等级、生产批号、产品数量、产品规格、制造者的商标或识别标志,以及合同编号。

7.4.5 其余按GB/T90.2规定。

# 7.5 产品质量保证书

紧固件制造者应以批为单位提供产品质量保证书,应包括下列内容:

a) 生产批号、规格、数量;

b) 机械性能等级及试验数据;

c) 表面处理的种类和涂、镀层厚度;

d) 标准编号、产品型式、规格、尺寸或需方的图号。

中华人民共和国

国家标准

钢结构用高强度锚栓连接副

GB/T33943- 2017

\*

中国标准出版社出版发行

北京市朝阳区和平里西街甲2号(100029)

北京市西城区三里河北街16号(100045)

网址www.spc.net.cn

总编室:(010)68533533 发行中心:(010)51780238

读者服务部:(010)68523946

中国标准出版社秦皇岛印刷厂印刷

各地新华书店经销

开本  $880\times 1230$  1/16印张1字数23千字

2017年7月第一版2017年7月第一次印刷

书号:155066·1- 57012定价18.00元
