Repository: duoleshi/0407-klb-ZG

# 重工施工方案AI智能审核系统(自研)

基于 AI 的工程方案（危大工程专项施工方案）智能审核系统，支持自动识别专业类型、智能匹配知识库规范、生成结构化审核报告。

## 文档导航

- [用户手册](./docs/用户手册.md) - 详细的功能介绍和操作指南
- [常见问题 FAQ](./docs/FAQ.md) - 使用过程中常见问题的解答

## 功能特性

- **智能专业识别** - 自动识别 13 个工程专业类型
  - 基坑工程、模板支撑体系工程、脚手架工程
  - 起重吊装及起重机械安装拆卸工程、拆除爆破工程、暗挖工程
  - 建筑幕墙安装工程、人工挖孔桩工程、钢结构安装工程
  - 水下作业工程、装配式建筑混凝土预制构件安装工程
  - 采用新技术新工艺新材料新设备工程、有限空间作业

- **知识库智能匹配** - 根据方案内容自动匹配相关规范文件
- **强制性标准优先加载** - 优先加载《智能体审核依据》强制性标准
- **多格式 PDF 解析** - 支持文本 PDF 和扫描版 PDF（OCR）
- **结构化审核报告** - 按标准格式输出审核意见
- **审核历史记录** - 保存历史审核记录，支持导出

File: 方案审核依据/专业法律法规标准规范审核依据/房屋建筑工程/安全类方案审核/2危大工程专项方案/9钢结构安装工程/CECS300-2011《钢结构钢材选用与检验技术规程》.md (part 2 of 4)
# 中国工程建设协会标准
注:1 手工焊所用碳钢焊条与低合金钢焊条的性能应符合现行国家标准《碳钢焊条》GB/T5117及《低合金钢焊条》GB/T5118的规定。

2 埋弧焊所用碳钢焊丝与焊剂或低合金钢焊丝与焊剂的性能,应符合现行国家标准《埋弧焊用碳钢焊丝和焊剂》GB/T5293及《埋弧焊用低合金钢焊丝和焊剂》GB/T12470、《熔化焊用钢丝》GB/T14957等的规定。

3  $\mathrm{CO}_{2}$  气体保护焊所用实芯焊丝的性能应符合现行国家标准《气体保护电弧焊用碳钢、低合金钢焊丝》GB/T8110的规定。

4 焊缝的质量等级标准应符合现行国家标准《钢结构工程施工质量验收规范》GB50205的规定。其中厚度小于  $8\mathrm{mm}$  钢材的对接焊缝,不应采用超声波探伤确定焊缝质量等级。

5 对接焊缝在受压区的抗弯强度设计值取  $f_{\mathrm{c}}^{\prime \prime}$ ,在受拉区抗弯强度设计值取  $f_{\mathrm{t}}^{\prime \prime}$ 。

6 焊丝按强度及性能与钢材的匹配关系按本规程表7.3.1执行。

6.4.2 焊缝质量等级应根据结构的重要性、荷载特征、焊缝形式、工作环境以及应力状态等情况,按表6.4.2选用。其检验标准应符合现行国家标准《钢结构工程施工质量验收规范》GB50205的规定。

表6.4.2 焊缝质量等级的选用  

<table><tr><td>焊接要求</td><td>构件受力性质</td><td colspan="2">焊缝种类</td><td>焊缝质量等级</td></tr><tr><td rowspan="6">熔透焊缝</td><td rowspan="3">需要计算疲劳构件的对接焊缝</td><td rowspan="2">作用力垂直于焊缝长度方向的横向对接焊缝或T形对接角接组合焊缝</td><td>受拉时</td><td>一级</td></tr><tr><td>受压时</td><td>二级</td></tr><tr><td colspan="2">作用力平行于焊缝长度方向的纵向对接焊缝</td><td>二级</td></tr><tr><td rowspan="2">不需要计算疲劳的构件</td><td rowspan="2">要求与母材等强的对接焊缝</td><td>受拉时</td><td>不低于二级</td></tr><tr><td>受压时</td><td>宜为二级</td></tr><tr><td>重级工作制和Q≥50t中级吊车梁</td><td>梁腹板与上翼缘之间的T形接头焊缝</td><td>—</td><td>不低于二级</td></tr><tr><td rowspan="2">非熔透焊缝</td><td>需要计算疲劳构件或重要结构构件</td><td rowspan="2" colspan="2">T形接头的角焊缝部分焊透对接角接组合焊缝搭接连接角焊缝</td><td>外观质量标准符合二级</td></tr><tr><td>其他结构</td><td>外观质量标准符合三级</td></tr></table>

注:1 设计要求全焊透的一、二级焊缝,应采用超声波或射线探伤进行内部缺陷的检验。

2 一级焊缝不允许有外观缺陷。

# 7 钢材和连接材料的选用

# 7.1 一般规定

7.1.1 在钢结构工程设计中应正确合理选用钢材,并在设计文件中注明对钢材选用的技术要求。对重点工程宜进行优化选材的比选与论证。

7.1.2 设计选材时,应综合考虑结构的重要性、荷载特征、应力状态、板件厚度和工作环境、加工条件以及钢材性价比等要素,合理地选用钢材牌号、质量等级、性能指标和技术要求。不同使用条件下所用钢材的牌号与质量等级,可按附录D表D.0.1选用。

7.1.3 承重构件的钢材牌号宜选用Q345钢或Q235钢,有依据时可选用强度较高的Q390、Q420、Q460钢;对综合性能要求较高的构件,宜选用建筑结构用钢板(GJ钢板)等高性能钢材;对耐候、耐火或抗震等条件下的承重构件,宜按使用与性能要求选用耐候钢、耐火钢、Z向钢及低屈服强度钢板等钢材。

7.1.4 钢材质量等级和脱氧方法的选用,应符合下列要求:

1 Q235A、B级钢应选用镇静钢,同时Q235A级钢仅宜用于非焊接结构。

2 主要承重构件宜选用B级钢,当符合下列工作条件时,可选用C级钢:

1)安全等级为一级的建筑结构中主要承重梁、柱、框架构件;

2)高烈度抗震设防区由地震作用控制截面,并可能进入弹塑性工作的主要承重梁、柱、框架构件;

3)低负温环境(低于一20℃)下工作,且板件厚度大于40mm的主要承重梁、柱与框架构件。

3 需计算疲劳的构件(包括吊车起重量不小于50t的中级工作制吊车梁),可按其工作环境温度条件对冲击功的要求分别选用B、C、D、E质量等级。

7.1.5 承重结构所用钢材,除应保证基本力学性能各项指标外,还应按结构构件类别、使用条件和加工条件,提出必要的附加保证性能参数或指标要求,包括冲击功、屈强比、断面收缩率等。

7.1.6 有下列情况时,可补充化学元素含量或相关参数指标的限值。

1 要求钢材具有厚度方向(Z向)性能时,应严格限制硫(S)的含量限值。

2 低温下承重结构所用的厚板,或冷成型型材中的厚板应严格要求氮(N)、硫(S)、磷(P)的含量限值。

3 有焊接性能要求时,应提出碳当量或焊接裂纹敏感指数的限值要求。

4 选用耐候钢时,宜提出耐腐蚀性指数限值与晶粒度的要求。7.1.7 对材质均匀性、延性、晶粒度、低残余应力等有较高要求的厚板(壁)钢材,可要求以热处理状态或热机械轧制(TMCP)状态交货。

7.1.8 选用冷成型型材与管材时,应同时要求其原板材料与型(管)材成品的质量和性能均符合相应标准的规定。

7.1.9 承重结构选用钢管钢材时,应符合下列规定:

1 按现行国家标准《钢结构设计规范》GB50017设计的节点相贯线直接焊接的格构式钢管结构,其钢管屈服强度不应大于345MPa,屈强比不应大于0.8,壁厚不宜大于25mm。

2 选用圆钢管时宜优先选用直缝焊接圆钢管,其力学性能和技术要求可以现行国家标准《冷弯型钢》GB/T6725与《直缝电焊钢管》GB/T13793规定的技术条件作为基本交货条件。必要时,可提出附加要求的性能保证。

3 承重结构用焊接圆钢管不应采用径厚比(D/t)过小的钢

管,同时不应选用流体用直缝焊管和螺旋焊管。

4 要求保证冲击功的焊接圆钢管,若采用沿钢板长度方向卷制的钢管时,宜要求其原板保证横向冲击功符合设计要求。

5 承重结构用冷成型矩形钢管宜选用符合现行行业标准《建筑结构用冷弯矩形钢管》JG/T178规定的冷弯矩形钢管1级产品,其成型工艺应选用直接成方工艺。大截面或厚壁矩形钢管可选用符合现行行业标准《双焊缝冷弯方形及矩形钢管》YB/T4181的冷弯双焊缝方(矩)钢管。

6 主要承重构件对钢管的均质性、韧性、晶粒细化和低残余应力等有更高要求时,宜选用最终热成型矩形钢管。

7.1.10 选用各种型材(H型钢、工字钢、角钢、槽钢等)、管材与板材的品种和规格时,应符合下列规定:

1 所选用的品种、规格与尺寸公差应符合国家现行有关标准的规定。

2 在同一工程或同一构件中,同类型材料的规格种类不宜过多。不同牌号钢材的钢板、型材或钢管不宜选用同一厚度或同一规格。

3 宜选用分组厚度较薄的规格。对工字钢、槽钢不宜选用加厚型截面(规格型号带b、c角标者)。选用工字钢、槽钢和角钢时,不宜选用最大型号规格。

4 选用工字形截面型材时,宜优先选用热轧H型钢。对低(多)层房屋轻型钢结构的梁、柱宜选用热轧H型钢中的薄壁系列截面或高频焊薄壁H型钢。

5 轻型房屋檩条、墙梁所用冷弯薄壁C形钢或Z形钢,其规格和截面特性应符合现行国家标准《冷弯薄壁型钢结构技术规范》GB50018或现行协会标准《门式刚架轻型房屋钢结构技术规程》CECS102的规定。

7.1.11 铸钢件材料的选用,应符合下列规定:

1 焊接结构用铸钢件材料应采用符合现行国家标准《焊接结

构用铸钢件》GB/T7659规定的ZG230- 450H、ZG270- 480H、ZG300- 500H、ZG340- 550H各牌号铸钢,或现行协会标准《铸钢节点应用技术规程》CECS235规定的G17Mn5、G20Mn5各牌号铸钢,并应有碳当量的合格保证。

2 非焊接结构用的铸钢件宜选用符合现行国家标准《一般工程用铸造碳钢件》GB/T11352规定的ZG230- 450、ZG270- 500、ZG310- 570、ZG340- 640各牌号铸钢。

3 铸钢件应以正火或调质状态交货。

4 铸钢件壁厚不宜大于  $150\mathrm{mm}$  。当壁厚较大时,应按其产品标准的规定,考虑厚度效应引起屈服强度等力学性能的降低。

5 焊接结构用铸钢件的牌号可按附录D表D.0.2选用。一般工程用铸造碳钢件的材料和性能要求亦可按表D.0.2选用,但可不要求碳当量作为交货条件。

7.1.12 屋面、墙面及楼承板所用压型钢板的技术条件应符合现行国家标准《建筑用压型钢板》GB/T12755的规定。其基板应为符合现行国家标准《连续热镀锌钢板与钢带》GB/T2518或《连续热镀铝锌合金镀层钢板及钢带》GB/T14978(楼承板压型钢板除外)的S250或S350结构级薄板。

7.1.13 承重结构不得使用无牌号、无质量保证书的钢材。因故需材料代用时应由加工制作单位提出书面代用意见,经设计单位同意确认后方可代用。

7.1.14 当采用国外钢材时,应按设计文件要求与国外相关钢材标准所规定的钢材质量、性能等技术条件和国家现行有关标准的规定,提出合理可行的选材要求。

# 7.2 不同使用条件下钢结构选材的附加要求

7.2.1 抗震设防的高(多)层钢结构主要承重构件,其钢材选用应符合下列附加要求:

1 由地震作用组合控制截面选择并可能进入弹塑性状态工

作的框架、支撑等主要承重构件,除按本规程第7.1节规定选材外,其钢材性能尚应符合下列要求:

1)屈强比不大于0.85,伸长率不小于  $20\%$  (  $A_{50}$  试件);

2)碳当量或焊接裂纹敏感性指数限值符合设计或相关标准的要求。

28度、9度抗震设防的高层钢结构框架与抗侧力支撑所用厚板,宜选用符合现行国家标准《建筑结构用钢板》GB/T19879的GJ钢板,必要时可要求以热机械轧制状态(TMCP)交货。

3与抗侧力偏心支撑相连接的耗能框架梁,其钢材屈服强度不应大于345MPa。

4防屈曲支撑选用低屈服强度钢材时,其屈服强度不应大于245MPa,屈强比不应大于0.8,断后伸长率不应小于  $40\%$  。

7.2.2焊接约束应力较大并沿板厚方向受较大拉力部位的厚板 $(t\geqslant 40\mathrm{mm})$  ,宜要求附加抗撕裂(Z向)性能保证,其Z向性能等级不应低于按现行国家标准《厚度方向钢板》GB5313规定的Z15级。

7.2.3直接承受动力荷载并需计算疲劳的构件,其钢材选用应符合下列附加要求:

1由挠度控制截面的吊车梁宜选用强度级别较低的钢材;大跨度、大吨位或重级工作制吊车梁并由强度控制截面时,宜选用强度级别较高或GJ钢板钢材。

2需验算疲劳的焊接结构,其钢材应具有常温冲击韧性的合格保证(质量等级B级)。当结构工作温度不高于  $0^{\circ}C$  但高于 $- 20^{\circ}C$  时,Q235钢和Q345钢应具有  $0^{\circ}C$  冲击韧性的合格保证(质量等级C级);对Q390钢和Q420钢应具有一  $20^{\circ}C$  的冲击韧性的合格保证(质量等级D级)。当结构工作温度不高于一  $20^{\circ}C$  时,对Q235钢和Q345钢应具有一  $20^{\circ}C$  冲击韧性的合格保证(质量等级D级);对Q390钢和Q420钢,应具有一  $40^{\circ}C$  冲击韧性的合格保证(质量等级E级)。

3需验算疲劳的非焊接结构,其钢材亦应具有常温冲击韧性

的合格保证。当结构工作温度不高于  $- 20^{\circ}\mathrm{C}$  时,对Q235钢和Q345钢应具有  $0^{\circ}\mathrm{C}$  冲击韧性的合格保证(质量等级C级);对Q390钢和Q420钢,应具有一  $20^{\circ}\mathrm{C}$  冲击韧性的合格保证(质量等级D级)。

4焊接吊车梁结构用钢材应严格保证碳或碳当量符合设计或相关标准的要求。

5重级工作制吊车梁所用的厚板  $(t\geqslant 40\mathrm{mm})$  ,宜采用GJ钢板或以热机械轧制(TMCP)方式交货的细化晶粒钢,晶粒度不应小于8。

7.2.4外露坏境或侵蚀性介质环境中的主要承重钢结构,其钢材选用应按本规程附录E的规定考虑环境侵蚀性类别的影响,并符合下列要求:

1结构构件宜选用封闭的管材截面,同时在重量、承载力相近的条件下,宜选用壁厚较厚的截面规格。

2外露或中等侵蚀环境中的结构,应要求其钢材表面初始锈蚀等级不低于现行国家标准《涂覆涂料前钢材表面处理表面清洁度的目视评定第1部分:未涂覆过的钢材表面和全面清除原有涂层后的钢材表面的锈蚀等级和处理等级》GB/T8923.1规定的B级标准。

3有技术经济依据时,外露环境或有中度侵蚀环境中的重要焊接结构可选用Q235NH、Q355NH、Q415NH牌号的焊接耐候钢,其材质、性能要求应符合现行国家标准《耐候结构钢》GB/T4171的规定,并保证下列各项指标符合要求。

1)钢材晶粒度不应小于7级;

2)钢材的非金属夹杂物应按现行国家标准《钢材非金属类杂物含量的测定》GB/T10561的A法进行检验,其结果应符合表7.2.4的规定;

表7.2.4 钢材的非金属夹杂物含量  

<table><tr><td>A</td><td>B</td><td>C</td><td>D</td><td>DS</td></tr><tr><td>≤2.5</td><td>≤2.0</td><td>≤2.5</td><td>≤2.0</td><td>≤2.0</td></tr></table>

3)钢材的耐腐蚀性指数  $K_{\mathrm{a}}$  不应小于  $6.0, K_{\mathrm{a}}$  值可按附录F确定;

4)钢材的碳当量应符合表3.4.4的规定。

4 在腐蚀环境中采用热浸镀锌薄板加工的冷弯镀锌型材时,镀锌薄板应采用符合现行国家标准《连续热镀锌钢板和钢带》GB/T2518规定的  $\mathrm{S250GD + Z}$  或  $\mathrm{S350GD + Z}$  结构级钢板。其镀锌量(双面)不应小于  $180\mathrm{g} / \mathrm{m}^{2}$  (微侵蚀环境)  $\mathrm{,220g / m^{2}}$  (弱侵蚀环境)或  $275\mathrm{g} / \mathrm{m}^{2}$  (中侵蚀环境)。

7.2.5 按塑性设计的构件,其钢材的力学性能应符合下列要求:

1 强屈比不应小于1.2;

2 伸长率不应小于  $15\%$

3 相应于抗拉强度  $f_{\mathrm{u}}$  的应变  $\epsilon_{\mathrm{u}}$  不应小于20倍屈服点应变  $\epsilon_{\mathrm{y}}$  。

7.2.6 结构工作温度等于或低于  $- 30^{\circ}\mathrm{C}$  的焊接构件,不宜采用过厚的钢板,当板厚大于  $40\mathrm{mm}$  时,除在设计构造上避免应力集中和降低残余应力外,宜选用细化晶粒的GJ钢板,并适当降低其工作应力。

7.2.7 抗火设防的钢结构需采用耐火钢材时,可采用耐火H型钢,其材质、性能与技术条件应符合现行行业标准《耐火热轧H型钢》YB/T4261的规定。耐火钢在  $600^{\circ}\mathrm{C}$  作用下的屈服强度降低幅度不应大于1/3。

# 7.3 连接材料的选用

7.3.1 钢结构连接用焊条、焊丝和焊剂等焊接材料的选用应符合下列规定:

1 焊材应按强度、性能与母材相匹配的原则选用,其匹配关系可按表7.3.1确定。当两种不同钢号钢材焊接时,宜选用与强度级别较低钢号匹配的焊条或焊丝。

表7.3.1 焊接材料与钢材的匹配  

<table><tr><td colspan="4">结构母材</td><td colspan="4">焊接材料</td></tr><tr><td>GB/T 700和GB/T 1591</td><td>GB/T 19879</td><td>GB/T 4171</td><td>GB/T 7659</td><td>焊条电弧焊SMAW</td><td>实心焊丝气体保护焊GMAW</td><td>药芯焊丝气体保护焊FCAW</td><td>埋弧焊SAW</td></tr><tr><td>Q235
Q275</td><td>Q235GJ</td><td>Q235NH
Q295NH
Q295GNH</td><td>ZG 275-485H</td><td>GB/T 5117:
E43XX
E50XX
GB/T 5118:
E50XX-X</td><td>GB/T 8110:
ER49-X
ER50-X</td><td>GB/T 10045:
E43XTX-X
E50XTX-X
GB/T 17493:
E43XTX-X
E49XTX-X</td><td>GB/T 5293:
F4XX-H08A
GB/T 12470:
F48XX-H08MnA</td></tr><tr><td>Q345
Q390</td><td>Q345GJ
Q390GJ</td><td>Q310GNH
Q355NH
Q355GNH</td><td>—</td><td>GB/T 5117:
E50XX
GB/T 5118:
E5015,16-X</td><td>GB/T 8110:
ER50-X
ER55-X</td><td>GB/T 10045:
E50XTX-X
GB/T 17493:
E50XTX-X</td><td>GB/T 5293:
F5XX-H08MnA
F5XX-H10Mn2
GB/T 12470:
F48XX-H08MnA
F48XX-H10Mn2
F48XX-H10Mn2A</td></tr><tr><td>Q420</td><td>Q420GJ</td><td>Q415NH</td><td>—</td><td>GB/T 5118:
E5515,16-X</td><td>GB/T 8110:
ER55-X</td><td>GB/T 17493:
E55XTX-X</td><td>GB/T 12470:
F55XX-H10Mn2A
F55XX-H08MnMoA</td></tr><tr><td>Q460</td><td>Q460GJ</td><td>Q460NH</td><td>—</td><td>GB/T 5118:
E5515,16-X
E6015,16-X</td><td>GB/T 8110:
ER55-X</td><td>GB/T 17493:
E55XTX-X
E60XTX-X</td><td>GB/T 12470:
F55XX-H08MnMoA
F55XX-H08Mn2MoVA</td></tr></table>

注：1被焊母材有冲击要求时，熔敷金属的冲击功不应低于母材规定；2表中X对应各焊材标准中的相应规定。

2 重要承重构件连接及焊接接头中板厚大于或等于  $25 \mathrm{~mm}$  的连接宜选用低氢型焊条。

3 设计文件应明确规定焊接材料的牌号、强度级别和所遵循的标准以及焊缝质量等级要求,必要时,应提出焊接试验或工艺评定要求。

4 当设计文件中未注明焊接材料匹配与焊接方法等要求时,钢结构施工单位应根据构件的重要性、钢材性能要求及焊接作业条件等,按现行国家标准《钢结构焊接规范》GB50661的规定进行焊接材料的匹配选用,并保证熔敷金属的性能指标符合有关标准的规定。

5 采用新研发的钢材品种时,应要求提供所推荐匹配焊接材料的牌号、性能参数及焊接工艺评定等资料,作为选用的依据。

7.3.2 钢结构所用紧固件与连接件的选用应符合下列规定:

1 一般结构的抗拉、抗剪连接螺栓与安装螺栓宜采用C级普通螺栓(4.6级或4.8级);因受力需要,并加工精度有保证可方便现场施工时,亦可采用强度更高的A、B级普通螺栓(5.6级、8.8级)。当有防松要求时,应附加配置防松垫圈或双螺帽。对有倾斜的连接面应采用斜垫圈。

2 连接钢材与铝材的普通螺栓应采用镀锌螺栓并加设塑料垫圈。

3 主要承重梁、柱、框架构件的现场连接应采用高强度螺栓连接,其选用应符合下列规定:

1) 直接承受动力荷载结构或高层钢结构等重要构件的螺栓连接应选用高强度螺栓摩擦型连接;

2) 在摩擦型连接或承压型连接中,可选用大六角高强度螺栓(8.8级或10.9级),或扭剪型高强度螺栓(10.9级);

3) 高强度螺栓的性能、规格和技术条件可按本规程第5.3节的规定选用;

4) 各类高强度螺栓的预拉力,抗滑移系数应符合现行国家

标准《钢结构设计规范》GB 50017、《钢结构高强度螺栓连接技术规程》JGJ 82或本规程的规定。对冷弯薄壁型钢构件,其抗滑移系数的取值应适当降低;

5)有依据时,在一般承重构件中,可采用扩大孔(大圆孔或槽孔)的高强度螺栓连接;

6)对剪力不大的端板接头,宜选用承压型连接或抗滑移系数较低的摩擦型连接;

7)在深化详图设计中应正确计算螺栓长度,对承压型连接的螺栓宜控制螺纹不在剪切面内。

4 螺栓球节点钢网架应选用专用的高强度螺栓及配件,其材质、性能、技术要求等应符合本规程第5.3.4条的规定。当规格为M12~M36时,宜选用10.9级螺栓;规格为M39~M64时,应选用9.8级螺栓。

5 焊(栓)钉应按承载力计算需要选用直径规格。当为组合楼板需穿透压型钢板焊接时,其直径不应大于19mm。栓钉的焊接技术要求应符合现行协会标准《栓钉焊接技术规程》CECS 226的规定。

# 8 钢材进场的验收和复验

# 8.1 一般规定

8.1.1 钢结构工程所用钢材、铸钢件、索材和连接材料等,在进入施工现场时,应严格按现行国家标准《钢结构工程施工质量验收规范》GB50205与本规程的规定进行验收和复验。对特殊或复杂的钢结构工程,可制订本工程专用的施工质量验收标准,经当地建设主管部门备案认可后作为工程验收的依据。

8.1.2 对各类钢材或连接材料的验收和复验,均应以订货时约定的国家现行有关标准(包括补充的协议要求)或设计文件为依据。

8.1.3 进场验收或复验、取样等工作应有工程监理人员见证确认。

8.1.4 钢结构加工单位宜结合自身的经验,制定在下料、组焊过程中观察、检测钢材缺陷(如表面缺陷、切口分层)的措施,加强施工过程中的质量控制。

8.1.5 材料验收文件应如实表述材料质量与性能情况,并由工程承建施工单位、设计单位与监理单位签字确认后存档备查。

# 8.2 钢材的验收

8.2.1 钢材交货时,订货方应严格按设计文件、订货文件及钢材质量证明书,对进场钢材进行包括下列内容的质量检查、确认和验收。

1 钢材的品种、牌号和规格;

2 钢材的化学成分;

3 钢材的力学性能;

4 钢材外形尺寸(高度、宽度、板件厚度等)的允许偏差和表

面质量;

5 双方约定的其他附加保证技术条件或性能指标(屈强比、碳当量、Z向性能和探伤等级等)。

8.2.2 钢材化学成分、力学性能、工艺性能的检查和验收应符合下列规定:

1 对交货钢材,供货方应提供格式规范、内容真实完整的质量证明书,订货方应通过对质量证明书与钢材上标记的检查,进行钢材品种、牌号、化学成分、力学性能及工艺性能的合格确认和验收。

2 钢材化学成分、力学性能和工艺性能的检查确认与验收,应包括以下内容:

1)钢材的牌号,所依据的产品标准;

2)钢材的化学成分含量限值(包括Z向钢等有特殊要求的含量限值);

3)钢材的碳当量或焊接裂纹敏感指数;

4)钢材的力学性能指标(屈服强度、抗拉强度、伸长率、断面收缩率、屈强比、冲击功等);

5)钢材的冷弯试验或压扁试验;

6)约定的其他附加保证性能指标或参数(晶粒度、耐腐蚀性指数等)和检验报告等。

8.2.3 钢材尺寸、外形允许偏差的检查验收应符合下列规定:

1 钢板的检查验收应符合下列规定:

1)对钢板、钢带的厚度及其偏差应进行量测检查与确认,检查可采用游标卡尺量测方法;

2)按单张钢板交货时,对每一品种、规格的钢板,抽查测点不应少于5处;按板带(卷)交货时,对每品种、规格的每一板卷应进行不少于5处的抽检量测(测点展开距离不少于30m);

3)当在交货条件中有约定时,应对钢板的不平度进行抽查

检测。对同一品种、规格的钢板,抽检数量不应少于 $10\%$ ;

4) 检测验收时,冷轧钢板(卷)和热轧钢板(卷)的厚度允许偏差或允许不平度,应分别符合现行国家标准《冷轧钢板和钢带的尺寸、外形、重量及允许偏差》GB/T708、《热轧钢板和钢带的尺寸、外形、重量及允许偏差》GB/T709的规定。

2 圆钢管交货时,其表面质量和焊接质量要求应符合相应材料标准或表8.2.3的规定。

表8.2.3 圆钢管表面质量焊接质量要求  

<table><tr><td>类 别</td><td>质量要求</td><td>检查方法</td></tr><tr><td rowspan="6">电阻焊或埋弧焊直缝焊接钢管(GB/T 13793、GB/T 3091)</td><td>1.钢管的内外表面应光滑,不允许有裂缝、折叠、结疤、分层,其消除处的实际壁厚不得小于壁厚所允许最小值</td><td>观察检查</td></tr><tr><td>2.允许有不大于壁厚负偏差的划道、刮伤、焊缝错位、烧伤、薄氧化铁皮以及打磨与消除外毛刺的痕迹存在</td><td rowspan="5">观察检查,卡尺等尺具量测</td></tr><tr><td>3.电阻焊钢管焊缝的外毛刺应消除,剩余高度不应大于0.5mm,钢管内毛刺可不清除</td></tr><tr><td>4.埋弧焊钢管超过管壁原始表面的内外焊缝余高不应大于3.2mm(壁厚t≤12.5mm时)或3.5mm(壁厚t&amp;gt;12.5mm时)余高的超高部分允许打磨</td></tr><tr><td>5.对电阻焊钢管,焊缝处钢带边缘的径向错边,两侧的剩余厚度不应小于钢管壁厚的90%;对埋弧焊钢管,边缘的径向错边不应大于1.6mm(壁厚≤12.5mm时)或不大于钢管壁厚的1/8</td></tr><tr><td>6.当约定钢管对接接长交货时,对接所用短管长度不应小于1.5m,并在一个交货长度内只允许两根短管对接。在对接处,钢管纵向焊缝应沿环向错开50mm~200mm。环向对接焊缝应均匀、整齐并符合上述第4条、第5条的规定</td></tr></table>

续表8.2.3  

<table><tr><td>类别</td><td>质量要求</td><td>检查方法</td></tr><tr><td>电阻焊或埋弧焊
直缝焊接钢管
(GB/T 13793、
GB/T 3091)</td><td>7.电阻焊钢管焊缝质量应符合现行行业标准《石油天然气工业承压钢管无损检测方法》SY/T 6423.2的规定;埋弧焊钢管的焊缝质量应符合现行国家标准《钢焊缝手工超声波探伤方法和探伤结果分级》GB/T 11345的规定</td><td>超声波探测</td></tr><tr><td rowspan="2">结构用无缝管
(GB/T 8162)</td><td>1.钢管的内外表面不允许有目视可见的裂纹、折叠、结疤、离层。清除深度不应超过公称壁厚的负公差,清除处的实际壁厚不应小于壁厚偏差所允许的最小值</td><td rowspan="2">观察检查,卡尺等尺具量测</td></tr><tr><td>2.允许存在不超过壁厚负偏差的其他缺陷</td></tr></table>

注:检查数量与方法应符合现行国家标准《钢结构工程施工质量验收规范》GB50205的规定。

3 钢管、型钢的外形、尺寸允许偏差应符合各相关钢材标准的规定。检查验收时,应对钢管或型材两端的每端  $1000\mathrm{mm}$  范围内截面尺寸、外形尺寸及厚度等的偏差进行抽检量测。每一品种相同规格型(管)材中的抽检数量不应小于总量的  $10\%$  ,抽检可采用卡尺、量尺量测的方法进行。

8.2.4 钢板与型钢表面质量的检查验收应符合下列规定:

1 钢板交货时,其表面质量和检查方法应符合各相关材料标准或表8.2.4- 1的要求。

表8.2.4-1 钢板表面质量要求  

<table><tr><td>材料种类</td><td>质量要求</td><td>检查方法</td></tr><tr><td rowspan="2">碳素结构钢和低合金结构钢热轧厚钢板和钢带(GB/T 3274)</td><td>1.钢板或钢带表面不应有结疤、裂纹、折叠、夹杂、气泡和氧化铁皮压入等对使用有害的缺陷</td><td>观察检查</td></tr><tr><td>2.钢板(带)端边或切边处不得有分层、夹渣等缺陷</td><td>观察检查</td></tr></table>

续表8.2.4-1  

<table><tr><td>材料种类</td><td>质量要求</td><td>检查方法</td></tr><tr><td rowspan="3">碳素结构钢和低合金结构钢热轧厚钢板和钢带(GB/T 3274)</td><td>3.钢板和钢带表面允许有不影响使用的薄层氧化铁皮、铁锈和轻微麻点、划痕等局部缺陷,其凹凸度不得超过钢板(带)厚度公差之半,并应保证钢板(带)的允许最小厚度</td><td>观察检查,卡尺量测</td></tr><tr><td>4.钢板(带)表面锈蚀等级应为B级或不低于C级(按设计要求或合同约定)</td><td>按GB/T 8923.1观察检查</td></tr><tr><td>5.钢带(卷)允许带缺陷交货,但带缺陷部分不应超过每卷钢带总长度的8%</td><td>观察检查,查阅厂方质检报告</td></tr><tr><td rowspan="2">彩色涂层钢板及钢带(GB/T 12754)</td><td>1.表面不应有气泡、缩孔、漏涂等对使用有害的缺陷</td><td>观察检查</td></tr><tr><td>2.钢卷允许带缺陷交货,但缺陷部分不应超过每卷总长度的5%</td><td>观察检查,查阅厂方质检报告</td></tr></table>

注:1 检查数量与方法应符合现行国家标准《钢结构工程施工质量验收规范》GB50205的规定。

2 如对彩涂板在使用中发生失光、变色、粉化、气泡、开裂、剥落和生锈等缺陷有限制要求时,应在订货时约定并在验收时检查。

2 热轧型钢和冷弯型钢表面质量要求应符合表8.2.4- 2的规定。

表8.2.4-2 热轧型钢与冷弯型钢表面质量要求  

<table><tr><td>钢材类别</td><td>质量要求</td><td>检查方法</td></tr><tr><td>热轧型钢
(GB/T 706)</td><td>1.型钢表面不应有裂缝、折叠、结疤、分层与夹杂；
2.型钢表面允许有局部发纹、凹坑、麻点、刮痕和氧化铁皮压入等缺陷，但不应超出型钢尺寸的允许偏差；
3.型钢表面缺陷允许清除，清除处应圆滑无棱角，但不应进行横向清除，清除宽度不应小于清除深度的5倍，清除后的型钢尺寸不应超出尺寸的允许偏差；
4.型钢不应有大于5mm的毛刺</td><td>观察检查，尺具量测</td></tr></table>

续表8.2.4-2  

<table><tr><td>钢材类别</td><td>质量要求</td><td>检查方法</td></tr><tr><td>热轧H型钢和剖分T型钢(GB/T 11263)</td><td>1.H型钢和剖分T型钢表面不允许有影响使用的裂缝、折叠、结疤、分层和夹杂。局部细小的裂纹、凹坑、凸起、麻点及刮痕等缺陷允许存在,但不得超出厚度尺寸允许偏差;
2.H型钢和剖分T型钢表面缺陷允许用砂轮等机械方法修磨或焊补进行缺陷清除或修补</td><td>观察检查,尺具量测</td></tr><tr><td>冷弯型钢(GB/T 6725)</td><td>1.型钢表面不得有气泡、裂纹、结疤、折叠、夹杂和端面分层;
2.允许有不大于公称厚度10%的轻微凹坑、凸起、压痕、发纹、擦伤和压入的氧化铁皮</td><td>观察检查,尺具量测</td></tr></table>

注:检查数量与方法应符合现行国家标准《钢结构工程施工质量验收规范》GB50205的规定。

3 建筑结构用冷弯矩形钢管Ⅰ级产品与Ⅱ级产品的表面质量和焊缝质量应符合表8.2.4- 3的规定。

表8.2.4-3 冷弯焊接矩形钢管表面质量和焊缝质量要求  

<table><tr><td rowspan="2">质量项目</td><td colspan="2">质量要求</td></tr><tr><td>Ⅰ级产品</td><td>Ⅱ级产品</td></tr><tr><td>表面质量</td><td>1.表面不得有气泡、裂纹、结疤、折皱、夹杂和端面分层。允许有不大于公称壁厚5%的轻微凹坑、凸起、压痕、擦伤和压入的氧化铁皮。
2.表面缺陷允许用修磨方法清理,但清理后的矩形钢管厚度不小于最小允许厚度。
3.表面不允许有连续性、周期性擦伤及划伤</td><td>1.表面不得有气泡、裂纹、结疤、折皱、夹杂和端面分层。允许有不大于公称壁厚10%的轻微凹坑、凸起、压痕、擦伤和压入的氧化铁皮。
2.表面缺陷允许用修磨方法清理,但清理后的矩形钢管厚度不小于最小允许厚度</td></tr></table>

续表8.2.4-3  

<table><tr><td rowspan="2">质量项目</td><td colspan="2">质量要求</td></tr><tr><td>I级产品</td><td>II级产品</td></tr><tr><td>焊缝质量</td><td>1.焊缝处不得有漏焊、搭焊、烧穿。
2.焊缝处的外毛刺应予清除;焊缝处内毛刺一般不消除,如需方有要求,经双方协商可予以清除。
3.焊缝处缺陷允许补焊、修磨,但补焊时应打坡口,在坡口内引弧连续焊成。修磨后的矩形钢管厚度不小于最小允许厚度</td><td>1.焊缝处不得有漏焊、搭焊、烧穿。
2.焊缝处的外毛刺应清除。焊缝处内毛刺不清除。
3.焊缝处缺陷允许补焊、修磨,但修磨后的矩形钢管厚度不小于最小允许厚度</td></tr></table>

注:1 检查数量与方法应符合现行国家标准《钢结构工程施工质量验收规范》GB50205的规定。

2 当有约定时,钢管焊缝的无损检测应按协议约定进行并符合现行国家标准《钢管涡流探伤检验方法》GB/T7735、《钢焊缝手工超声波探伤方法和探伤结果分级》GB/T11345等相关标准的规定。

# 8.3 钢材的复验

8.3.1 对属于下列情况之一的进场钢材,应由订货方进行钢材化学成分、力学性能及工艺性能的抽样复验,其复验结果应符合国家现行有关标准或设计文件的要求。

1 国外进口钢材;

2 钢材混批;

3 板厚等于或大于  $40\mathrm{mm}$ ,且设计有Z向性能要求的厚板;

4 建筑结构安全等级为一级,或复杂超高层、大跨度钢结构中主要受力构件所采用的钢材;

5 设计有复验要求的钢材;

6 对质量有疑义的钢材。

8.3.2 进场钢材复验时,其抽样复验检验批可按下列规定确定:

1 Q235、Q345且厚度小于  $40\mathrm{mm}$  的钢材,可按同一牌号、同

一质量等级、同一炉号及同一交货状态的钢材组成检验批。在首批600t钢材中,以150t为取样单位,由监理根据提交的材料清单任意抽取一个试样进行复验,首批复验合格后,可将取样单位增加至400t为一批。

2 Q235、Q345且厚度大于或等于40mm的钢材,可按同一牌号、同一质量等级、同一炉号及同一交货状态的钢材组成检验批。在首批600t钢材中,以60t为取样单位,由监理根据提交的材料清单任意抽取一个试样进行复验,首批复验合格后,可将取样单位增加至400t为一批。

3 Q235GJ、Q345GJ、Q390GJ钢板,可按同一牌号、同一质量等级、同一炉号及同一交货状态的钢材组成检验批。在首批600t钢材中,以60t为取样单位,由监理根据提交的材料清单任意抽取一个试样进行复验,首批复验合格后,可将取样单位增加至200t为一批。

4 Q420、Q460钢与Q420GJ、Q460GJ钢板,可按同一牌号、同一质量等级、同一炉号及同一交货状态的钢材组成检验批。在首批600t钢材中,以60t为取样单位,由监理根据提交的材料清单任意抽取一个试样进行复验,首批复验合格后,可将取样单位增加至150t为一批。

5 厚度方向钢板的复验,对Z15级钢板每个检验批由按同一牌号、同一质量等级、同一厚度、同一炉号及同一交货状态的钢板组成,每批重量不应大于25t,对Z25、Z35级钢板应逐张复验。

8.3.3 国产钢材复验试样的取样位置与试样制备,应符合现行国家标准《钢及钢产品力学性能试验取样位置及试样制备》GB/T2975规定。钢材化学成分、力学性能、冷弯性能及超声波无损探伤等复验的试样加工和试验方法,应符合国家现行有关标准的规定。

8.3.4 需进行复验的钢材,在钢材订货时应留出加工试样的余量。

8.3.5 必要时业主可委托第三方进行复验工作,进行复验并提供

复验结果书面报告的单位应具有国家认定的检验资质。

# 8.4 铸钢节点的验收和复验

8.4.1 铸钢节点应成批提交验收,其质量标准和验收规则应符合现行协会标准《铸钢节点应用技术规程》CECS 235 和本规程的规定。

8.4.2 铸钢节点应全数进行外部质量的外观检查,并符合下列要求:

1 铸钢节点表面应清理干净,修整飞边、毛刺,去除补贴、粘砂、氧化铁皮、热处理锈斑,清除内腔残余物等,并不应有裂纹、未熔合和超过允许标准的气孔、冷隔、缩孔、夹砂及明显凹坑等缺陷。

2 铸钢节点的几何形状与尺寸应符合订货时图样、模样或合同中的要求。单件生产供货时,应逐件检查几何形状和尺寸;批量生产供货时,可按尺寸检验批抽检,但首件必须检验。尺寸检验批量划分的具体要求应由供需双方商定。

3 铸钢节点圆管构件连接部位管口外径尺寸的允许偏差除应符合表8.4.2的规定外,尚应符合所连接钢管的允许负偏差及允许对口错边量的要求。

表8.4.2 喷口圆和孔机械加工的允许偏差（mm）  

<table><tr><td>项 目</td><td>允许偏差</td></tr><tr><td>端口圆直径</td><td>0
-2.0</td></tr><tr><td>孔直径</td><td>+2.0
0</td></tr><tr><td>圆度</td><td>d/200,且不大于2.0</td></tr><tr><td>端面垂直度</td><td>d/200,且不大于2.0</td></tr><tr><td>管口曲线</td><td>2.0</td></tr><tr><td>同轴度</td><td>1.0</td></tr><tr><td>相邻两轴线夹角</td><td>30°</td></tr></table>

注：d为铸钢节点端口圆直径或孔径。

4 铸钢节点构件连接部位的接管角度偏差及耳板角度偏差应符合订货时图样、模样或合同的要求,且不宜大于  $1^{\circ}$  。

5 铸钢节点与其他构件连接的焊接端口表面粗糙度  $R_{\mathrm{s}}$  不应大于  $25\mu \mathrm{m}$ ,有超声探伤要求的表面尚应符合探伤工艺的要求。

8.4.3 铸钢节点应进行化学成分和力学性能的抽样复验,并符合下列要求:

1 化学成分应按熔炼炉批号试块取样,试块可为单独铸出试块或由铸件多余部位取出。

2 力学性能复验包括拉伸试验与冲击试验,所用试块应在整体铸件上取样。对节点型体类似、壁厚和重量相近且由同一冶炼炉次浇注,并在同一炉内进行热处理的铸钢节点,可作为一个力学性能检验批次。

3 力学性能试验时,每一批量取一个拉伸试样,试验结果应符合技术条件的要求。冲击试验时,每一批量取3个冲击试样进行试验,3个试样的平均值应符合技术条件或合同中的规定,其中一个试样的值可低于规定值,但不得低于规定值的  $70\%$  。

8.4.4 外观检查合格的铸钢节点应逐个进行无损探伤检测,并符合下列要求:

1 铸钢节点不应有裂纹、冷隔、缩孔等缺陷。其无损检测应在最终热处理后进行。

2 铸钢节点的超声波检测质量应按现行国家标准《铸钢件超声波探伤及质量评级方法》GB/T7233的规定执行。

3 铸钢节点与其他构件连接的部位,即支管管口的焊接坡口周围  $150\mathrm{mm}$  区域,以及耳板上销轴连接孔四周  $150\mathrm{mm}$  区域,应进行  $100\%$  超声波探伤检测。铸钢节点本体的其他部位凡具备超声波探伤条件时,也应进行  $100\%$  的超声波检测。

4 当检测部位为本条第3款中规定的节点连接部位时,超声波探伤的合格级别应为Ⅱ级;检测铸钢节点本体其他部位时,超声

波探伤的合格级别应为Ⅲ级。

8.4.5 铸钢节点的支管与主管相贯处、界面改变处为超声波探伤盲区时,可采用磁粉探伤或渗透探伤进行检测。

# 8.5 连接材料的验收和复验

8.5.1 焊接材料的验收和复验应符合下列规定:

1 所有进场焊接材料,应对其质量合格证明文件、标志及检验报告等进行检查和验收。

2 焊条和焊剂应进行外观抽查检查,焊条不应有药皮脱落、焊芯生锈等缺陷,焊剂不应受潮结块。抽检数量按总量的  $1\%$  且不应少于10包。

3 重要焊缝所用的焊接材料或对焊缝材料质量合格文件有疑义时,应进行抽样复验,复验方法和批量规定可按附录G执行。8.5.2 螺栓材料的验收和复验应符合下列规定:

1 所有进场的普通螺栓、高强度螺栓、锚栓、焊钉等紧固件,均应对其质量合格文件、标志及检验报告等进行检查与验收。

2 高强度螺栓连接副应随箱带有扭矩系数和紧固轴力的出厂检验报告,进场后应对此两项性能参数进行复验。复验用的螺栓应在施工现场待安装的螺栓批中随机抽取,每批抽取8套连接副进行复验。

3 当高强度螺栓连接副保管时间6个月再使用时,应按现行国家标准《钢结构工程施工质量验收规范》GB50205的规定重新进行扭矩系数或紧固轴力试验,检验合格后方可使用。

4 建筑结构安全等级为一级,跨度  $40\mathrm{m}$  及以上的螺栓球节点钢网架结构,其连接高强度螺栓应进行表面硬度试验。8.8级高强度螺栓的表面硬度为  $\mathrm{HRC21}\sim \mathrm{HRC29};10.9$  级高强度螺栓的表面硬度为  $\mathrm{HRC32}\sim \mathrm{HRC36}$ ,且不得有裂纹或损伤。

5 当设计有要求或对其质量有疑义时,对作为永久性连接所

用的普通螺栓应进行螺栓实物最小拉力载荷复验, 试验方法和结果应符合现行国家标准《钢结构工程施工质量验收规范》GB 50205 的规定, 复验时每一规格螺栓抽查 8 个。

# 附录A 钢结构常用各牌号钢材的化学成分

A.0.1 Q235、Q345、Q390、Q420 钢和上述牌号的GJ钢板以及S220、S250、S350镀锌钢板，其化学成分应符合表A.0.1的规定。

表A.0.1 钢结构常用各牌号钢材的化学成分  

<table><tr><td rowspan="2">类别</td><td rowspan="2">牌号</td><td rowspan="2">质量
等级</td><td rowspan="2">厚度
(mm)</td><td colspan="35">化学成分(质量分数)(%)</td><td></td><td></td><td></td><td></td><td></td><td></td><td></td><td></td><td></td><td></td><td></td></tr><tr><td>C</td><td>Si</td><td>Mn</td><td>P</td><td>S</td><td>V</td><td>Nb</td><td>Ti</td><td>Cr</td><td>Cu</td><td>Ni</td><td>Als</td><td></td><td></td><td></td><td></td><td></td><td></td><td></td><td></td><td></td><td></td><td></td><td></td><td></td><td></td><td></td><td></td><td></td><td></td><td></td><td></td><td></td><td></td><td></td><td></td><td></td><td></td><td></td><td></td><td></td><td></td><td></td><td></td><td></td><td></td></tr><tr><td rowspan="3">碳素
结构
钢</td><td>Q235</td><td>A</td><td rowspan="3">≤150</td><td>0.22</td><td>0.35</td><td>1.4</td><td>0.045</td><td>0.050</td><td rowspan="3">-</td><td rowspan="3">-</td><td rowspan="3">-</td><td rowspan="3">-</td><td rowspan="3">-</td><td rowspan="3">-</td><td rowspan="3">-</td><td rowspan="3">-</td><td rowspan="3">-</td><td rowspan="3">-</td><td rowspan="3">-</td><td rowspan="3">-</td><td rowspan="3">-</td><td rowspan="3">-</td><td rowspan="3">-</td><td rowspan="3">-</td><td rowspan="3">-</td><td rowspan="3">-</td><td rowspan="3">-</td><td rowspan="3">-</td><td rowspan="3">-</td><td rowspan="3">-</td><td rowspan="3">-</td><td rowspan="3">-</td><td rowspan="3">-</td><td rowspan="3">-</td><td rowspan="3"></td><td rowspan="3"></td><td rowspan="3"></td><td rowspan="3"></td><td rowspan="3"></td><td rowspan="2"></td><td rowspan="2"></td><td rowspan="2"></td><td></td><td></td><td></td><td></td><td></td><td></td><td></td></tr><tr><td>Q235</td><td>B</td><td>0.20(0.20)</td><td rowspan="2">0.35</td><td rowspan="2">1.4</td><td>0.045(0.025)</td><td>0.045(0.015)</td><td></td><td></td><td></td><td></td><td></td><td></td><td></td></tr><tr><td>Q235</td><td>C</td><td>0.13(0.20)</td><td>0.040(0.025)</td><td>0.040(0.015)</td><td></td><td></td><td></td><td></td><td></td><td></td><td></td><td></td><td></td><td></td></tr></table>

续表A.0.1  

<table><tr><td rowspan="2">类别</td><td rowspan="2">牌号</td><td rowspan="2">质量
等级</td><td rowspan="2">厚度
(mm)</td><td colspan="35">化学成分(%) (质量分数)</td><td></td><td></td><td></td><td></td><td></td><td></td><td></td><td></td><td></td><td></td><td></td><td></td><td></td><td></td><td></td><td></td><td></td><td></td><td></td><td></td><td></td><td></td><td></td><td></td><td></td><td></td><td></td><td></td><td></td><td></td><td></td><td></td><td></td><td></td><td></td><td></td></tr><tr><td>C</td><td>Si</td><td>Mn</td><td>P</td><td>S</td><td>V</td><td>Nb</td><td>Ti</td><td>Cr</td><td>Cu</td><td>Ni</td><td>Als</td><td></td><td></td><td></td><td></td><td></td><td></td><td></td><td></td><td></td><td></td><td></td><td></td><td></td><td></td><td></td><td></td><td></td><td></td><td></td><td></td><td></td><td></td><td></td><td></td><td></td><td></td><td></td><td></td><td></td><td></td><td></td><td></td><td></td><td></td><td></td><td></td><td></td><td></td><td></td><td></td><td></td><td></td><td></td><td></td><td></td><td></td><td></td><td></td><td></td><td></td><td></td><td></td><td></td><td></td><td></td><td></td><td></td><td></td><td></td></tr><tr><td rowspan="6">低合
金高
强度
结构
钢</td><td rowspan="2">Q390</td><td>A</td><td rowspan="2">≤150</td><td rowspan="2">0.20</td><td rowspan="2">0.50</td><td rowspan="2">1.70</td><td rowspan="2">0.035</td><td rowspan="2">0.035</td><td rowspan="2">0.20</td><td rowspan="2">0.07</td><td rowspan="2">0.20</td><td rowspan="2">0.30</td><td rowspan="2">0.30</td><td rowspan="2">0.50</td><td rowspan="2">-</td><td rowspan="2"></td><td rowspan="2"></td><td rowspan="2"></td><td rowspan="2"></td><td rowspan="2"></td><td rowspan="2"></td><td rowspan="2"></td><td rowspan="2"></td><td rowspan="2"></td><td rowspan="2"></td><td rowspan="2"></td><td rowspan="2"></td><td rowspan="2"></td><td rowspan="2"></td><td rowspan="2"></td><td rowspan="2"></td><td rowspan="2"></td><td rowspan="2"></td><td rowspan="2"></td><td rowspan="2"></td><td rowspan="2"></td><td></td><td></td><td></td><td></td><td></td><td></td><td></td><td></td><td></td><td></td><td></td><td></td><td></td><td></td><td></td><td></td><td></td><td></td><td></td><td></td><td></td><td></td><td></td><td></td><td></td><td></td><td></td><td></td><td></td><td></td><td></td><td></td><td></td><td></td><td></td><td></td><td></td><td></td></tr><tr><td>B</td><td></td><td></td><td></td><td></td><td></td><td></td><td></td><td></td><td></td><td></td><td></td><td></td><td></td><td></td><td></td><td></td><td></td><td></td><td></td><td></td><td></td><td></td><td></td><td></td><td></td><td></td><td></td><td></td><td></td><td></td><td></td><td></td><td></td><td></td><td></td><td></td><td></td><td></td></tr><tr><td rowspan="3">Q390
(Q390GJ)</td><td>C</td><td>≤150</td><td colspan="2">0.20(0.20)</td><td>0.50</td><td>1.70</td><td>0.030(0.025)</td><td colspan="2">0.030(0.015)</td><td>0.20</td><td>0.07</td><td>0.20</td><td>0.30</td><td>0.30</td><td>0.50</td><td>-</td><td></td><td></td><td></td><td></td><td></td><td></td><td></td><td></td><td></td><td></td><td></td><td></td><td></td><td></td><td></td><td></td><td></td><td></td><td></td><td></td><td></td><td></td><td></td><td></td><td></td><td></td><td></td><td></td><td></td><td></td><td></td><td></td><td></td><td></td><td></td><td></td><td></td><td></td><td></td><td></td><td></td><td></td><td></td><td></td><td></td><td></td><td></td><td></td><td></td><td></td><td></td><td></td><td></td><td></td><td></td><td></td><td></td></tr><tr><td>D</td><td rowspan="2">(6~100)</td><td rowspan="2" colspan="2">0.20(0.18)</td><td rowspan="2">(0.55)</td><td rowspan="2">(1.60)</td><td>0.030(0.020)</td><td colspan="2">0.025(0.015)</td><td rowspan="2">(0.02~0.20)</td><td rowspan="2">(0.015~0.06)</td><td rowspan="2">(0.01~0.03)</td><td rowspan="2">(0.30)</td><td rowspan="2">(0.30)</td><td rowspan="2">(0.70)</td><td rowspan="2"></td><td rowspan="2"></td><td rowspan="2"></td><td rowspan="2"></td><td rowspan="2"></td><td rowspan="2"></td><td rowspan="2"></td><td rowspan="2"></td><td rowspan="2"></td><td rowspan="2"></td><td rowspan="2"></td><td rowspan="2"></td><td rowspan="2"></td><td rowspan="2"></td><td rowspan="2"></td><td rowspan="2"></td><td rowspan="2"></td><td rowspan="2"></td><td rowspan="2"></td><td rowspan="2"></td><td rowspan="2"></td><td rowspan="2"></td><td rowspan="2"></td><td rowspan="2"></td><td rowspan="2"></td><td rowspan="2"></td><td rowspan="2"></td><td></td><td></td><td></td><td></td><td></td><td></td><td>0.015</td><td></td><td></td><td></td><td></td><td></td><td></td><td></td><td></td><td></td><td></td><td></td><td></td><td></td><td></td><td></td><td></td><td></td><td></td><td></td><td></td><td></td><td></td><td></td><td></td></tr><tr><td>E</td><td>0.025(0.020)</td><td colspan="2">0.020(0.015)</td><td></td><td></td><td></td><td></td><td></td><td></td><td></td><td></td><td></td><td></td><td></td><td></td><td></td><td></td><td></td><td></td><td></td><td></td><td></td><td></td><td></td><td></td><td></td><td></td><td></td><td></td><td></td><td></td><td></td><td></td><td></td></tr><tr><td rowspan="2">Q420</td><td>A</td><td rowspan="2">≤150</td><td rowspan="2" colspan="2">0.20</td><td rowspan="2">0.50</td><td rowspan="2">1.70</td><td>0.035</td><td colspan="2">0.035</td><td rowspan="2">0.20</td><td rowspan="2">0.07</td><td rowspan="2">0.20</td><td rowspan="2">0.30</td><td rowspan="2">0.30</td><td rowspan="2">0.80</td><td rowspan="2">-</td><td rowspan="2"></td><td rowspan="2"></td><td rowspan="2"></td><td rowspan="2"></td><td rowspan="2"></td><td rowspan="2"></td><td rowspan="2"></td><td rowspan="2"></td><td rowspan="2"></td><td rowspan="2"></td><td rowspan="2"></td><td rowspan="2"></td><td rowspan="2"></td><td rowspan="2"></td><td rowspan="2"></td><td rowspan="2"></td><td rowspan="2"></td><td rowspan="2"></td><td rowspan="2"></td><td rowspan="2"></td><td rowspan="2"></td><td rowspan="2"></td><td rowspan="2"></td><td rowspan="2"></td><td rowspan="2"></td><td rowspan="2"></td><td rowspan="2"></td><td rowspan="2"></td><td rowspan="2"></td><td rowspan="2"></td><td rowspan="2"></td><td rowspan="2"></td><td rowspan="2"></td><td rowspan="2"></td><td rowspan="2"></td><td rowspan="2"></td><td rowspan="2"></td><td rowspan="2"></td><td rowspan="2"></td><td rowspan="2"></td><td rowspan="2"></td><td rowspan="2"></td><td rowspan="2"></td><td rowspan="2"></td><td rowspan="2"></td><td rowspan="2"></td><td rowspan="2"></td><td rowspan="2"></td><td rowspan="2"></td><td rowspan="2"></td><td rowspan="2"></td><td rowspan="2"></td><td rowspan="2"></td><td rowspan="2"></td><td rowspan="2"></td><td rowspan="2"></td><td rowspan="2"></td></tr><tr><td></td><td>B</td><td>0.035</td><td colspan="2">0.035</td></tr><tr><td rowspan="3">镀锌
钢板</td><td rowspan="3">Q420
(Q420GJ)</td><td>C</td><td>≤150</td><td colspan="2">0.20(0.20)</td><td>0.50</td><td>1.70</td><td>0.030(0.025)</td><td colspan="2">0.030(0.015)</td><td>0.20</td><td>0.07</td><td>0.20&lt;ftd&gt;0.30</td><td>0.30</td><td>0.80</td><td>0.015</td><td></td><td></td><td></td><td></td><td></td><td></td><td></td><td></td><td></td><td></td><td></td><td></td><td></td><td></td><td></td><td></td><td></td><td></td><td></td><td></td><td></td><td></td><td></td><td></td><td></td><td></td><td></td><td></td><td></td><td></td><td rowspan="3"></td><td></td><td></td><td></td><td></td><td></td><td></td><td></td><td></td><td></td><td></td><td></td><td></td><td></td><td></td><td></td><td></td><td></td><td></td><td></td><td></td><td></td><td></td><td></td><td></td><td></td><td></td><td></td></tr><tr><td>D</td><td rowspan="2">(6~100)</td><td rowspan="2" colspan="2">0.20(0.18)</td><td rowspan="2">(0.55)</td><td rowspan="2">(1.60)</td><td>0.030(0.020)</td><td colspan="2">0.025(0.015)</td><td rowspan="2" colspan="2">(0.02~0.20)</td><td rowspan="2" colspan="2">(0.015~0.06)</td><td rowspan="2" colspan="2">(0.01~0.03)</td><td rowspan="2">(0.40)</td><td rowspan="2">(0.30)</td><td rowspan="2">(0.70)</td><td rowspan="2"></td><td rowspan="2"></td><td rowspan="2"></td><td rowspan="2"></td><td rowspan="2"></td><td rowspan="2"></td><td rowspan="2"></td><td rowspan="2"></td><td rowspan="2"></td><td rowspan="2"></td><td rowspan="2"></td><td rowspan="2"></td><td rowspan="2"></td><td rowspan="2"></td><td rowspan="2"></td><td rowspan="2"></td><td rowspan="2"></td><td rowspan="2"></td><td rowspan="2"></td><td rowspan="2"></td><td rowspan="2"></td><td rowspan="2"></td><td rowspan="2"></td><td rowspan="2"></td><td rowspan="2"></td><td rowspan="2"></td><td rowspan="2"></td><td rowspan="2"></td><td rowspan="2"></td><td rowspan="2"></td><td rowspan="2"></td><td rowspan="2"></td><td rowspan="2"></td><td rowspan="2"></td><td rowspan="2"></td><td rowspan="2"></td><td></td><td></td><td></td><td></td><td></td><td></td><td></td><td></td><td></td><td></td><td></td><td></td><td></td><td></td><td></td><td></td><td></td><td></td></tr><tr><td>E</td><td>0.025(0.020)</td><td colspan="2">0.020(0.015)</td><td></td><td></td><td></td><td></td><td></td><td></td><td></td><td></td><td></td><td></td><td></td><td></td><td></td><td></td><td></td><td></td><td></td><td></td></tr></table>

注：1 表中数据分别引用自现行国家标准《碳素结构钢》GB/T 700、《低合金高强度结构钢》GB/T 1591、《连续热镀锌钢板及钢带》GB/T 2518及《建筑结构用钢板》GB/T 19879。

2 表中括号中的数值仅用于建筑结构用钢板（GJ钢板）。

3 所有数值为钢材的熔炼分析值。

4 经需方同意，Q235B碳含量可按不大于0.22%交货。

# A.0.2 耐候结构钢的化学成分应符合表A.0.2的规定。

表A.0.2 耐候结构钢的化学成分（GB/T4171一2008）  

<table><tr><td rowspan="2">类别</td><td rowspan="2">牌号</td><td colspan="9">化学成分(%) (质量分数)</td></tr><tr><td>C</td><td>Si</td><td>Mn</td><td>P</td><td>S</td><td>Cu</td><td>Cr</td><td>Ni</td><td>其他元素</td></tr><tr><td rowspan="2">高耐</td><td>Q265 GNH</td><td>≤0.12</td><td>0.10～0.40</td><td>0.20～0.50</td><td>0.07～0.12</td><td>≤0.020</td><td>0.20～0.45</td><td>0.30～0.65</td><td>0.25～0.50e</td><td>a,b</td></tr><tr><td>Q295 GNH</td><td>≤0.12</td><td>0.10～0.40</td><td>0.20～0.50</td><td>0.07～0.12</td><td>≤0.020</td><td>0.25～0.45</td><td>0.30～0.65</td><td>0.25～0.50</td><td>a,b</td></tr><tr><td rowspan="2">候钢</td><td>Q310 GNH</td><td>≤0.12</td><td>0.25～0.75</td><td>0.20～0.50</td><td>0.07～0.12</td><td>≤0.020</td><td>0.20～0.50</td><td>0.30～1.25</td><td>≤0.65</td><td>a,b</td></tr><tr><td>Q355 GNH</td><td>≤0.12</td><td>0.20～0.75</td><td>≤1.00</td><td>0.07～0.15</td><td>≤0.020</td><td>0.25～0.55</td><td>0.30～1.25</td><td>≤0.65</td><td>a,b</td></tr><tr><td rowspan="7">焊接耐候钢</td><td>Q235 NH</td><td>≤0.13f</td><td>0.10～0.40</td><td>0.20～0.60</td><td>≤0.030</td><td>≤0.030</td><td>0.25～0.55</td><td>0.40～0.80</td><td>≤0.65</td><td>a,b</td></tr><tr><td>Q295 NH</td><td>≤0.15</td><td>0.10～0.50</td><td>0.30～1.00</td><td>≤0.030</td><td>≤0.030</td><td>0.25～0.55</td><td>0.40～0.80</td><td>≤0.65</td><td>a,b</td></tr><tr><td>Q355 NH</td><td>≤0.16</td><td>≤0.50</td><td>0.50～1.50</td><td>≤0.030</td><td>≤0.030</td><td>0.25～0.55</td><td>0.40～0.80</td><td>≤0.65</td><td>a,b</td></tr><tr><td>Q415 NH</td><td>≤0.12</td><td>≤0.65</td><td>≤1.10</td><td>≤0.025</td><td>≤0.030d</td><td>0.20～0.55</td><td>0.30～1.25</td><td>0.12～0.65e</td><td>a,b,c</td></tr><tr><td>Q460 NH</td><td>≤0.12</td><td>≤0.65</td><td>≤1.50</td><td>≤0.025</td><td>≤0.030d</td><td>0.20～0.55</td><td>0.30～1.25</td><td>0.12～0.65e</td><td>a,b,c</td></tr><tr><td>Q500 NH</td><td>≤0.12</td><td>≤0.65</td><td>≤2.0</td><td>≤0.025</td><td>≤0.030d</td><td>0.20～0.55</td><td>0.30～1.25</td><td>0.12～0.65e</td><td>a,b,c</td></tr><tr><td>Q550 NH</td><td>≤0.16</td><td>≤0.65</td><td>≤2.0</td><td>≤0.025</td><td>≤0.030d</td><td>0.20～0.55</td><td>0.30～1.25</td><td>0.12～0.65e</td><td>a,b,c</td></tr></table>

注:1. a为了改善钢的性能,可以添加一种或一种以上的微量元素:  $\mathrm{Nb} 0.015 \% \sim 0.060 \% , \mathrm{V} 0.02 \% \sim 0.12 \% , \mathrm{Ti} 0.02 \% \sim 0.10 \%$ ,  $\mathrm{Alt} \geq 0.020 \%$  。若上述元素组合使用时,应至少保证其中一种元素含量达到上述化学成分的下限规定。

2. b可以添加下列合金元素:  $\mathrm{Mo} \leqslant 0.30 \% , \mathrm{Zr} \leqslant 0.15 \%$  。

3. cNb、V、Ti等三种合金元素的添加总量不应超过  $0.22 \%$  。

4. d供需双方协商,S的含量可以不大于  $0.008 \%$  。

5. e供需双方协商,Ni的含量的下限可不做要求。

6. f供需双方协商,C的含量可以不大于  $0.15 \%$  。

A.0.3 铸钢件的化学成分应分别符合表A.0.3-1、A.0.3-2、A.0.3-3的规定。

表A.0.3-1 焊接结构用铸钢件的化学成分（%）（GB/T7659—2010）  

<table><tr><td rowspan="3">牌号</td><td colspan="7">主要元素</td><td colspan="6">残余元素</td></tr><tr><td>C</td><td>Si</td><td colspan="2">Mn</td><td>P</td><td>S</td><td>Ni</td><td>Cr</td><td>Cu</td><td>Cu</td><td>V</td><td>总和</td><td></td></tr><tr><td>最低</td><td>最高</td><td>最高</td><td>最低</td><td>最高</td><td>最高</td><td>最高</td><td>最高</td><td>最高</td><td>最高</td><td>最高</td><td>最高</td><td></td></tr><tr><td>ZG 200-400H</td><td>-</td><td>0.20</td><td>0.60</td><td>-</td><td>0.80</td><td>0.025</td><td>0.025</td><td rowspan="5">0.40</td><td rowspan="5">0.35</td><td rowspan="5">0.40</td><td rowspan="5">0.15</td><td rowspan="5">0.05</td><td rowspan="5">1.00</td></tr><tr><td>ZG 230-450H</td><td>-</td><td>0.20</td><td>0.60</td><td>-</td><td>0.80</td><td>0.025</td><td>0.025</td></tr><tr><td>ZG 270-480H</td><td>0.17</td><td>0.25</td><td>0.60</td><td>0.80</td><td>1.20</td><td>0.025</td><td>0.025</td></tr><tr><td>ZG 300-500H</td><td>0.17</td><td>0.25</td><td>0.60</td><td>1.00</td><td>1.60</td><td>0.025</td><td>0.025</td></tr><tr><td>ZG 340-550H</td><td>0.17</td><td>0.25</td><td>0.80</td><td>1.00</td><td>1.60</td><td>0.025</td><td>0.025</td></tr></table>

注：1 实际碳含量比表中碳上限每减少  $0.01\%$  ，允许实际锰含量超出表中锰上限  $0.04\%$  ，但总超出量不得大于  $0.2\%$  。2 残余元素一般不做分析，如需方有要求时，可进行残余元素分析。

表A.0.3-2非焊接结构用铸钢件的化学成分  $(\%)$  (GB/T11352—2009)  

<table><tr><td rowspan="3">牌号</td><td rowspan="2">C</td><td rowspan="2">Si</td><td rowspan="2">Mn</td><td rowspan="2">S</td><td rowspan="2">P</td><td colspan="6">残余元素</td></tr><tr><td>Ni</td><td>Cr</td><td>Cu</td><td>Mo</td><td>V</td><td>残余元素</td></tr><tr><td colspan="11">≤</td></tr><tr><td>ZG 200-400</td><td>0.20</td><td rowspan="5">0.60</td><td rowspan="5">0.80</td><td rowspan="5">0.035</td><td rowspan="5">0.40</td><td rowspan="5">0.35</td><td rowspan="5">0.40</td><td rowspan="5">0.20</td><td rowspan="5">0.05</td><td rowspan="5" colspan="2">1.00</td></tr><tr><td>ZG 230-450</td><td>0.30</td></tr><tr><td>ZG 270-500</td><td>0.40</td></tr><tr><td>ZG 310-570</td><td>0.50</td></tr><tr><td>ZG 340-640</td><td>0.60</td></tr></table>

注:1 对上限每减少  $0.01\%$  的碳,允许增加  $0.04\%$  的锰。对 ZG 200- 400 的锰最高至  $1.00\%$ ,其余四个牌号锰最高至  $1.20\%$ .

2 除另有规定外,残余元素不作为验收依据。

表A.0.3- 3 G17Mn5、G20Mn5铸钢件的化学成分  $(\%)$  (EN10293—2005)

<table><tr><td colspan="2">铸钢钢种</td><td rowspan="2">C</td><td rowspan="2">Si</td><td rowspan="2">Mn</td><td rowspan="2">P</td><td rowspan="2">S</td><td rowspan="2">Ni</td></tr><tr><td>牌号</td><td>材料号</td></tr><tr><td>G17Mn5</td><td>1.1131</td><td>0.15～0.20</td><td rowspan="2">≤0.60</td><td rowspan="2">1.00～1.60</td><td rowspan="2">≤0.020</td><td rowspan="2">≤0.020</td><td>—</td></tr><tr><td>G20Mn5</td><td>1.6220</td><td>0.17～0.23</td><td>≤0.8</td></tr></table>

注:1 铸件厚度  $t< 28 \mathrm{~mm}$  时,可允许 S 含量不大于  $0.03\%$ .

2 非经订货方同意,不得随意添加本表中未规定的化学元素。

# 附录B 钢结构常用各牌号钢材的力学性能和冷弯性能

B.0.1 Q235、Q345、Q390、Q420、Q460 钢以及上述牌号的GJ钢板及耐候结构钢等钢材,其力学性能和冷弯性能应符合表B.0.1-1、表B.0.1-2、表B.0.1-3、表B.0.1-4的规定,耐火结构钢的冲击吸收功应符合表B.0.1-5的规定。

B.0.1-1 碳素结构钢的力学性能和冷弯性能（GB/T700—2006）  

<table><tr><td rowspan="3">牌号</td><td rowspan="3">质量
等级</td><td colspan="5">屈服强度Rm(N/mm²)</td><td rowspan="3">抗拉强度
Rm
(N/mm²)</td><td colspan="4">断后伸长率A(%)</td><td rowspan="2">冲击吸收功
(纵向)
Akv/(J)</td><td colspan="2">180°弯曲试验B=2a</td><td></td></tr><tr><td colspan="5">钢板厚度(mm)</td><td colspan="4">钢板厚度(mm)</td><td colspan="2">弯心直径d</td><td></td></tr><tr><td>≤16</td><td>≥16~40</td><td>≥40~60</td><td>≥60~100</td><td>≥100~150</td><td>≤40</td><td>≥40~60</td><td>≥60~100</td><td>≥100~150</td><td>温度
(℃)</td><td>不小于</td><td>≤60</td><td>≥60~100</td></tr><tr><td rowspan="4">Q235</td><td>A</td><td rowspan="4">≥235</td><td rowspan="4">≥225</td><td rowspan="4">≥215</td><td rowspan="4">≥215</td><td rowspan="4">≥195</td><td rowspan="4">370~500</td><td rowspan="4">≥26</td><td rowspan="4">≥25</td><td rowspan="4">≥24</td><td rowspan="4">≥22</td><td>-</td><td>-</td><td>a(纵)</td><td>2a(纵)</td></tr><tr><td>B</td><td>+20</td><td rowspan="3">27</td><td rowspan="3">1.5a(横)</td><td rowspan="3">2.5a(横)</td></tr><tr><td>C</td><td>0</td></tr><tr><td>D</td><td>-20</td></tr></table>

注:1 厚度大于  $100\mathrm{mm}$  的钢材,抗拉强度下限允许降低  $20\mathrm{N / mm^2}$  。宽带钢(包括剪切钢板)抗拉强度上限不作为交货条件。2 厚度小于  $25\mathrm{mm}$  的Q235B级钢材,如供方能保证冲击吸收功值合格,经需方同意,可不作检验。

表B.0.1-2低合金高强度结构钢的力学性能和冷弯性能（GB/T1591—2008）  

<table><tr><td rowspan="3">牌号</td><td rowspan="3">质量
等级</td><td colspan="6">屈服强度ReL(MPa)</td><td rowspan="3">抗拉强度
Rm
(MPa)</td><td colspan="5">断后伸长率A(%)</td><td colspan="2">冲击吸收功
(纵向)Akv(J)</td><td colspan="2">180°弯曲试验
d=弯心直径
a=试样厚度</td></tr><tr><td colspan="6">钢材厚度(mm)</td><td colspan="8">钢材厚度(mm)</td><td></td></tr><tr><td>≤16</td><td>&amp;gt;16~40</td><td>&amp;gt;40~63</td><td>&amp;gt;63~80</td><td>&amp;gt;80~100</td><td>&amp;gt;100~150</td><td>≤40</td><td>&amp;gt;40~63</td><td>&amp;gt;63~100</td><td>&amp;gt;100~150</td><td colspan="2">≤150</td><td>≤16</td><td>&amp;gt;16~100</td><td></td></tr><tr><td rowspan="5">Q345</td><td>A</td><td rowspan="5">≥345</td><td rowspan="5">≥335</td><td rowspan="5">≥325</td><td rowspan="5">≥315</td><td rowspan="5">≥305</td><td rowspan="5">≥285</td><td rowspan="5">470~630</td><td rowspan="5">≥20</td><td rowspan="5">≥10</td><td rowspan="5">≥10</td><td rowspan="5">≥18</td><td rowspan="5">-</td><td rowspan="5">-</td><td rowspan="5">2a</td><td rowspan="7">3a</td><td></td></tr><tr><td>B</td><td></td></tr><tr><td>C</td><td></td></tr><tr><td>D</td><td></td></tr><tr><td>E</td><td></td></tr><tr><td rowspan="5">Q390</td><td>A</td><td rowspan="5">≥390</td><td rowspan="5">≥370</td><td rowspan="5">≥350</td><td rowspan="5">≥330</td><td rowspan="5">≥330</td><td rowspan="5">≥310</td><td rowspan="5">490~650</td><td rowspan="5">≥20</td><td rowspan="4">≥19</td><td rowspan="4">≥19</td><td rowspan="4">≥18</td><td rowspan="4">-</td><td rowspan="4">-</td><td rowspan="4">2a</td><td></td></tr><tr><td>B</td><td></td></tr><tr><td>C</td><td rowspan="7"></td><td></td></tr><tr><td>D</td><td></td></tr><tr><td>E</td><td></td><td></td><td></td><td></td><td></td><td></td><td></td></tr><tr><td rowspan="5">Q420</td><td>A</td><td rowspan="5">≥420</td><td rowspan="5">≥400</td><td rowspan="5">≥380</td><td rowspan="5">≥360</td><td rowspan="5">≥360</td><td rowspan="5">≥340</td><td rowspan="5">520~680</td><td rowspan="5">≥19</td><td rowspan="5">≥18</td><td rowspan="5">≥18</td><td rowspan="5">≥18</td><td rowspan="5">-</td><td rowspan="5">-</td><td rowspan="8">3a</td><td></td></tr><tr><td>B</td><td></td></tr><tr><td>C</td><td></td></tr><tr><td>D</td><td></td></tr><tr><td>E</td><td rowspan="3"></td><td rowspan="2"></td></tr><tr><td rowspan="3">Q460</td><td>C</td><td rowspan="3">≥460</td><td rowspan="3">≥440</td><td rowspan="3">≥420</td><td rowspan="3">≥400</td><td rowspan="3">≥400</td><td rowspan="3">≥380</td><td rowspan="3">550~720</td><td rowspan="3">≥17</td><td rowspan="3">≥16</td><td rowspan="3">≥16</td><td rowspan="3">≥16</td><td rowspan="3">0</td><td rowspan="3">3a</td></tr><tr><td>D</td><td></td></tr><tr><td>E</td><td></td><td></td></tr></table>

表B.0.1-3 建筑结构用钢板（GJ钢板）的力学性能和冷弯性能（GB/T19879一2005）  

<table><tr><td rowspan="3">牌号</td><td rowspan="3">质量等级</td><td colspan="4">屈服强度RcH(N/mm²)</td><td rowspan="3">抗拉强度Rm
(N/mm²)</td><td rowspan="3">屈强比</td><td rowspan="3">断后伸长率A(%)</td><td colspan="2">冲击吸收功
(纵向) 
Akv(J)</td><td rowspan="2" colspan="2">180°弯曲试验
d=弯心直径
