Repository: duoleshi/0407-klb-ZG

# 重工施工方案AI智能审核系统(自研)

基于 AI 的工程方案（危大工程专项施工方案）智能审核系统，支持自动识别专业类型、智能匹配知识库规范、生成结构化审核报告。

## 文档导航

- [用户手册](./docs/用户手册.md) - 详细的功能介绍和操作指南
- [常见问题 FAQ](./docs/FAQ.md) - 使用过程中常见问题的解答

## 功能特性

- **智能专业识别** - 自动识别 13 个工程专业类型
  - 基坑工程、模板支撑体系工程、脚手架工程
  - 起重吊装及起重机械安装拆卸工程、拆除爆破工程、暗挖工程
  - 建筑幕墙安装工程、人工挖孔桩工程、钢结构安装工程
  - 水下作业工程、装配式建筑混凝土预制构件安装工程
  - 采用新技术新工艺新材料新设备工程、有限空间作业

- **知识库智能匹配** - 根据方案内容自动匹配相关规范文件
- **强制性标准优先加载** - 优先加载《智能体审核依据》强制性标准
- **多格式 PDF 解析** - 支持文本 PDF 和扫描版 PDF（OCR）
- **结构化审核报告** - 按标准格式输出审核意见
- **审核历史记录** - 保存历史审核记录，支持导出

File: 方案审核依据/专业法律法规标准规范审核依据/房屋建筑工程/安全类方案审核/2危大工程专项方案/9钢结构安装工程/GB50205-2020《钢结构工程施工质量验收标准》.md (part 3 of 4)
# 中华人民共和国国家标准
<table><tr><td colspan="2">项 目</td><td>允许偏差</td></tr><tr><td rowspan="4">墙面</td><td>竖排板的墙板波纹线相对地面的垂直度</td><td>H/800,且不大于25.0</td></tr><tr><td>横排板的墙板波纹线与檐口的平行度</td><td>12.0</td></tr><tr><td>墙板包角板相对地面的垂直度</td><td>H/800,且不大于25.0</td></tr><tr><td>相邻两块压型金属板的下端错位</td><td>6.0</td></tr><tr><td>组合楼板中压型钢板</td><td>压型金属板在钢梁上相邻列的错位△</td><td>15.00</td></tr></table>

注：  $L$  为屋面半坡或单坡长度；  $H$  为墙面高度。

# 12.4 固定支架安装

# I 主控项目

12.4.1 固定支架数量、间距应满足设计要求,紧固件固定应牢固、可靠,与支承结构应密贴。

检查数量:按固定支架数抽查  $5\%$  ,且不得少于20处。

检验方法:观察或用小锤敲击检查。

12.4.2 固定支架安装允许偏差应符合表12.4.2的规定。

检查数量:固定支架数抽查  $5\%$  ,且不得少于20处。

检验方法:观察检查及拉线、尺量。

表12.4.2 固定支架安装允许偏差  

<table><tr><td>序号</td><td>项目</td><td>允许偏差</td><td>图示</td></tr><tr><td rowspan="2">1</td><td rowspan="2">沿板长方向，相邻固定支架横向偏差△1</td><td rowspan="2">±2.0mm</td><td>固定支座</td></tr><tr><td>屋面板纵向固定支座基准线</td></tr></table>

# 续表12.4.2

<table><tr><td>序号</td><td>项目</td><td>允许偏差</td><td>图示</td></tr><tr><td rowspan="2">2</td><td rowspan="2">沿板宽方向,相邻固定支架纵向偏差△2</td><td rowspan="2">±5.0mm</td><td>支承结构</td></tr><tr><td>固定支座</td></tr><tr><td rowspan="3">3</td><td rowspan="3">沿板宽方向,相邻固定支架横向间距偏差△3</td><td rowspan="3">+3.0mm
-2.0mm</td><td>支承结构</td></tr><tr><td>固定支座</td></tr><tr><td>覆盖宽度+△3</td></tr><tr><td>4</td><td>；相邻固定支架高度偏差△4</td><td>±4.0mm</td><td>屋面板纵向固定支座高度基准线</td></tr><tr><td>5</td><td>固定支架纵向倾角θ1</td><td>±1.0°</td><td>屋面板固定支座高度基准线</td></tr><tr><td>6</td><td>固定支架横向倾角θ2</td><td>±1.0°</td><td>02</td></tr></table>

# Ⅱ一般项目

12.4.3 固定支架安装后应无松动、破损、变形,表面无杂物。

检查数量:按固定支架数抽查  $5\%$  ,且不得少于20处。

检验方法:观察检查。

# 12.5 连接构造及节点

# I 主控项目

12.5.1 变形缝、屋脊、檐口、山墙、穿透构件、天窗周边、门窗洞口、转角等部位的连接构造应满足设计要求并符合国家现行标准规定。

检查数量:全数检查。

检验方法:观察和尺量检查。

12.5.2 压型金属板搭接部位、各连接节点部位应密封完整、连续,防水满足设计要求。

检查数量:全数检查。

检验方法:观察检查和雨后或淋水检验。

# Ⅱ一般项目

12.5.3 变形缝、屋脊、檐口、山墙、穿透构件、天窗周边、门窗洞口、转角等连接部位表面应清洁干净,不应有施工残留物和污物。

检查数量:全数检查。

检验方法:观察检查。

# 12.6 金属屋面系统

# I 主控项目

12.6.1 金属屋面系统防雨(雪)水渗漏及排水构造措施应满足设计要求。

检查数量:全数检查。

检验方法:观察检查和雨后检验。

12.6.2 对于下列情况之一,金属屋面系统应按本标准附录C的

规定进行抗风揭性能检测,检测结果应满足设计要求:

1 建筑结构安全等级为一级的金属屋面;

2 防水等级I、Ⅱ级的大型公共建(构)筑物金属屋面;

3 采用新材料、新板型或新构造的金属屋面;

4 设计文件提出检测要求的金属屋面。

检查数量:每金属屋面系统3组(个)试件。

检验方法:按本标准附录C执行。

# Ⅱ一般项目

12.6.3 装配式金属屋面系统保温隔热、防水等材料及构造应满足设计要求并符合国家现行标准的规定。

检查数量:全数检查。

检验方法:观察检查。

# 13 涂装工程

# 13.1 一般规定

13.1.1 本章可用于钢结构的油漆类防腐、金属热喷涂防腐、热浸镀锌防腐和防火涂料涂装等工程的施工质量验收。

13.1.2 钢结构涂装工程可按钢结构制作或钢结构安装分项工程检验批的划分原则划分成一个或若干个检验批。

13.1.3 钢结构普通防腐涂料涂装工程应在钢结构构件组装、预拼装或钢结构安装工程检验批的施工质量验收合格后进行。钢结构防火涂料涂装工程应在钢结构安装分项工程检验批和钢结构防腐涂装检验批的施工质量验收合格后进行。

13.1.4 采用涂料防腐时,表面除锈处理后宜在4h内进行涂装,采用金属热喷涂防腐时,钢结构表面处理与热喷涂施工的间隔时间,晴天或湿度不大的气候条件下不应超过12h,雨天、潮湿、有盐雾的气候条件下不应超过2h。

13.1.5 采用防火防腐一体化体系(含防火防腐双功能涂料)时,防腐涂装和防火涂装可以合并验收。

# 13.2 防腐涂料涂装

# I 主控项目

13.2.1 涂装前钢材表面除锈等级应满足设计要求并符合国家现行标准的规定。处理后的钢材表面不应有焊渣、焊疤、灰尘、油污、水和毛刺等。当设计无要求时,钢材表面除锈等级应符合表13.2.1的规定。

检查数量:按构件数抽查  $10\%$  ,且同类构件不应少于3件。

检验方法:用铲刀检查和用现行国家标准《涂覆涂料前钢材表

面处理 表面清洁度的目视评定 第1部分:未涂覆过的钢材表面和全面清除原有涂层后的钢材表面的锈蚀等级和处理等级》GB/T8923.1规定的图片对照观察检查。

表13.2.1 各种底漆或防锈漆要求最低的除锈等级  

<table><tr><td>涂 料 品 种</td><td>除锈等级</td></tr><tr><td>油性酚醛、醇酸等底漆或防锈漆</td><td>St3</td></tr><tr><td>高氯化聚乙烯、氯化橡胶、氯磺化聚乙烯、环氧树脂、聚氨酯等底漆或防锈漆</td><td>Sa2⅔</td></tr><tr><td>无机富锌、有机硅、过氯乙烯等底漆</td><td>Sa2⅔</td></tr></table>

13.2.2当设计要求或施工单位首次采用某涂料和涂装工艺时,应按本标准附录D的规定进行涂装工艺评定,评定结果应满足设计要求并符合国家现行标准的要求。

检查数量:全数检查。

检验方法:检查涂装工艺评定报告。

13.2.3 防腐涂料、涂装遍数、涂装间隔、涂层厚度均应满足设计文件、涂料产品标准的要求。当设计对涂层厚度无要求时,涂层干漆膜总厚度:室外不应小于  $150\mu \mathrm{m}$ ,室内不应小于  $125\mu \mathrm{m}$ 。

检查数量:按照构件数抽查  $10\%$ ,且同类构件不应少于3件。

检验方法:用干漆膜测厚仪检查。每个构件检测5处,每处的数值为3个相距  $50\mathrm{mm}$  测点涂层干漆膜厚度的平均值。漆膜厚度的允许偏差应为一  $25\mu \mathrm{m}$ 。

13.2.4 金属热喷涂涂层厚度应满足设计要求。

检查数量:平整的表面每  $10\mathrm{m}^2$  表面上的测量基准面数量不得少于3个,不规则的表面可适当增加基准面数量。

检验方法:按现行国家标准《热喷涂涂层厚度的无损测量方法》GB/T11374的有关规定执行。

13.2.5 金属热喷涂涂层结合强度应符合现行国家标准《热喷涂金属和其他无机覆盖层锌、铝及其合金》GB/T9793的有关规定。

检查数量:每  $500\mathrm{m}^2$  检测数量不得少于1次,且总检测数量不

得少于3次。

检查方法:按现行国家标准《热喷涂金属和其他无机覆盖层锌、铝及其合金》GB/T9793的有关规定执行。

13.2.6当钢结构处于有腐蚀介质环境、外露或设计有要求时,应进行涂层附着力测试。在检测范围内,当涂层完整程度达到  $70\%$  以上时,涂层附着力可认定为质量合格。

检查数量:按构件数抽查  $1\%$  ,且不应少于3件,每件测3处。

检验方法:按现行国家标准《漆膜附着力测定法》GB1720或《色漆和清漆漆膜的划格试验》GB/T9286执行。

# Ⅱ一般项目

13.2.7 涂层应均匀,无明显皱皮、流坠、针眼和气泡等。

检查数量:全数检查。

检验方法:观察检查。

13.2.8金属热喷涂涂层的外观应均匀一致,涂层不得有气孔、裸露母材的斑点、附着不牢的金属熔融颗粒、裂纹或影响使用寿命的其他缺陷。

检查数量:全数检查。

检验方法:观察检查。

13.2.9 涂装完成后,构件的标志、标记和编号应清晰完整。

检查数量:全数检查。

检验方法:观察检查。

# 13.3 连接部位涂装及涂层缺陷修补

# I主控项目

13.3.1在施工过程中,钢结构连接焊缝、紧固件及其连接节点的构件涂层被损伤的部位,应编制专项涂装修补工艺方案,且应满足设计和涂装工艺评定的要求。

检查数量:全数检查。

检验方法:检查专项涂装修补工艺方案、涂装工艺评定和施工

记录。

13.3.2 钢结构工程连接焊缝或临时焊缝、补焊部位, 涂装前应清理焊渣、焊疤等污垢, 钢材表面处理应满足设计要求。当设计无要求时, 宜采用人工打磨处理, 除锈等级不低于 St3。

检查数量: 全数检查。

检验方法: 用现行国家标准《涂覆涂料前钢材表面处理 表面清洁度的目视评定 第1部分: 未涂覆过的钢材表面和全面清除原有涂层后的钢材表面的锈蚀等级和处理等级》GB/T8923.1规定的图片对照观察检查。

13.3.3 高强度螺栓连接部位, 涂装前应按设计要求除锈、清理, 当设计无要求时, 宜采用人工除锈、清理, 除锈等级不低于 St3。

检查数量: 全数检查。

检验方法: 用现行国家标准《涂覆涂料前钢材表面处理 表面清洁度的目视评定 第1部分: 未涂覆过的钢材表面和全面清除原有涂层后的钢材表面的锈蚀等级和处理等级》GB/T8923.1规定的图片对照观察检查。

13.3.4 构件涂层受损伤部位, 修补前应清除已失效和损伤的涂层材料, 根据损伤程度按照专项修补工艺进行涂层缺陷修补, 修补后涂层质量应满足设计要求并符合本标准的规定。

检查数量: 全数检查。

检验方法: 漆膜测厚仪和观察检查。

# Ⅱ一般项目

13.3.5 钢结构工程连接焊缝、紧固件及其连接节点, 以及施工过程中构件涂层被损伤的部位, 涂装或修补后的涂层外观质量应满足设计要求并符合本标准的规定。

检查数量: 全数检查。

检验方法: 观察检查。

# 13.4 防火涂料涂装

# I 主控项目

13.4.1 防火涂料涂装前,钢材表面防腐涂装质量应满足设计要求并符合本标准的规定。

检查数量:全数检查。

检验方法:检查防腐涂装验收记录。

13.4.2 防火涂料粘结强度、抗压强度应符合现行国家标准《钢结构防火涂料》GB14907的规定。

检查数量:每使用100t或不足100t薄涂型防火涂料应抽检一次粘结强度;每使用500t或不足500t厚涂型防火涂料应抽检一次粘结强度和抗压强度。

检验方法:检查复检报告。

13.4.3 膨胀型(超薄型、薄涂型)防火涂料、厚涂型防火涂料的涂层厚度及隔热性能应满足国家现行标准有关耐火极限的要求,且不应小于一  $200\mu \mathrm{m}$  。当采用厚涂型防火涂料涂装时,  $80\%$  及以上涂层面积应满足国家现行标准有关耐火极限的要求,且最薄处厚度不应低于设计要求的  $85\%$  。

检查数量:按照构件数抽查  $10\%$  ,且同类构件不应少于3件。

检验方法:膨胀型(超薄型、薄涂型)防火涂料采用涂层厚度测量仪,涂层厚度允许偏差应为一  $5\%$  。厚涂型防火涂料的涂层厚度采用本标准附录E的方法检测。

13.4.4 超薄型防火涂料涂层表面不应出现裂纹;薄涂型防火涂料涂层表面裂纹宽度不应大于  $0.5\mathrm{mm}$ ;厚涂型防火涂料涂层表面裂纹宽度不应大于  $1.0\mathrm{mm}$  。

检查数量:按同类构件数抽查  $10\%$  ,且均不应少于3件。

检验方法:观察和用尺量检查。

# Ⅱ一般项目

13.4.5 防火涂料涂装基层不应有油污、灰尘和泥砂等污垢。

检查数量:全数检查。

检验方法:观察检查。

13.4.6 防火涂料不应有误涂、漏涂,涂层应闭合,无脱层、空鼓、明显凹陷、粉化松散和浮浆、乳突等缺陷。

检查数量:全数检查。

检验方法:观察检查。

# 14 钢结构分部竣工验收

14.0.1 钢结构作为主体结构之一应按子分部工程竣工验收;当主体结构均为钢结构时应按分部工程竣工验收。大型钢结构工程可划分成若干个子分部工程进行竣工验收。

14.0.2 钢结构分部工程有关安全及功能的检验和见证检测项目应按本标准附录F执行。

14.0.3 钢结构分部工程有关观感质量检验应按本标准附录G执行。

14.0.4 钢结构分部工程合格质量标准应符合下列规定:

1 各分项工程质量均应符合合格质量标准;

2 质量控制资料和文件应完整;

3 有关安全及功能的检验和见证检测结果应满足本标准相应合格质量标准的要求;

4 有关观感质量应满足本标准相应合格质量标准的要求。

14.0.5 钢结构分部工程竣工验收时,应提供下列文件和记录:

1 钢结构工程竣工图纸及相关设计文件;

2 施工现场质量管理检查记录;

3 有关安全及功能的检验和见证检测项目检查记录;

4 有关观感质量检验项目检查记录;

5 分部工程所含各分项工程质量验收记录;

6 分项工程所含各检验批质量验收记录;

7 强制性条文检验项目检查记录及证明文件;

8 隐蔽工程检验项目检查验收记录;

9 原材料、成品质量合格证明文件,中文产品标志及性能检测报告;

10 不合格项的处理记录及验收记录;

11 重大质量、技术问题实施方案及验收记录;

12 其他有关文件和记录。

14.0.6 钢结构工程质量验收记录应符合下列规定;

1 施工现场质量管理检查记录可按现行国家标准《建筑工程施工质量验收统一标准》GB50300的规定进行;

2 分项工程检验批质量验收记录可按本标准附录H中表H.0.1~表H.0.15进行;

3 分项工程验收记录可按现行国家标准《建筑工程施工质量验收统一标准》GB50300的有关规定执行;

4 分部(子分部)工程验收记录可按现行国家标准《建筑工程施工质量验收统一标准》GB50300的有关规定执行。

14.0.7 钢结构工程计量应以设计单位出具的或由设计单位确认的钢结构施工详图及设计变更等设计文件为依据。钢结构工程计量方法应遵守合同文件的规定,当合同文件没有明确规定时,可执行本标准附录J的规定。

# 附录A 钢材复验检测项目与检测方法

A.0.1 钢材质量合格验收应符合下列规定:

1 全数检查钢材的质量合格证明文件、中文标志及检验报告等,检查钢材的品种、规格、性能等应符合国家现行标准的规定并满足设计要求。

2 对属于下列情况之一的钢材,应进行抽样复验,其复验结果应符合国家现行产品标准的规定并满足设计要求。

1)结构安全等级为一级的重要建筑主体结构用钢材;

2)结构安全等级为二级的一般建筑,当其结构跨度大于 $60\mathrm{m}$  或高度大于  $100\mathrm{m}$  时或承受动力荷载需要验算疲劳的主体结构用钢材;

3)板厚不小于  $40\mathrm{mm}$  ,且设计有  $z$  向性能要求的厚板;

4)强度等级大于或等于420MPa高强度钢材;

5)进口钢材、混批钢材或质量证明文件不齐全的钢材;

6)设计文件或合同文件要求复验的钢材。

A.0.2 钢材复验检验批量标准值是根据同批钢材量确定的,同批钢材应由同一牌号、同一质量等级、同一规格、同一交货条件的钢材组成。检验批量标准值可按表A.0.2采用。

表A.0.2 钢材复验检验批量标准值(t)  

<table><tr><td>同批钢材量</td><td>检验批量标准值</td></tr><tr><td>≤500</td><td>180</td></tr><tr><td>501～900</td><td>240</td></tr><tr><td>901～1500</td><td>300</td></tr><tr><td>1501～3000</td><td>360</td></tr></table>

# 续表A.0.2

<table><tr><td>同批钢材量</td><td>检验批量标准值</td></tr><tr><td>3001～5400</td><td>420</td></tr><tr><td>5401～9000</td><td>500</td></tr><tr><td>＞9000</td><td>600</td></tr></table>

注：同一规格可参照板厚度分组：  $\leqslant 16\mathrm{mm}$ $\geqslant 16\mathrm{mm}$ $\leqslant 40\mathrm{mm}$ $\geqslant 40\mathrm{mm}$ $\leqslant 63\mathrm{mm}$ $\geqslant 63\mathrm{mm}$ $\leqslant 80\mathrm{mm}$ $\geqslant 80\mathrm{mm}$ $\leqslant 100\mathrm{mm}$ $\geqslant 100\mathrm{mm}$  。

A.0.3根据建筑结构的重要性及钢材品种不同,对检验批量标准值进行修正,检验批量值取10的整数倍。修正系数可按表A.0.3采用。

表A.0.3 钢材复验检验批量修正系数  

<table><tr><td>项 目</td><td>修正系数</td></tr><tr><td>1. 建筑结构安全等级一级，且设计使用年限100年重要建筑用钢材；2. 强度等级大于或等于420MPa高强度钢材</td><td>0.85</td></tr><tr><td>获得认证且连续前三批均检验合格的钢材产品</td><td>2.00</td></tr><tr><td>其他情况</td><td>1.00</td></tr></table>

注：修正系数为2.00的钢材产品，当检验出现不合格时，应按照修正系数1.00重新确定检验批量。

A.0.4钢材的复验项目应满足设计文件的要求，当设计文件无要求时可按表A.0.4执行。

表A.0.4 每个检验批复验项目及取样数量  

<table><tr><td>序号</td><td>复验项目</td><td>取样数量</td><td>适用标准编号</td><td>备 注</td></tr><tr><td>1</td><td>屈服强度、抗拉强度、伸长率</td><td>1</td><td>GB/T 2975、GB/T 228.1</td><td>承重结构采用的钢材</td></tr><tr><td>2</td><td>冷弯性能</td><td>3</td><td>GB/T 232</td><td>焊接承重结构和弯曲成型构件采用的钢材</td></tr><tr><td>3</td><td>冲击韧性</td><td>3</td><td>GB/T 2975、GB/T 229</td><td>需要验算疲劳的承重结构采用的钢材</td></tr></table>

续表A.0.4  

<table><tr><td>序号</td><td>复验项目</td><td>取样数量</td><td>适用标准编号</td><td>备注</td></tr><tr><td>4</td><td>厚度方向断面收缩率</td><td>3</td><td>GB/T 5313</td><td>焊接承重结构采用的Z向钢</td></tr><tr><td>5</td><td>化学成分</td><td>1</td><td>GB/T 20065、GB/T 223系列标准、GB/T 4336、GB/T 20125</td><td>焊接结构采用的钢材保证项目：P、S、C(CEV)；非焊接结构采用的钢材保证项目：P、S</td></tr><tr><td>6</td><td>其他</td><td colspan="3">由设计提出要求</td></tr></table>

A.0.5 铸钢件检验应符合下列规定:

1 铸钢件的检验,应按同一类型构件、同一炉浇注、同一热处理方法划分为一个检验批;

2 厂家在按批浇铸过程中应连体铸出试样坯,经同炉热处理后加工成试件两组,其中一组用于出厂检验,另一组随铸钢产品进场进行见证复验。

铸钢件按批进行检验,每批取1个化学成分试件、1个拉伸试件和3个冲击韧性试件(设计要求时)。

检验项目和检验方法按本标准表A.0.4执行。

A.0.6 拉索、拉杆、锚具复验应符合下列规定:

1 对应于同一炉批号原材料,按同一轧制工艺及热处理制作的同一规格拉杆或拉索为一批;

2 组装数量以不超过50套件的锚具和索杆为1个检验批。

每个检验批抽3个试件按其产品标准的要求进行拉伸检验。

检验项目和检验方法按本标准表A.0.4执行。

# 附录B 紧固件连接工程检验项目

# B.0.1 螺栓实物最小载荷检验应符合下列规定:

1 测定螺栓实物的抗拉强度应符合现行国家标准《紧固件机械性能 螺栓、螺钉和螺柱》GB/T3098.1的规定;

2 检验方法应采用专用卡具将螺栓实物置于拉力试验机上进行拉力试验,为避免试件承受横向载荷,试验机的夹具应能自动调正中心,试验时夹头张拉的移动速度不应超过  $25\mathrm{mm / min}$

3 螺栓实物的抗拉强度应按螺纹应力截面积  $(A_{\mathrm{s}})$  计算确定,其取值应按现行国家标准《紧固件机械性能 螺栓、螺钉和螺柱》GB/T3098.1的规定取值;

4 进行试验时,承受拉力载荷的末旋合的螺纹长度应为6倍以上螺距,当试验拉力达到现行国家标准《紧固件机械性能 螺栓、螺钉和螺柱》GB/T3098.1中规定的最小拉力载荷  $(A_{\mathrm{s}}\bullet \sigma_{\mathrm{b}})(\sigma_{\mathrm{b}}$  为抗拉强度)时不得断裂。当超过最小拉力载荷直至拉断时,断裂位置应发生在杆部或螺纹部分,而不应发生在螺头与杆部的交接处。

B.0.2 扭剪型高强度螺栓紧固轴力复验应符合下列规定:

1 复验用的螺栓应在施工现场待安装的螺栓批中随机抽取,每批应抽取8套连接副进行复验;

2 检验方法和结果应符合现行国家标准《钢结构用扭剪型高强度螺栓连接副》GB/T3632的规定,连接副的紧固轴力平均值及标准偏差应符合表B.0.2的规定。

表B.0.2 扭剪型高强度螺栓紧固轴力平均值和标准偏差(kN)

<table><tr><td>螺栓公称直径(mm)</td><td>M16</td><td>M20</td><td>M22</td><td>M24</td><td>M27</td><td>M30</td></tr><tr><td>紧固轴力的平均值p</td><td>100～121</td><td>155～187</td><td>190～231</td><td>225～270</td><td>290～351</td><td>355～430</td></tr><tr><td>标准偏差σp</td><td>≤10.0</td><td>≤15.4</td><td>≤19.0</td><td>≤22.5</td><td>≤29.0</td><td>≤35.4</td></tr></table>

注:每套连接副只做一次试验,不得重复使用。试验时垫圈发生转动,试验无效。

B.0.3 扭剪型高强度螺栓终拧质量检验应符合下列规定：

1 扭剪型高强度螺栓终拧检查以目测螺栓尾部梅花头拧断为合格；

2 对于不能用专用扳手拧紧的扭剪型高强度螺栓按大六角头高强度螺栓规定进行终拧质量检查。

B.0.4 高强度大六角头螺栓连接副扭矩系数复验应符合下列规定：

1 复验用的螺栓应在施工现场待安装的螺栓批中随机抽取，每批应抽取8套连接副进行复验；

2 检验方法和结果应符合国家现行标准《钢结构用高强度大六角头螺栓、大六角螺母、垫圈技术条件》GB/T1231的规定。高强度大六角头螺栓的扭矩系数平均值及标准偏差应符合表B.0.4的规定。

# 表B.0.4 高强度大六角头螺栓连接副扭矩

系数平均值和标准偏差值  

<table><tr><td>连接副表面状态</td><td>扭矩系数
平均值</td><td>扭矩系数
标准偏差</td></tr><tr><td>符合现行国家标准《钢结构用高强度大六角头螺栓、大六角螺母、垫圈技术条件》GB/T 1231的规定</td><td>0.11～0.15</td><td>≤0.0100</td></tr></table>

注：每套连接副只做一次试验，不得重复使用。试验时垫圈发生转动，试验无效。

B.0.5 高强度大六角头螺栓采用扭矩法施工时，其终拧质量检查应符合下列规定：

1 用小锤（约  $0.3\mathrm{kg}$  ）敲击螺母对高强度螺栓进行普查是否有漏拧。

2 终拧扭矩应按节点数抽查  $10\%$  ，且不应少于10个节点。对于每个被抽查的节点应按螺栓数抽查  $10\%$  ，且不少于2个螺栓。

3 检查时先在螺杆端面和螺母上划一直线, 然后将螺母拧松  $60^{\circ}$  后, 再用扭矩扳手重新拧紧, 使两线重合, 测得此时的扭矩应在  $0.9T_{\mathrm{ch}} \sim 1.1T_{\mathrm{ch}}$  范围内, 其中  $T_{\mathrm{ch}}$  应按下式计算:

$$
T_{\mathrm{ch}} = KPd \tag{B. 0. 5}
$$

式中:  $T_{\mathrm{ch}}$  ——高强度螺栓检查扭矩  $(N \cdot m)$ ;

$P$  ——高强度螺栓预拉力设计值  $(\mathrm{kN})$  。

4 如果发现有不符合规定的(不合格者), 应再扩大一倍检查。如仍有不合格者, 则整个节点的高强度螺栓应重新施拧。

5 扭矩检查宜在螺栓终拧  $1\mathrm{h}$  后,  $48\mathrm{h}$  之前完成, 检查用的扭矩扳手其相对误差应为  $\pm 3\%$  。

B.0.6 高强度大六角头螺栓采用转角法施工时, 其终拧质量检查应符合下列规定:

1 普查初拧后在螺母与相对位置所画的终拧起始线和终止线之间所夹的角度应达到规定值;

2 终拧转角应按节点数抽查  $10\%$  , 且不应少于 10 个节点, 对于每个被抽查的节点应按螺栓数抽查  $10\%$  , 且不应少于 2 个螺栓;

3 在螺杆端面(或垫圈)和螺母相对位置画线, 然后全部卸松螺母, 再按规定的初拧扭矩和终拧角度重新拧紧螺栓, 测量终止线与原终止线画线间的夹角, 应符合现行行业标准《钢结构高强度螺栓连接技术规程》JGJ82的要求, 误差在  $\pm 30^{\circ}$  以内者为合格;

4 如果发现有不符合规定的, 应再扩大一倍检查, 如仍有不合格者, 则整个节点的高强度螺栓应重新施拧;

5 转角检查宜在螺栓终拧  $1\mathrm{h}$  以后,  $48\mathrm{h}$  内完成。

B.0.7 高强度螺栓连接摩擦面的抗滑移系数检验应符合下列规定:

1 检验批可按分部工程(子分部工程)所含高强度螺栓用量划分: 每 5 万个高强度螺栓用量的钢结构为一批, 不足 5 万个高强度螺栓用量的钢结构视为一批。选用两种及两种以上表面处理(含有涂层摩擦面)工艺时, 每种处理工艺均需检验抗滑移系数, 每

批3组试件。

2 抗滑移系数试验应采用双摩擦面的二检拼接的拉力试件(图B.0.7)。试件与所代表的钢结构构件应为同一材质、同批制作、采用同一摩擦面处理工艺和具有相同的表面状态(含有涂层),在同一环境条件下存放,并应用同批同一性能等级的高强度螺栓连接副。

![](images/a59b3f3332933def434818b25880cf6b363dcb4b29b8e654e8029f09af10e2d9.jpg)  
图B.0.7 抗滑移系数试件的形式和尺寸 $L$  为试件总长度;  $L_{1}$  为试验机夹紧长度注:  $2t_{2} \geq t_{1}$  。

试件钢板的厚度  $t_{1}, t_{2}$  应考虑在摩擦面滑移之前,试件钢板的净截面始终处于弹性状态;宽度  $b$  可参照表B.0.7的规定取值, $L_{1}$  应根据试验机夹具的要求确定。

表B.0.7 试件板的宽度  $(\mathbf{mm})$  

<table><tr><td>螺栓直径d</td><td>16</td><td>20</td><td>22</td><td>24</td><td>27</td><td>30</td></tr><tr><td>板宽b</td><td>100</td><td>100</td><td>105</td><td>110</td><td>120</td><td>120</td></tr></table>

3 试验用的试验机误差应在  $1\%$  以内。试验用的贴有电阻片的高强度螺栓、压力传感器和电阻应变仪应在试验前用试验机进行标定,其误差应在  $2\%$  以内。

4 紧固高强度螺栓应分初拧、终拧。初拧应达到螺栓预拉力标准值的  $50\%$  左右。终拧后,每个螺栓的预拉力值应在  $0.95P \sim 1.05P$  ( $P$  为高强度螺栓设计预拉力值)范围内。

5 加荷时,应先加  $10\%$  的抗滑移设计荷载值,停  $1\mathrm{min}$  后,再

平稳加荷,加荷速度为  $3\mathrm{kN / s} \sim 5\mathrm{kN / s}$ , 直拉至滑动破坏,测得滑移荷载  $N_{\mathrm{v}}$  。

抗滑移系数  $\mu$  应根据试验所测得的滑移荷载  $N_{\mathrm{v}}$  和螺栓预拉力  $P$  的实测值,按下式计算。

$$
\mu = \frac{N_{\mathrm{v}}}{n_{\mathrm{f}} \cdot \sum_{i = 1}^{m} P_{i}} \tag{B. 0.7}
$$

式中:  $N_{\mathrm{v}}$  ——由试验测得的滑移荷载  $(\mathrm{kN})$  ;

$n_{\mathrm{f}}$  ——摩擦面面数,取  $n_{\mathrm{f}} = 2$  ;

$\sum_{i = 1}^{m} P_{i}$  ——试件滑移一侧高强度螺栓预拉力实测值之和  $(\mathrm{kN})$  ;  $m$  ——试件一侧螺栓数量,取  $m = 2$  。

# 附录C 金属屋面系统抗风揭性能检测方法

C.0.1 金属屋面系统抗风揭性能检测应符合下列规定:

1 金属屋面系统应包括金属屋面板、底板、支座、保温层、檩条、支架、紧固件等。

2 金属屋面系统抗风揭性能检测应采用实验室模拟静态、动态压力加载法。

3 对于强(台)风地区(基本风压  $\geqslant 0.5 \mathrm{kN} / \mathrm{m}^{2}$ )的金属屋面和设计要求进行动态风载检测的建筑金属屋面应采用动态风载检测。

4 金属屋面系统抗风揭性能检测应选取金属屋面中具有代表性的典型部位进行检测,被检测屋面系统中的材料、构件加工、安装施工质量等应与实际工程情况一致,并应满足设计要求并符合和相应技术标准的规定。

5 金属屋面典型部位的风荷载标准值  $\pi_{\mathrm{s}}$  应由设计单位给出,检测单位应根据设计单位给出的风荷载标准值  $\pi_{\mathrm{s}}$  进行检测。

C.0.2 金属屋面静态压力抗风揭检测应符合下列规定:

1 检测装置应由测试平台、风源供给系统、压力容器、测量系统及试件系统组成,测试平台的尺寸应为:长度  $L \geqslant 7320 \mathrm{~mm}$ ,宽度  $B \geqslant 3660 \mathrm{~mm}$ ,高度  $H \geqslant 1200 \mathrm{~mm}$ ,检测装置的构成如图C.0.2所示。

2 检测装置应满足构件设计受力条件及支撑方式的要求,测试平台结构应具有足够的强度、刚度和整体稳定性能。

3 压力测量系统最大允许误差应为示值的  $\pm 1\%$  且不大于  $0.1 \mathrm{kPa}$ ,位移测量系统最大允许测量误差不应大于满量程的  $0.25\%$ ,使用前应经过校准。

![](images/f506e0ecccd81dc74b4fa0b850a34613918f6d3c494b6efe02847cbeac704921.jpg)  
图C.0.2 抗风揭性能检测装置示意

1—测试平台;2—压力容器;3—试件系统;4—横条;5—进风口挡板;

6—位移计;7—固定夹具;8—木方;9—密封环垫;10—压力控制装置;

11—供风设备;12—压力计

4 检测步骤应符合下列规定:

1)从0开始,以  $0.07\mathrm{kPa / s}$  加载速度加压到  $0.7\mathrm{kPa}$ ;

2)加载至规定压力等级并保持该压力时间60s,检查试件是否出现破坏或失效;

3)排除空气卸压回到零位,检查试件是否出现破坏或失效;

4)重复上述步骤,以每级  $0.7\mathrm{kPa}$  逐级递增作为下一个压力等级,每个压力等级应保持该压力60s,然后排除空气卸压回到零位,再次检查试件是否出现破坏或失效;

5)重复测试程序直到试件出现破坏或失效,停止试验并记录破坏前一级压力值。

5 出现以下情况之一应判定为试件的破坏或失效,破坏或失效的前一级压力值应为抗风揭压力值  $\omega_{\mathrm{u}}$  。

1)试件不能保持整体完整,板面出现破裂、裂开、裂纹、断裂一级鉴定固定件的脱落;

2)板面撕裂或掀起及板面连接破坏;

3)固定部位出现脱落、分离或松动;

4)固定件出现断裂、分离或破坏;

5)试件出现影响使用功能的破坏或失效(如影响使用功能的永久变形等);

6)设计规定的其他破坏或失效。

6 检测结果的合格判定应符合下列规定:

$$
K_{\mathrm{=}}w_{\mathrm{u}} / w_{\mathrm{s}}\geqslant 2.0 \tag{C. 0. 2}
$$

式中:  $K$  ——抗风揭系数; $w_{\mathrm{u}}$  ——抗风揭压力值; $w_{\mathrm{s}}$  ——风荷载标准值。

C.0.3 金属屋面动态压力抗风揭检测应符合下列规定:

1 动态风荷载检测装置应由试验箱体、风压提供装置、控制设备及测量装置组成(图C.0.3- 1)。试验箱体不小于  $3.5\mathrm{m}\times 7.0\mathrm{m}$ ,应能承受至少  $20\mathrm{kPa}$  的压差。

![](images/07634560e2bb1fa5952f3aa7922b7fa03a1f2848cd627de185bf77eb2742f297.jpg)  
图C.0.3-1 动态风荷载检测装置示意

1—上部压力箱;2—试件及安装框架;3—下部压力箱;4—压力测量装置;5—压力控制装置;6—供风设备;7—位移测量装置;

8—集流罩;9—观察窗

2 差压传感器精度应达到示值的  $1\%$ ,测量响应速度应满足波动加压测量的要求,位移计的精度应达到满量程的  $0.25\%$ 。

3 动态风荷载应取1.4倍风荷载标准值,即  $w_{\mathrm{d}} = 1.4w_{\mathrm{s}}$ 。

4 检测步骤应符合下列规定:

1)对试件下部压力箱施加稳定正压,同时向上部压力箱施加波动的负压,待下部箱体压力稳定,且上部箱体波动压力达到对应值后,开始记录波动次数。

2)波动负压范围应为负压最大值乘以其对应阶段的比例系数,波动负压范围和波动次数应符合表C.0.3的规定。

表C.0.3 波动加压顺序  

<table><tr><td rowspan="3">第
一
阶
段</td><td>加压顺序</td><td>1</td><td>2</td><td>3</td><td>4</td><td>5</td><td>6</td><td>7</td><td>8</td></tr><tr><td>加压比例
wd(%)</td><td>0～
12.5</td><td>0～
25.0</td><td>0～
37.5</td><td>0～
50.0</td><td>12.5～
25.0</td><td>12.5～
37.5</td><td>12.5～
50.0</td><td>25.0～
50.0</td></tr><tr><td>循环次数</td><td>400</td><td>700</td><td>200</td><td>50</td><td>400</td><td>400</td><td>25</td><td>25</td></tr><tr><td rowspan="3">第
二
阶
段</td><td>加压顺序</td><td>1</td><td>2</td><td>3</td><td>4</td><td>5</td><td>6</td><td>7</td><td>8</td></tr><tr><td>加压比例
wd(%)</td><td>0</td><td>0～
31.2</td><td>0～
46.9</td><td>0～
62.5</td><td>0</td><td>15.6～
46.9</td><td>15.6～
62.5</td><td>31.2～
62.5</td></tr><tr><td>循环次数</td><td>0</td><td>500</td><td>150</td><td>50</td><td>0</td><td>350</td><td>25</td><td>25</td></tr><tr><td rowspan="3">第
三
阶
段</td><td>加压顺序</td><td>1</td><td>2</td><td>3</td><td>4</td><td>5</td><td>6</td><td>7</td><td>8</td></tr><tr><td>加压比例
wd(%)</td><td>0</td><td>0～
37.5</td><td>0～
56.2</td><td>0～
75.0</td><td>0</td><td>18.8～
56.2</td><td>18.8～
75.0</td><td>37.5～
75.0</td></tr><tr><td>循环次数</td><td>0</td><td>250</td><td>150</td><td>50</td><td>0</td><td>300</td><td>25</td><td>25</td></tr><tr><td rowspan="3">第
四
阶
段</td><td>加压顺序</td><td>1</td><td>2</td><td>3</td><td>4</td><td>5</td><td>6</td><td>7</td><td>8</td></tr><tr><td>加压比例
wd(%)</td><td>0</td><td>0～
43.8</td><td>0～
65.6</td><td>0～
87.5</td><td>0</td><td>21.9～
65.6</td><td>21.9～
87.5</td><td>43.8～
87.5</td></tr><tr><td>循环次数</td><td>0</td><td>250</td><td>100</td><td>50</td><td>0</td><td>50</td><td>25</td><td>25</td></tr><tr><td rowspan="3">第
五
阶
段</td><td>加压顺序</td><td>1</td><td>2</td><td>3</td><td>4</td><td>5</td><td>6</td><td>7</td><td>8</td></tr><tr><td>加压比例
wd(%)</td><td>0</td><td>0～
50.0</td><td>0～
75.0</td><td>0～
100.0</td><td>0</td><td>0</td><td>25.0～
100.0</td><td>50.0～
100.0</td></tr><tr><td>循环次数</td><td>0</td><td>200</td><td>100</td><td>50</td><td>0</td><td>0</td><td>25</td><td>25</td></tr></table>

3)波动压力差周期为  $10\mathrm{s}\pm 2\mathrm{s}$ ,如图C.0.3-2所示。

![](images/7c40706159bc67f83f41bab366f903783ac4067c2b75da47ce853d8621448e38.jpg)  
图C.0.3-2 一个周期波动压力示意

5 动态风荷载检测一个周期次数为5000次, 检测不应小于一个周期。出现以下情况之一应判定为试件的破坏或失效:

1) 试件与安装框架的连接部分发生松动和脱离;

2) 面板与支承体系的连接发生失效;

3) 试件面板产生裂纹和分离;

4) 其他部件发生断裂、分离以及任何贯穿性开口;

5) 设计规定的其他破坏或失效。

6 检测结果的合格判定应符合下列规定:

1) 动态风荷载检测结束, 试件未失效;

2) 继续进行静态风荷载检测至其破坏失效, 且应满足下式要求:

$$
K = w_{\mathrm{u}} / w_{\mathrm{s}} \geqslant 1.6 \tag{C. 0.3}
$$

式中:  $K$  ——抗风揭系数;

$\boldsymbol{w}_{\mathrm{u}}$  ——抗风揭压力值;

$\boldsymbol{w}_{\mathrm{s}}$  ——风荷载标准值。

# 附录D 防腐涂装工艺评定

D.0.1 试件和涂料应符合下列规定:

1钢板试件尺寸可为长  $1000\mathrm{mm}$  、宽  $500\mathrm{mm}$  ,试件应平整且没有变形。

2试件所使用的涂料信息和作用可按表D.0.1的格式进行记录。

表D.0.1 涂料信息  

<table><tr><td>产品名称及作用</td><td>颜色</td><td>固化剂批号</td><td>基料批号</td><td>稀释剂比例(%)</td></tr><tr><td></td><td></td><td></td><td></td><td></td></tr><tr><td></td><td></td><td></td><td></td><td></td></tr></table>

D.0.2 涂装环境和评定条件应符合下列规定:

1涂装时环境信息可按表D.0.2的格式进行记录。

表D.0.2 涂装环境信息  

<table><tr><td>项目</td><td>时间</td><td>干湿</td><td>环境
温度</td><td>相对
湿度</td><td>试件
温度</td><td>露点
温度</td><td>晴天</td><td>多云</td><td>阴天</td><td>雨</td><td>风力</td></tr><tr><td>底漆</td><td></td><td></td><td></td><td></td><td></td><td></td><td></td><td></td><td></td><td></td><td></td></tr><tr><td>中间封闭漆</td><td></td><td></td><td></td><td></td><td></td><td></td><td></td><td></td><td></td><td></td><td></td></tr><tr><td>面漆</td><td></td><td></td><td></td><td></td><td></td><td></td><td></td><td></td><td></td><td></td><td></td></tr></table>

2出现下列情况之一时,不宜进行油漆类涂装工艺评定:

1)环境温度低于  $5^{\circ}C$  或高于  $38^{\circ}C$

2)相对湿度大于  $85\%$  ,钢材表面温度低于露点以上  $3^{\circ}C$

3)室外涂漆,有雾、霜,下雨,下雪,大风;

4)试样受潮及该状态将持续;

5)试样有油、水和异物存在；

6)超过规定的涂装间隔和使用涂料超过了规定的使用时间；

7)涂料在未稀释、混合、搅拌前发现涂料有异常；

8)钢材表面未处理或未达到规定的标准要求。

D.0.3 试件钢板涂装前表面处理应符合下列规定：

1 气割、剪切、机加工后的自由边锐角均应打磨至  $2\mathrm{mm}$  的圆角；

2 钢材表面应无可见的油脂和油污；

3 钢材表面外观质量、除锈等级应满足设计要求并符合本标准的规定，钢材表面粗糙度宜控制在  $40\mu \mathrm{m}\sim 80\mu \mathrm{m}$  。

D.0.4 涂装作业应符合下列规定：

1 涂装工艺参数应按照涂料产品说明书的要求选用。

2 钢材表面除锈后，不同涂层间间隔时间应按照产品说明书的要求确定，且应满足下列要求：

1)采用涂料防腐时，表面除锈处理后宜在4h之内进行涂装；

2)采用金属热喷涂防腐时，钢结构表面处理与热喷涂施工的间隔时间，晴天或湿度不大的气候条件下不应超过12h，雨天、潮湿、有盐雾的气候条件下不应超过2h。

涂装作业信息可按表D.0.4- 1和表D.0.4- 2的格式进行记录。

表D.0.4-1 涂装作业信息（一）  

<table><tr><td colspan="4">喷涂方法</td><td colspan="2">油漆混合方法</td><td colspan="3">喷涂状况</td></tr><tr><td>无气</td><td>有气</td><td>辊涂</td><td>刷涂</td><td>机械</td><td>人工</td><td>泵型号</td><td>压缩比</td><td>输出压力</td></tr><tr><td></td><td></td><td></td><td></td><td></td><td></td><td></td><td></td><td></td></tr></table>

表D.0.4-2 涂装作业信息（二）  

<table><tr><td>涂刷道数</td><td>间隔时间</td><td>涂层厚度</td></tr><tr><td></td><td></td><td></td></tr></table>

D.0.5 涂层外观质量评定应符合下列规定:

1 涂层表面应平整、颜色均匀一致,不应有明显的缺陷。

2 每道油漆类涂层应检查表面缺陷,检查结果可按表D.0.5的格式进行记录。

表D.0.5 油漆类涂层表面缺陷检查记录  

<table><tr><td>缺陷名称</td><td>缺 陷 现 象</td><td>检查记录</td></tr><tr><td>颜色游离</td><td>涂料中混合数种颜料比重轻者上浮
使表面形成不规则的斑点</td><td></td></tr><tr><td>白化</td><td>涂膜发白成混浊状</td><td></td></tr><tr><td>刷痕</td><td>随着毛刷刷行方向留下凹凸刷痕</td><td></td></tr><tr><td>吐色</td><td>底层漆颜色为上层溶化渗透出面漆</td><td></td></tr><tr><td>剥离</td><td>上层涂料溶剂浸透底漆产生剥离现象</td><td></td></tr><tr><td>针孔</td><td>涂面有针状小孔</td><td></td></tr><tr><td>橘子皮</td><td>涂面橘子皮状凸凹</td><td></td></tr><tr><td>起泡</td><td>混入涂料中的空气留在涂膜中形成气泡</td><td></td></tr><tr><td>皱纹</td><td>涂面产生皱纹状的收缩</td><td></td></tr><tr><td>干燥不良</td><td>超过规定时间涂膜仍未干燥</td><td></td></tr><tr><td>回黏</td><td>已干的涂膜再呈现黏性的现象</td><td></td></tr><tr><td>其他</td><td></td><td></td></tr></table>

3 金属热喷涂涂层的外观应均匀一致,涂层不得有气孔、裸露母材的斑点、附着不牢的金属熔融颗粒、裂纹或影响使用寿命的其他缺陷。

D.0.6 涂层厚度评定应符合下列规定:

1 每个试板面检测5处,每处将间隔5cm的三个点的平均值作为该处的漆膜厚度,可按表D.0.6的格式进行记录。

2 5处的总平均值不得低于设计值的  $90\%$  ,且最低值不得低于设计值的  $80\%$  。

表D.0.6 涂层厚度记录  

<table><tr><td rowspan="2">设计
要求</td><td colspan="2">测点1</td><td colspan="2">测点2</td><td colspan="2">测点3</td><td colspan="2">测点4</td><td colspan="2">测点5</td><td rowspan="2">总平均值</td></tr><tr><td>单个</td><td>平均</td><td>单个</td><td>平均</td><td>单个</td><td>平均</td><td>单个</td><td>平均</td><td>单个</td><td>平均</td></tr><tr><td rowspan="2"></td><td></td><td></td><td></td><td></td><td></td><td></td><td></td><td></td><td></td><td></td><td></td></tr><tr><td></td><td></td><td></td><td></td><td></td><td></td><td></td><td></td><td></td><td></td><td></td></tr></table>

D.0.7 涂层性能评定应符合下列规定:

1 油漆类涂层附着力测试应执行现行国家标准《色漆和清漆拉开法附着力试验》GB/T5210或《色漆和清漆漆膜的划格试验》GB/T9286的规定,测试结果应符合下列规定:

1)涂层与钢材的附着力不应低于5MPa(拉开法)或不低于1级(划格法);

2)各道涂层之间的附着力不应低于3MPa(拉开法)或不低于1级(划格法);

3)用于外露钢结构时,各道涂层之间的附着力不应低于5MPa(拉开法)或不低于1级(划格法)。

2 金属热喷涂涂层结合强度应执行现行国家标准《热喷涂金属和其他无机覆盖层锌、铝及其合金》GB/T9793的有关规定,测试结果应满足设计要求。

# 附录E 厚涂型防火涂料涂层厚度测定方法

# E.0.1 测针与测试图应符合下列规定:

1 测针(厚度测量仪)由针杆和可滑动的圆盘组成,圆盘始终保持与针杆垂直,并在其上装有固定装置,圆盘直径不大于 $30\mathrm{mm}$ ,以保证完全接触被测试件的表面。如果厚度测量仪不易插入测试材料中,也可使用其他适宜的方法测试。

2 测试时,将测厚探针(图E.0.1)垂直插入防火涂层直至钢基材表面上,记录标尺读数。

![](images/abf05964e266c50cb3c2980b31c1e317bd273892dce1ac11dd0dbd882f6efe17.jpg)  
图E.0.1 测厚度示意

1—标尺;2—刻度;3—测针;4—防火层

E.0.2 测点选定应符合下列规定:

1 楼板和防火墙的防火涂层厚度测定,可选两相邻纵、横轴线相交中的面积为一个单元,在其对角线上,按每米长度选一点进行测试。

2 全钢框架结构的梁和柱的防火涂层厚度测定,在构件长度内每隔  $3\mathrm{m}$  取一截面,按图E.0.2所示位置测试。

![](images/02c40ef5b328f8b003fb3606838e47cbbbd4f766aed12c7132727a84eff5679e.jpg)  
图E.0.2 测点示意

3 桁架结构, 上弦和下弦按第 2 条的规定每隔  $3 \mathrm{~m}$  取一截面检测, 其他腹杆每根取一截面检测。

E.0.3 对于楼板和墙面, 在所选择的面积中, 至少测出 5 个点; 对于梁和柱在所选择的位置中, 分别测出 6 个和 8 个点。分别计算出这些测量结果的平均值, 精确到  $0.5 \mathrm{~mm}$ 。

# 附录F 钢结构工程有关安全及功能的检验和见证检测项目

表F钢结构分部（子分部）工程安全及功能的检验和见证检测项目  

<table><tr><td>项次</td><td colspan="2">项 目</td><td>基本要求</td><td>检验方法及要求</td></tr><tr><td rowspan="5">1</td><td rowspan="5">见证取样送样检测</td><td>钢材复验</td><td rowspan="5">1.由监理工程师或业主方代表见证取样送样；
2.由满足相应要求的检测机构进行检测并出具检测报告</td><td>见附录A</td></tr><tr><td>焊材复验</td><td>第4.6.2条</td></tr><tr><td>高强度螺栓连接副复验</td><td>见附录B</td></tr><tr><td>摩擦面抗滑移系数试验</td><td>见附录B</td></tr><tr><td>金属屋面系统抗风能力试验</td><td>见附录C</td></tr><tr><td rowspan="2">2</td><td rowspan="2">焊缝无损探伤检测</td><td>施工单位自检</td><td>由施工单位具有相应要求的检测人员或由其委托的具有相应要求的检测机构进行检测</td><td>第5.2.4条</td></tr><tr><td>第三方监检</td><td>由业主或其代表委托的具有相应要求的独立第三方检测机构进行检测并出具检测报告</td><td>一级焊缝按不少于被检测焊缝处数的20%抽检；二级焊缝按不少于被检测焊缝处数的5%抽检</td></tr></table>

续表F  

<table><tr><td>项次</td><td colspan="3">项 目</td><td>基本要求</td><td>检验方法及要求</td></tr><tr><td rowspan="14">3</td><td rowspan="14">现场见证检测</td><td colspan="2">焊缝外观质量</td><td rowspan="14">1.由监理工程师或业主方代表指定抽样样本,见证检测过程;2.由施工单位质检人员或由其委托的检测机构进行检测</td><td>第5.2.7条</td></tr><tr><td colspan="2">焊缝尺寸</td><td>第5.2.8条</td></tr><tr><td rowspan="2">高强度螺栓
终拧质量</td><td>大六角头型</td><td>第6.3.3条</td></tr><tr><td>扭剪型</td><td>第6.3.4条</td></tr><tr><td rowspan="2">基础和支座
安装</td><td>单层、多高层</td><td>第10.2.1条</td></tr><tr><td>空间结构</td><td>第11.2.1条</td></tr><tr><td colspan="2">钢材表面处理</td><td>第13.2.1条</td></tr><tr><td colspan="2">涂料附着力</td><td>第13.2.6条</td></tr><tr><td colspan="2">防腐涂层厚度</td><td>第13.2.3条</td></tr><tr><td colspan="2">防火涂层厚度</td><td>第13.4.3条</td></tr><tr><td rowspan="2">主要构件
安装精度</td><td>柱</td><td>第10.3.4条</td></tr><tr><td>梁与桁架</td><td>第10.4.2条</td></tr><tr><td rowspan="2">主体结构
整体尺寸</td><td>单层、多高层</td><td>第10.9.1条</td></tr><tr><td>空间结构</td><td>第11.3.1条</td></tr></table>

# 附录G 钢结构工程有关观感质量检查项目

表G钢结构分部（子分部）工程观感质量检查项目  

<table><tr><td>项次</td><td>项目</td><td>抽检数量</td><td>检验方法及要求</td><td>备注</td></tr><tr><td>1</td><td>防腐、防火
涂层表面</td><td>随机抽查3个轴线结构构件</td><td>第13.2.7条、
第13.2.8条</td><td></td></tr><tr><td>2</td><td>防火涂层表面</td><td>随机抽查3个轴线结构构件</td><td>第13.4.4条、
第13.4.6条</td><td></td></tr><tr><td>3</td><td>压型金属板表面</td><td>随机抽查3个轴线间
压型金属板表面</td><td>第12.3.9条</td><td></td></tr><tr><td>4</td><td>钢平台、钢梯、
钢栏杆</td><td>随机抽查10%</td><td>连接牢固，无明显
外观缺陷</td><td></td></tr></table>

# 附录H 钢结构分项工程检验批质量验收记录表

钢结构分项工程检验批质量验收应按表  $\mathrm{H}, 0.1 \sim$  表H.0.15进行记录。

表H.0.1 钢结构(钢构件焊接)分项工程检验批质量验收记录

编号:

<table><tr><td colspan="2">单位(子单位)
工程名称</td><td colspan="2"></td><td>分部(子分部)
工程名称</td><td></td><td>分项工程
名称</td><td></td></tr><tr><td colspan="2">施工单位</td><td colspan="2"></td><td>项目负责人</td><td></td><td>检验批容量</td><td></td></tr><tr><td colspan="2">分包单位</td><td colspan="2"></td><td>分包单位项目负责人</td><td></td><td>检验批部位</td><td></td></tr><tr><td colspan="2">施工依据</td><td colspan="3"></td><td>验收依据</td><td colspan="2"></td></tr><tr><td rowspan="8">主控项目</td><td colspan="3">验收项目</td><td>设计要求及标准规定</td><td>最小/实际抽样数量</td><td>检查记录</td><td>检查结果</td></tr><tr><td>1</td><td colspan="2">焊接材料进场</td><td>第4.6.1条</td><td></td><td></td><td></td></tr><tr><td>2</td><td colspan="2">焊接材料复验</td><td>第4.6.2条</td><td></td><td></td><td></td></tr><tr><td>3</td><td colspan="2">材料匹配</td><td>第5.2.1条</td><td></td><td></td><td></td></tr><tr><td>4</td><td colspan="2">焊工证书</td><td>第5.2.2条</td><td></td><td></td><td></td></tr><tr><td>5</td><td colspan="2">焊接工艺评定</td><td>第5.2.3条</td><td></td><td></td><td></td></tr><tr><td>6</td><td colspan="2">内部缺陷</td><td>第5.2.4条、第5.2.5条</td><td></td><td></td><td></td></tr><tr><td>7</td><td colspan="2">组合焊缝尺寸</td><td>第5.2.6条</td><td></td><td></td><td></td></tr></table>

# 续表H.0.1

<table><tr><td rowspan="5">一般项目</td><td colspan="2">验收项目</td><td>设计要求及标准规定</td><td>最小/实际抽样数量</td><td>检查记录</td><td>检查结果</td></tr><tr><td>1</td><td>焊接材料进场</td><td>第4.6.5条</td><td></td><td></td><td></td></tr><tr><td>2</td><td>预热或后热处理</td><td>第5.2.9条</td><td></td><td></td><td></td></tr><tr><td>3</td><td>焊缝外观质量</td><td>第5.2.7条</td><td></td><td></td><td></td></tr><tr><td>4</td><td>焊缝外观尺寸偏差</td><td>第5.2.8条</td><td></td><td></td><td></td></tr><tr><td colspan="3">施工单位检查结果</td><td colspan="4">专业工长：
项目专业质量检查员：
年 月 日</td></tr><tr><td colspan="3">监理单位验收结论</td><td colspan="4">专业监理工程师：
年 月 日</td></tr></table>

# 表H.0.2 钢结构（焊钉焊接）分项工程检验批质量验收记录

编号：

<table><tr><td colspan="2">单位(子单位)
工程名称</td><td colspan="2"></td><td colspan="2">分部(子分部)
工程名称</td><td colspan="2"></td><td>分项工程
名称</td><td></td></tr><tr><td colspan="2">施工单位</td><td colspan="2"></td><td colspan="2">项目负责人</td><td colspan="2"></td><td>检验批容量</td><td></td></tr><tr><td colspan="2">分包单位</td><td colspan="2"></td><td colspan="2">分包单位项目
负责人</td><td colspan="2"></td><td>检验批部位</td><td></td></tr><tr><td colspan="2">施工依据</td><td colspan="4"></td><td colspan="2">验收依据</td><td colspan="2"></td></tr><tr><td rowspan="4">主控项目</td><td colspan="3">验收项目</td><td colspan="2">设计要求及
标准规定</td><td colspan="2">最小/实际
抽样数量</td><td>检查记录</td><td>检查
结果</td></tr><tr><td>1</td><td colspan="2">焊接材料复验</td><td colspan="2">第4.6.2条</td><td colspan="2"></td><td></td><td></td></tr><tr><td>2</td><td colspan="2">焊接工艺评定</td><td colspan="2">第5.3.1条</td><td colspan="2"></td><td></td><td></td></tr><tr><td>3</td><td colspan="2">焊后弯曲试验</td><td colspan="2">第5.3.2条</td><td colspan="2"></td><td></td><td></td></tr><tr><td rowspan="3">一般项目</td><td>1</td><td colspan="2">焊钉和瓷环尺寸</td><td colspan="2">第4.6.3条</td><td colspan="2"></td><td></td><td></td></tr><tr><td>2</td><td colspan="2">焊钉材料进场</td><td colspan="2">第4.6.4条</td><td colspan="2"></td><td></td><td></td></tr><tr><td>3</td><td colspan="2">焊缝外观质量</td><td colspan="2">第5.3.3条</td><td colspan="2"></td><td></td><td></td></tr><tr><td colspan="4">施工单位
检查结果</td><td colspan="6">专业工长:
项目专业质量检查员:
年 月 日</td></tr><tr><td colspan="4">监理单位
验收结论</td><td colspan="6">专业监理工程师:
年 月 日</td></tr></table>

# 表H.0.3 钢结构(普通紧固件连接)分项工程检验批质量验收记录

编号：

<table><tr><td colspan="2">单位(子单位)
工程名称</td><td colspan="2"></td><td colspan="2">分部(子分部)
工程名称</td><td colspan="2"></td><td colspan="2">分项工程
名称</td><td></td></tr><tr><td colspan="2">施工单位</td><td colspan="2"></td><td colspan="2">项目负责人</td><td colspan="2"></td><td colspan="2">检验批容量</td><td></td></tr><tr><td colspan="2">分包单位</td><td colspan="2"></td><td colspan="2">分包单位项目
负责人</td><td colspan="2"></td><td colspan="2">检验批部位</td><td></td></tr><tr><td colspan="2">施工依据</td><td colspan="4"></td><td colspan="2">验收依据</td><td colspan="3"></td></tr><tr><td rowspan="4">主控项目</td><td colspan="3">验收项目</td><td colspan="2">设计要求及
标准规定</td><td colspan="2">最小/实际
抽样数量</td><td colspan="2">检查记录</td><td>检查
结果</td></tr><tr><td>1</td><td colspan="2">成品进场</td><td colspan="2">第4.7.1条</td><td colspan="2"></td><td colspan="2"></td><td></td></tr><tr><td>2</td><td colspan="2">螺栓实物复验</td><td colspan="2">第6.2.1条</td><td colspan="2"></td><td colspan="2"></td><td></td></tr><tr><td>3</td><td colspan="2">匹配及间距</td><td colspan="2">第6.2.2条</td><td colspan="2"></td><td colspan="2"></td><td></td></tr><tr><td rowspan="2">一般项目</td><td>1</td><td colspan="2">螺栓紧固</td><td colspan="2">第6.2.3条</td><td colspan="2"></td><td colspan="2"></td><td></td></tr><tr><td>2</td><td colspan="2">外观质量</td><td colspan="2">第6.2.4条</td><td colspan="2"></td><td colspan="2"></td><td></td></tr><tr><td colspan="4">施工单位
检查结果</td><td colspan="7">专业工长:
项目专业质量检查员:
年  月  日</td></tr><tr><td colspan="4">监理单位
验收结论</td><td colspan="7">专业监理工程师:
年  月  日</td></tr></table>

# 表H.0.4钢结构（高强度螺栓连接）分项工程检验批质量验收记录

编号：

<table><tr><td colspan="2">单位(子单位)
工程名称</td><td colspan="2"></td><td colspan="2">分部(子分部)
工程名称</td><td></td><td colspan="2">分项工程
名称</td><td></td></tr><tr><td colspan="2">施工单位</td><td colspan="2"></td><td colspan="2">项目负责人</td><td></td><td colspan="2">检验批容量</td><td></td></tr><tr><td colspan="2">分包单位</td><td colspan="2"></td><td colspan="2">分包单位项目
负责人</td><td></td><td colspan="2">检验批部位</td><td></td></tr><tr><td colspan="2">施工依据</td><td colspan="4"></td><td>验收依据</td><td colspan="3"></td></tr><tr><td rowspan="5">主控项目</td><td colspan="3">验收项目</td><td colspan="2">设计要求及
标准规定</td><td>最小/实际
抽样数量</td><td colspan="2">检查记录</td><td>检查
结果</td></tr><tr><td>1</td><td colspan="2">成品进场</td><td colspan="2">第4.7.1条</td><td></td><td colspan="2"></td><td></td></tr><tr><td>2</td><td colspan="2">扭矩系数或
轴力复验</td><td colspan="2">第4.7.2条</td><td></td><td colspan="2"></td><td></td></tr><tr><td>3</td><td colspan="2">抗滑移系数试验</td><td colspan="2">第6.3.1条、
第6.3.2条</td><td></td><td colspan="2"></td><td></td></tr><tr><td>4</td><td colspan="2">终拧扭矩</td><td colspan="2">第6.3.3条、
第6.3.4条</td><td></td><td colspan="2"></td><td></td></tr><tr><td rowspan="7">一般项目</td><td>1</td><td colspan="2">成品包装</td><td colspan="2">第4.7.5条</td><td></td><td colspan="2"></td><td></td></tr><tr><td>2</td><td colspan="2">表面硬度检验</td><td colspan="2">第4.7.6条</td><td></td><td colspan="2"></td><td></td></tr><tr><td>3</td><td colspan="2">镀层厚度</td><td colspan="2">第4.7.4条</td><td></td><td colspan="2"></td><td></td></tr><tr><td>4</td><td colspan="2">初拧、终拧扭矩</td><td colspan="2">第6.3.5条</td><td></td><td colspan="2"></td><td></td></tr><tr><td>5</td><td colspan="2">连接外观质量</td><td colspan="2">第6.3.6条</td><td></td><td colspan="2"></td><td></td></tr><tr><td>6</td><td colspan="2">摩擦面外观</td><td colspan="2">第6.3.7条</td><td></td><td colspan="2"></td><td></td></tr><tr><td>7</td><td colspan="2">扩孔</td><td colspan="2">第6.3.8条</td><td></td><td colspan="2"></td><td></td></tr><tr><td colspan="4">施工单位
检查结果</td><td colspan="6">专业工长:
项目专业质量检查员:
年 月 日</td></tr><tr><td colspan="4">监理单位
验收结论</td><td colspan="6">专业监理工程师:
年 月 日</td></tr></table>

# 表H.0.5 钢结构(零件及部件加工)分项工程检验批质量验收记录

编号：

<table><tr><td colspan="2">单位(子单位)
工程名称</td><td></td><td colspan="2">分部(子分部)
工程名称</td><td></td><td>分项工程
名称</td><td></td></tr><tr><td colspan="2">施工单位</td><td></td><td colspan="2">项目负责人</td><td></td><td>检验批容量</td><td></td></tr><tr><td colspan="2">分包单位</td><td></td><td colspan="2">分包单位项目
负责人</td><td></td><td>检验批部位</td><td></td></tr><tr><td colspan="2">施工依据</td><td colspan="3"></td><td>验收依据</td><td colspan="2"></td></tr><tr><td rowspan="9">主控项目</td><td colspan="2">验收项目</td><td>设计要求及
标准规定</td><td>最小/实际
抽样数量</td><td colspan="2">检查记录</td><td>检查
结果</td></tr><tr><td>1</td><td>材料进场</td><td>第4.2.1条、
第4.3.1条、
第4.4.1条</td><td></td><td colspan="2"></td><td></td></tr><tr><td>2</td><td>钢材复验</td><td>第4.2.2条、
第4.3.2条、
第4.4.2条</td><td></td><td colspan="2"></td><td></td></tr><tr><td>3</td><td>切面质量</td><td>第7.2.1条</td><td></td><td colspan="2"></td><td></td></tr><tr><td>4</td><td>矫正和成型</td><td>第7.3.1条、
第7.3.2条</td><td></td><td colspan="2"></td><td></td></tr><tr><td>5</td><td>边缘加工</td><td>第7.4.1条</td><td></td><td colspan="2"></td><td></td></tr><tr><td>6</td><td>螺栓球、焊接球
加工</td><td>第7.5.1条、
第7.5.4条</td><td></td><td colspan="2"></td><td></td></tr><tr><td>7</td><td>制孔</td><td>第7.7.1条</td><td></td><td colspan="2"></td><td></td></tr><tr><td>8</td><td>节点探伤</td><td>第7.6.1条</td><td></td><td colspan="2"></td><td></td></tr></table>

# 续表H.0.5

<table><tr><td rowspan="9">一般项目</td><td colspan="2">验收项目</td><td>设计要求及标准规定</td><td>最小/实际抽样数量</td><td>检查记录</td><td>检查结果</td></tr><tr><td>1</td><td>材料规格尺寸</td><td>第4.2.3条、第4.3.4条、第4.4.3条</td><td></td><td></td><td></td></tr><tr><td>2</td><td>钢材表面质量</td><td>第4.2.5条、第4.3.5条、第4.4.4条、第4.4.5条、第7.6.2条、第7.6.6条</td><td></td><td></td><td></td></tr><tr><td>3</td><td>切割精度</td><td>第7.2.2条、第7.2.3条</td><td></td><td></td><td></td></tr><tr><td>4</td><td>矫正质量</td><td>第7.3.3条、第7.3.4条、第7.3.5条、第7.3.6条、第7.3.7条、第7.6.5条</td><td></td><td></td><td></td></tr><tr><td>5</td><td>边缘加工精度</td><td>第7.4.2条、第7.4.3条、第7.4.4条</td><td></td><td></td><td></td></tr><tr><td>6</td><td>螺栓球、焊接球加工精度</td><td>第7.5.7条、第7.5.9条</td><td></td><td></td><td></td></tr><tr><td>7</td><td>管件加工精度</td><td>第7.2.4条</td><td></td><td></td><td></td></tr><tr><td>8</td><td>制孔精度</td><td>第7.6.3条、第7.7.2条</td><td></td><td></td><td></td></tr><tr><td colspan="3">施工单位
检查结果</td><td colspan="4">专业工长：
项目专业质量检查员：
年 月 日</td></tr><tr><td colspan="3">监理单位
验收结论</td><td colspan="4">专业监理工程师：
年 月 日</td></tr></table>

# 表H.0.6 钢结构（构件组装）分项工程检验批质量验收记录

编号：

<table><tr><td colspan="2">单位(子单位)
工程名称</td><td colspan="2"></td><td colspan="2">分部(子分部)
工程名称</td><td></td><td colspan="2">分项工程
名称</td><td></td></tr><tr><td colspan="2">施工单位</td><td colspan="2"></td><td colspan="2">项目负责人</td><td></td><td colspan="2">检验批容量</td><td></td></tr><tr><td colspan="2">分包单位</td><td colspan="2"></td><td colspan="2">分包单位项目
负责人</td><td></td><td colspan="2">检验批部位</td><td></td></tr><tr><td colspan="2">施工依据</td><td colspan="4"></td><td colspan="4">验收依据</td></tr><tr><td rowspan="5">主控项目</td><td colspan="3">验收项目</td><td colspan="2">设计要求及
标准规定</td><td>最小/实际
抽样数量</td><td colspan="2">检查记录</td><td>检查
结果</td></tr><tr><td>1</td><td colspan="2">拼接对接焊缝</td><td colspan="2">第8.2.1条</td><td></td><td colspan="2"></td><td>1</td></tr><tr><td>2</td><td colspan="2">吊车梁(桁架)</td><td colspan="2">第8.3.1条</td><td></td><td colspan="2"></td><td></td></tr><tr><td>3</td><td colspan="2">端部铣平精度</td><td colspan="2">第8.4.1条</td><td></td><td colspan="2"></td><td></td></tr><tr><td>4</td><td colspan="2">外形尺寸</td><td colspan="2">第8.5.1条</td><td></td><td colspan="2"></td><td></td></tr><tr><td rowspan="6">一般项目</td><td>1</td><td colspan="2">焊接H型钢
组装精度</td><td colspan="2">第8.3.2条</td><td></td><td colspan="2"></td><td></td></tr><tr><td>2</td><td colspan="2">焊接组装精度</td><td colspan="2">第8.3.3条</td><td></td><td colspan="2"></td><td></td></tr><tr><td>3</td><td colspan="2">顶紧接触面</td><td colspan="2">第8.4.2条</td><td></td><td colspan="2"></td><td></td></tr><tr><td>4</td><td colspan="2">轴线交点错位</td><td colspan="2">第8.3.4条</td><td></td><td colspan="2"></td><td></td></tr><tr><td>5</td><td colspan="2">铣平面保护</td><td colspan="2">第8.4.3条</td><td></td><td colspan="2"></td><td></td></tr><tr><td>6</td><td colspan="2">外形尺寸</td><td colspan="2">第8.5.2条～
第8.5.9条</td><td></td><td colspan="2"></td><td></td></tr><tr><td colspan="4">施工单位
检查结果</td><td colspan="6">专业工长：
项目专业质量检查员：
年  月  日</td></tr><tr><td colspan="4">监理单位
验收结论</td><td colspan="6">专业监理工程师：
年  月  日</td></tr></table>

# 表H.0.7 钢结构（预拼装）分项工程检验批质量验收记录

编号：

<table><tr><td colspan="2">单位(子单位)
工程名称</td><td colspan="2"></td><td colspan="2">分部(子分部)
工程名称</td><td colspan="2"></td><td colspan="2">分项工程
名称</td><td></td></tr><tr><td colspan="2">施工单位</td><td colspan="2"></td><td colspan="2">项目负责人</td><td colspan="2"></td><td colspan="2">检验批容量</td><td></td></tr><tr><td colspan="2">分包单位</td><td colspan="2"></td><td colspan="2">分包单位项目
负责人</td><td colspan="2"></td><td colspan="2">检验批部位</td><td></td></tr><tr><td colspan="2">施工依据</td><td colspan="4"></td><td colspan="2">验收依据</td><td colspan="3"></td></tr><tr><td rowspan="3">主控项目</td><td colspan="3">验收项目</td><td colspan="2">设计要求及
标准规定</td><td colspan="2">最小/实际
抽样数量</td><td colspan="2">检查记录</td><td>检查
结果</td></tr><tr><td>1</td><td colspan="2">多层板
叠螺栓孔</td><td colspan="2">第9.2.1条</td><td colspan="2"></td><td colspan="2"></td><td></td></tr><tr><td>2</td><td colspan="2">仿真模拟</td><td colspan="2">第9.3.1条</td><td colspan="2"></td><td colspan="2"></td><td></td></tr><tr><td rowspan="2">一般项目</td><td>1</td><td colspan="2">实体预拼装精度</td><td colspan="2">第9.2.2条、
第9.2.3条</td><td colspan="2"></td><td colspan="2"></td><td></td></tr><tr><td>2</td><td colspan="2">仿真模拟</td><td colspan="2">第9.3.2条</td><td colspan="2"></td><td colspan="2"></td><td></td></tr><tr><td colspan="4">施工单位
检查结果</td><td colspan="7">专业工长:
项目专业质量检查员:
年  月  日</td></tr><tr><td colspan="4">监理单位
验收结论</td><td colspan="7">专业监理工程师:
年  月  日</td></tr></table>

# 表H.0.8 钢结构（单层结构安装）分项工程检验批质量验收记录

编号：

<table><tr><td colspan="3">单位(子单位)
工程名称</td><td colspan="2">分部(子分部)
工程名称</td><td></td><td colspan="2">分项工程
名称</td><td></td></tr><tr><td colspan="3">施工单位</td><td colspan="2">项目负责人</td><td></td><td colspan="2">检验批容量</td><td></td></tr><tr><td colspan="3">分包单位</td><td colspan="2">分包单位项目
负责人</td><td></td><td colspan="2">检验批部位</td><td></td></tr><tr><td colspan="3">施工依据</td><td colspan="2"></td><td>验收依据</td><td colspan="3"></td></tr><tr><td rowspan="8">主控项目</td><td colspan="2">验收项目</td><td>设计要求及
标准规定</td><td>最小/实际
抽样数量</td><td colspan="2">检查记录</td><td colspan="2">检查
结果</td></tr><tr><td>1</td><td>基础验收</td><td>第10.2.1条、
第10.2.2条、
第10.2.3条、
第10.2.4条</td><td></td><td colspan="2"></td><td colspan="2"></td></tr><tr><td>2</td><td>构件验收</td><td>第10.3.1条、
第10.4.1条、
第10.5.1条、
第10.7.1条</td><td></td><td colspan="2"></td><td colspan="2"></td></tr><tr><td>3</td><td>顶紧接触面</td><td>第10.3.2条</td><td></td><td colspan="2"></td><td colspan="2"></td></tr><tr><td>4</td><td>垂直度
和侧向弯曲</td><td>第10.4.2条</td><td></td><td colspan="2"></td><td colspan="2"></td></tr><tr><td>5</td><td>构件对接
节点偏差</td><td>第10.5.2条</td><td></td><td colspan="2"></td><td colspan="2"></td></tr><tr><td>6</td><td>平台等安装精度</td><td>第10.8.2条</td><td></td><td colspan="2"></td><td colspan="2"></td></tr><tr><td>7</td><td>主体结构尺寸</td><td>第10.9.1条</td><td></td><td colspan="2"></td><td colspan="2"></td></tr></table>

# 续表H.0.8
