Repository: duoleshi/0407-klb-ZG

# 重工施工方案AI智能审核系统(自研)

基于 AI 的工程方案（危大工程专项施工方案）智能审核系统，支持自动识别专业类型、智能匹配知识库规范、生成结构化审核报告。

## 文档导航

- [用户手册](./docs/用户手册.md) - 详细的功能介绍和操作指南
- [常见问题 FAQ](./docs/FAQ.md) - 使用过程中常见问题的解答

## 功能特性

- **智能专业识别** - 自动识别 13 个工程专业类型
  - 基坑工程、模板支撑体系工程、脚手架工程
  - 起重吊装及起重机械安装拆卸工程、拆除爆破工程、暗挖工程
  - 建筑幕墙安装工程、人工挖孔桩工程、钢结构安装工程
  - 水下作业工程、装配式建筑混凝土预制构件安装工程
  - 采用新技术新工艺新材料新设备工程、有限空间作业

- **知识库智能匹配** - 根据方案内容自动匹配相关规范文件
- **强制性标准优先加载** - 优先加载《智能体审核依据》强制性标准
- **多格式 PDF 解析** - 支持文本 PDF 和扫描版 PDF（OCR）
- **结构化审核报告** - 按标准格式输出审核意见
- **审核历史记录** - 保存历史审核记录，支持导出

File: 方案审核依据/专业法律法规标准规范审核依据/房屋建筑工程/安全类方案审核/2危大工程专项方案/9钢结构安装工程/JGJ 99-2015《高层民用建筑钢结构技术规程》.md (part 7 of 7)
UDC
9.1.4 本条规定了对钢尺和其他主要测量工具的检测要求, 测量部门的校定是保证质量和精度的关键。校定得出的钢卷尺各段尺寸的偏差表, 在使用中应随时依照调整。由于高层民用建筑钢结构工程施工周期较长, 随着气温的变化, 会使量具产生误差, 特别是在大量工程测量中会更为明显, 各个部门要按气温情况来计算温度修正值, 以保证尺寸精度。

# 9.2 材料

9.2.1 本条对采用的钢材必须具有质量证明书并符合各项要求,作出了明确规定,对质量有疑义的钢材应抽样检查。这里的"疑义"是指对有质量证明书的材料有怀疑,而不包括无质量证明书的材料。对国内材料,考虑其实际情况,对材质证明中有个别指标缺项者,可允许补作试验。

对国内材料,考虑其实际情况,对材质证明中有个别指标缺项者,可允许补作试验。

9.2.2 本条款提到的各种焊接材料、螺栓、防腐材料,为国家标准规定的产品或设计文件规定使用的产品,故均应符合国家标准的规定和设计要求,并应有质量证明书。

选用的焊接材料,应与构件所用钢材的强度相匹配,必要时应通过试验确定。表4、表5仅做参考,选用时应根据焊接工艺的具体情况作出适当的修正。厚板的焊接,特别是当低合金结构钢的板厚大于25mm时,应采用碱性低氢焊条,若采用酸性焊条,会使焊缝金属大量吸收氢,甚至引起焊缝开裂。

表4焊条选用表  

<table><tr><td rowspan="2">钢号</td><td colspan="2">焊条型号</td><td rowspan="2">备注</td></tr><tr><td>国标</td><td>牌号</td></tr><tr><td rowspan="4">Q235</td><td>E4303</td><td>J422</td><td rowspan="4">厚板结构的焊条宜选用低氢型焊条</td></tr><tr><td>E4316</td><td>J426</td></tr><tr><td>E4315</td><td>J427</td></tr><tr><td>E4301</td><td>J423</td></tr><tr><td rowspan="4">Q345</td><td>E5016</td><td>J506</td><td rowspan="4">主要承重构件、厚板结构及应力较大的低合金结构钢的焊接,应选用低氢型焊条,以防低氢脆</td></tr><tr><td>E5016</td><td>J507</td></tr><tr><td>E5003</td><td>J502</td></tr><tr><td>E5001</td><td>J503</td></tr></table>

表5自动焊、半自动焊的焊丝和焊剂选用表  

<table><tr><td>钢号</td><td>焊条型号</td><td>备注</td></tr><tr><td rowspan="3">Q235</td><td>H08A+HJ431</td><td rowspan="3">H08Mn2Si</td></tr><tr><td>H08A+HJ430</td></tr><tr><td>H08MnA+HJ230</td></tr><tr><td rowspan="3">Q345</td><td>H08A+HJ431</td><td rowspan="3">H08Mn2SiA</td></tr><tr><td>H08A+HJ430</td></tr><tr><td>H08Mn2+HJ230</td></tr></table>

本条款对焊接材料的贮存和管理做了必要的规定,编写时参考了现行行业标准《焊接材料质量管理规程》JB/T3223、焊接材料产品样本等资料。由于各种资料提法不一,本规程仅对两项指标进行了一般性的规定。焊接材料保管的好坏对焊接质量影响很大,因此在条件许可时,应从严控制各项指标。

螺栓的质量优劣对连接部位的质量和安全以及构件寿命的长短都有影响,所以应严格按规定存放、管理和使用。扭矩系数是高强度螺栓的重要指标,若螺栓碰伤、混批,扭矩系数就无法保证,因此有以上问题的高强度螺栓应禁用。

在腐蚀损失中,钢结构的腐蚀损失占有重要份额,因此对高层民用建筑钢结构采用的防腐涂料的质量,应给予足够重视。对防腐涂料应加强管理,禁止使用失效涂料,保证涂装质量。

# 9.3 放样、号料和切割

9.3.1为保证钢结构的制作质量,凡几何形状不规则的节点,均应按  $1:1$  放足尺大样,核对安装尺寸和焊缝长度,并根据需要制作样板或样杆。

焊接收缩量可根据分析计算或参考经验数据确定,必要时应作工艺试验。

9.3.2钢框架柱的弹性压缩量,应根据经常作用的荷载引起的柱轴力确定。压缩量与分担的荷载面积有关,周边柱压缩量较

小,中间柱压缩量较大,因此,各柱的压缩量是不等的。根据日本《超高层建筑》构造篇的介绍,弹性压缩需要的长度增量在相邻柱间相差不超过5mm时,对梁的连接在容许范围之内,可以采用相同的增量。这样,可以按此原则将柱子分为若干组,从而减少增量值的种类。在钢结构和混凝土混合结构高层建筑中,混凝土剪力墙的压应力较低,而柱的压应力很高,二者的压缩量相差颇大,应予以特别重视。

9.3.3 关于号料和切割的要求,要注意下列事项:

1 弯曲件的取料方向,一般应使弯折线与钢材轧制方向垂直,以防止出现裂纹。

2 号料工作应考虑切割的方法和条件,要便于切割下料工序的进行。

3 钢结构制作中,宽翼缘型钢等材料采用锯切下料时,切割面一般不需再加工,从而可大大提高生产效率,宜普遍推广使用,但有端部铣平要求的构件,应按要求另行铣端。由于高层民用建筑钢结构构件的尺寸精度要求较高,下料时除锯切外,还应尽量使用自动切割、半自动切割、切板机等,以保证尺寸精度。

# 9.4 矫正和边缘加工

9.4.1 对矫正的要求可说明如下:

1 本条规定了矫正的一般方法,强调要根据钢材的特性、工艺的可能性以及成形后的外观质量等因素,确定矫正方法;

2 碳素结构钢和低合金高强度结构钢允许加热矫正的工艺要求,在现行国家标准《钢结构工程施工质量验收规范》GB50205中已有具体规定,故本条只提出原则要求。

9.4.2 对边缘加工的要求,可说明如下:

1 精密切割与普通火焰切割的切割机具和切割工艺过程基本相同,但精密切割采用精密割咀和丙烷气,切割后断面的平整和尺寸精度均高于普通火焰切割,可完成焊接坡口加工等,以代替刨床加工,对提高切割质量和经济效益有很大益处。本条规定

的目的,是提高制作质量和促进我国钢结构制作工艺的进步。

2 钢结构的焊接坡口形式较多,精度要求较高,采用手工方法加工难以保证质量,应尽量使用机械加工。

3 使用样板控制焊接坡口尺寸及角度的方法,是方便可行的,但要时常检验,应在自检、互检和交检的控制下,确保其质量。

4 本条参考了现行国家标准《钢结构工程施工质量验收规范》GB50205的规定,并增加了被加工表面的缺口、清渣及坡度的要求,为了更为明确,以表格的形式表示。

在表9.4.2中,边线是指刨边或铣边加工后的边线,规定的容许偏差是根据零件尺寸或不经划线刨边和铣边的零件尺寸的容许偏差确定的,弯曲矢高的偏差不得与尺寸偏差叠加。

# 9.5 组装

9.5.1 对组装的要求,可作如下说明:

1 构件的组装工艺要根据高层民用建筑钢结构的特点来考虑。组装工艺应包括:组装次序、收缩量分配、定位点、偏差要求、工装设计等。

2 零部件的检查应在组装前进行,应检查编号、数量、几何尺寸、变形和有害缺陷等。

9.5.2 组装允许偏差,按照现行国家标准《钢结构工程施工质量验收规范》GB50205的有关规定执行。

# 9.6 焊接

9.6.1 高层民用建筑钢结构的焊接与一般建筑钢结构的焊接有所不同,对焊工的技术水平要求更高,特别是几种新的焊接方法的采用,使得焊工的培训工作显得更为重要。因此,在施工中焊工应按照其技术水平从事相应的焊接工作,以保证焊接质量。

停焊时间的增加和技术的老化,都将直接影响焊接质量。因此,对焊工应每三年考核一次,停焊超过半年的焊工应重新进行

考核。

9.6.2 首次采用是指本单位在此以前未曾使用过的钢材、焊接材料、接头形式及工艺方法,都必须进行工艺评定。工艺评定应对可焊性、工艺性和力学性能等方面进行试验和鉴定,达到规定标准后方可用于正式施工。在工艺评定中应选出正确的工艺参数指导实际生产,以保证焊接质量能满足设计要求。

9.6.3 高层民用建筑钢结构对焊接质量的要求高,厚板较多、新的接头形式和焊接方法的采用,都对工艺措施提出更严格的要求。因此,焊接工作必须在焊接工程师的指导下进行,并应制定工艺文件,指导施工。

施工中应严格按照工艺文件的规定执行,在有疑义时,施工人员不得擅自修改,应上报技术部门,由主管工程师根据情况进行处理。

9.6.4 由于生产的焊条各个厂都有各自的配方和工艺流程,控制含水率的措施也有差异,因此本规程对焊条的烘焙温度和时间未做具体规定,仅规定按产品说明书的要求进行烘焙。

低氢型焊条的烘焙次数过多,药皮中的铁合金容易氧化,分解碳酸盐,易老化变质,降低焊接质量,所以本规程对反复烘焙次数进行了控制,以不超过二次为限。

本条款的制定,参考了国家现行标准《焊接材料质量管理规程》JB/T3223、《钢结构焊接规范》GB50661和美国标准《钢结构焊接规范》ANSI/AWSD1.1- 88。

9.6.5 为了严格控制焊剂中的含水量,焊剂在使用前必须按规定进行烘焙。焊丝表面的油污和锈蚀在高温作用下会分解出气体,易在焊缝中造成气孔和裂纹等缺陷,因此,对焊丝表面必须仔细进行清理。

9.6.6 本条款选自原国家机械委员会颁布的《二氧化碳气体保护焊工艺规程》JB2286- 87、用于二氧化碳气体保护焊的保护气体,必须满足本条款之规定数值,方可达到良好的保护效果。

9.6.7 焊接场地的风速大时,会破坏二氧化碳气体对焊接电弧

的保护作用,导致焊缝产生缺陷。因此,本条给出了风速限值,超过此限值时应设置防护装置。

9.6.8 装配间隙过大会影响焊接质量,降低接头强度。定位焊的施焊条件较差,出现各种缺陷的机会较多。焊接区的油污、锈蚀在高温作用下分解出气体,易造成气孔、裂纹等缺陷。据此,特对焊前进行检查和修整做出规定。

9.6.9 本条是对一些较重要的焊缝应配置引弧板和引出板作出的具体规定。焊缝通过引板过渡升温,可以防止构件端部未焊透、未熔合等缺陷,同时也对消除熄弧处弧坑有利。

9.6.10 在焊区以外的母材上打火引弧,会导致被烧伤母材表面应力集中,缺口附近的断裂韧性值降低,承受动荷载时的疲劳强度也将受到影响,特别是低合金结构钢对缺口的敏感性高于碳素结构钢,故更应避免"乱打弧"现象。

9.6.11 本条的制定参考了现行国家标准《钢结构工程施工质量验收规范》GB50205和部分国内高层民用建筑钢结构制作的有关技术资料。钢板厚度越大,散热速度越快,焊接热影响区易形成组织硬化,生成焊接残余应力,使焊缝金属和熔合线附近产生裂纹。当板厚超过一定数值时,用预热的办法减慢冷却速度,有利于氢的逸出和降低残余应力,是防止裂纹的一项工艺措施。

本条仅给出了环境温度为  $0^{\circ}\mathrm{C}$  以上时的预热温度,对于环境温度在  $0^{\circ}\mathrm{C}$  以下者未做具体规定,制作单位应通过试验确定适当的预热温度。

9.6.12 后热处理也是防止裂纹的一项措施,一般与预热措施配合使用。后热处理使焊件从焊后温度过渡到环境温度的过程延长,即降低冷却速度,有利于焊缝中氢的逸出,能较好地防止冷裂纹的产生,同时能调整焊接收缩应力,防止收缩应力裂纹。考虑到高层民用建筑钢结构厚板较多,防止裂纹是关键问题之一,故将后热处理列入规程条款中。因各工程的具体情况不同,各制作单位的施焊条件也不同,所以未做硬性规定,制作单位应通过工艺评定来确定工艺措施。

9.6.13 高层民用建筑钢结构的主要受力节点中, 要求全熔透的焊缝较多, 清根则是保证焊缝熔透的措施之一。清根方法以碳弧气刨为宜, 清根工作应由培训合格的人员进行, 以保证清根质量。

9.6.14 层状撕裂的产生是由于焊缝中存在收缩应力, 当接头处拘束度过大时, 会导致沿板厚度方向产生较大的拉力, 此时若钢板中存在片状硫化夹杂物, 就易产生层状撕裂。厚板在高层民用建筑钢结构中应用较多, 特别是大于  $50 \mathrm{~mm}$  厚板的使用, 存在着层状撕裂的危险。因此, 防止沿厚度方向产生层状撕裂是梁柱接头中最值得注意的问题。根据国内外一些资料的介绍和一些制作单位的经验, 本条款综合给出了几个方面可采取的措施。由于裂纹的形成是错综复杂的, 所以施工中应采取哪些措施, 需依据具体情况具体分析而定。

碳当量法是将各种元素按相当于含碳量的作用总合起来, 碳是各种合金元素中对钢材淬硬、冷裂影响最明显的因素, 国际焊接学会推荐的碳当量为  $C_{\mathrm{eq}}$ $(\%)$ $\mathrm{\Omega} = \mathrm{C} + \mathrm{Mn} / 6 + \mathrm{\Omega}(\mathrm{Ni} + \mathrm{Cu})$  /15 $+$ $\mathrm{(Cr + Mo + V)}$  /5,  $C_{\mathrm{eq}}$  值越高, 钢材的淬硬倾向越大, 需较高的预热温度和严格的工艺措施。

焊接裂纹敏感系数是日本提出和应用的, 它计入钢材化学成分, 同时考虑板厚和焊缝含氢量对裂纹倾向的影响, 由此求出防止裂纹的预热温度。焊接裂纹敏感性指数  $P_{\mathrm{cm}}$ $(\%)$ $\mathrm{\Omega} = \mathrm{C} + \mathrm{Si} / 30$ $+\mathrm{Mn} / 20 + \mathrm{Cu} / 20 + \mathrm{Ni} / 60 + \mathrm{Cr} / 20 + \mathrm{Mo} / 15 + \mathrm{V} / 10 + 5\mathrm{B}$ , 预热温度  $T^{\circ} \mathrm{C} = 1440 P_{\mathrm{cm}} - 392$

9.6.15 消耗熔嘴电渣焊在高层民用建筑钢结构中是常用的一种焊接技术, 由于熔嘴电渣焊的施焊部位是封闭的, 消除缺陷相当困难, 因此要求改善焊接环境和施焊条件, 当出现影响焊接质量的情况时, 应停止焊接。

为保证焊接工作的正常进行, 对垫板下料和加工精度应严格要求, 并应严格控制装配间隙。间隙过大易使熔池铁水泄漏, 造成缺陷。当间隙大于  $1 \mathrm{~mm}$  时, 应进行修整和补救。

焊接时应由两台电渣焊机在构件两侧同时施焊,以防焊件变形。因焊接电压随焊接过程而变化,施焊时应随时注意调整,以保持规定数值。

焊接过程中应使焊件处于赤热状态,其表面温度在  $800^{\circ}\mathrm{C}$  以上时熔合良好,当表面温度不足  $800^{\circ}\mathrm{C}$  时,应适当调整焊接工艺参数,适量增加渣池的总热能。采用电渣焊的板材宜选用热轧、正火的钢材。

9.6.16 栓钉焊接面上的水、锈、油等有害杂质对焊接质量有影响,因此,在焊接前应将焊接面上的杂质仔细清除干净,以保证栓焊的顺利进行。从事栓钉焊的焊工应经过专门训练,栓钉焊所用电源应为专门电源,在与其他电源并用时必须有足够的容量。

9.6.17 栓钉焊是一种特殊焊接方法,其检查方法不同于其他焊接方法,因此,本规程将栓钉焊的质量检验作为一项专门条款给出。本条款的编制按现行国家标准《钢结构工程施工质量验收规范》GB50205和参考了日本的有关标准和资料。

栓钉焊缝外观应全部检查,其焊肉形状应整齐,焊接部位应全部熔合。

需更换不合格栓钉时,在去掉旧栓钉以后,焊接新栓钉之前,应先修补母材,将母材缺损处磨修平整,然后再焊新栓钉,更换过的栓钉应重新做弯曲试验,以检验新栓钉的焊接质量。

9.6.18 本条款对焊缝质量的外观检查时间进行了规定,这里考虑延迟裂纹的出现需要一定的时间,而高层民用建筑钢结构构件采用低合金高强度结构钢及厚板较多,存在延迟断裂的可能性更大,对构件的安全存在着潜在的危险,因此应对焊缝的检查时间进行控制。考虑到实际生产情况,将全部检查项目都放到24h后进行有一定困难,所以仅对24h后应对裂纹倾向进行复验作出了规定。

本条款在严禁的缺陷一项中,增加了熔合性飞溅的内容。当熔合性飞溅严重时,说明施焊中的焊接热能量过大,由此造成施焊区温度过高,接头韧性降低,影响接头质量,因此,对焊接中

出现的熔合性飞溅要严加控制。

焊缝质量的外观检验标准大部分均由设计规定,设计无规定者极少。本规程给出的表9.6.18- 1、表9.6.18- 2仅用于设计无规定时。该表的编制,参考了现行国家标准《钢结构焊接规范》GB50661。

9.6.19钢结构节点部位中,有相当一部分是要求全熔透的,因此,本规程特将焊缝的超声波检查探伤作为一个专门条款提出。

按照现行国家标准《钢结构工程施工质量验收规范》GB50205的规定,焊缝检验分为三个等级,一级用于动荷载或静荷载受拉,二级用于动荷载或静荷载受压,三级用于其他角焊缝。本条款给出的超检数量,参考了该规范的规定。在现行国家标准《焊缝无损检测超声检测技术、检测等级和评定》GB/T11345中,按检验的完善程度分为A、B、C三个等级。A级最低,B级一般,C级最高。评定等级分为I、II、III、IV四个等级,I级最高、IV级最低。根据高层民用建筑钢结构的特点和要求以及施工单位的建议,本条款比照《焊缝无损检测超声检测技术、检测等级和评定》GB/T11345的规定,给出了高层民用建筑钢结构受拉、受压焊缝应达到的检验等级和评定等级。

本条款给出的超声波检查数量和等级标准,仅限于设计文件无规定时使用。

9.6.20为保证焊接质量,应对不合格焊缝的返修工作给予充分重视,一般应编制返修工艺。本规程仅对几种返修方法作出了一般性规定,施工单位还应根据具体情况作出返修方法的规定。

焊接裂纹是焊接工作中最危险的缺陷,也是导致结构脆性断裂的原因之一。焊缝产生裂纹的原因很多,也很复杂,一般较难分辨清楚。因此,焊工不得随意修补裂纹,必须由技术人员制定出返修措施后再进行返修。

本条款对低合金高强度结构钢的返修次数作出了明确规定。因低合金高强度结构钢在同一处返修的次数过多,容易损伤合金元素,在热影响区产生晶粒粗大和硬脆过热组织,并伴有较大残

余应力停滞在返修区段,易发生质量事故。

# 9.7 制孔

9.7.1 制孔分零件制孔和成品制孔,即组装前制孔和组装后制孔。

保证孔的精度可以有很多方法,目前国外广泛使用的多轴立式钻床、数控钻床等,可以达到很高精度,消除了尺寸误差,但这些设备国内还不普及,所以本规程推荐模板制孔的方法。正确使用钻模制孔,可以保证高强度螺栓组装孔和工地安装孔的精度。采用模板制孔应注意零件、构件与模板贴紧,以免铁屑进入钻套。零件、构件上的中心线与模板中心线要对齐。

9.7.4 钢框架梁与柱连接中的梁端过焊孔,有以下几种形式:

1)柱贯通型连接中的常规过焊孔;

2)柱贯通型连接中的梁上翼缘无过焊孔形式;

3)梁贯通型连接中的常规过焊孔;

4)梁贯通型连接中的无过焊孔形式。

本条是引用了《日本建筑工程标准JASS6钢结构工程》(2007)中的新构造规定。翼缘无过焊孔的连接目前在日本钢结构制作中应用已较多且颇受欢迎,因为它既有较好的抗震性能,又省工。随着电渣焊限定柱壁板厚度(不小于16mm),梁贯通型连接已难以避免,势在必行。本条也列入了梁贯通型连接有过焊孔和无过焊孔的构造形式,供设计和施工时参考。

# 9.8 摩擦面的加工

9.8.1 高强度螺栓结合面的加工,是为了保证连接接触面的抗滑移系数达到设计要求。结合面加工的方法和要求,应按现行行业标准《钢结构高强度螺栓连接技术规程》JGJ82执行。

9.8.2 本条参考现行国家标准《钢结构工程施工质量验收规范》GB50205,规定了喷砂、抛丸和砂轮打磨等方法,是为方便施工单位根据自己的条件选择。但不论选用哪一种方法,凡经加工

过的表面,其抗滑移系数值必须达到设计要求。

本条文去掉了酸洗加工的方法,是因为现行国家标准《钢结构设计规范》GB50017已不允许用酸洗加工,而且酸洗在建筑结构上很难做到,即使小型构件能用酸洗,残存的酸液往往会继续腐蚀连接面。

9.8.3 经过处理的抗滑移面,如有油污或涂有油漆等物,将会降低抗滑移系数值,故对加工好的连接面必须加以保护。

9.8.4 本条规定了制作单位进行抗滑移系数试验的时间和试验报告的主要内容。一般说来,制作单位宜在钢结构制作前进行抗滑移系数试验,并将其纳入工艺,指导生产。

9.8.5 本条规定了高强度螺栓抗滑移系数试件的制作依据和标准。考虑到我国目前高层民用建筑钢结构施工有采用国外标准的工程,所以本文中也允许按设计文件规定的制作标准制作试件。

# 9.9 端部加工

9.9.1 有些构件端部要求磨平顶紧以传递荷载,这时端部要精加工。为保证加工质量,本条规定构件要在矫正合格后才能进行端部加工。表9.9.1是根据现行国家标准《钢结构工程施工质量验收规范》GB50205的规定制定的。

# 9.10 防锈、涂层、编号及发运

9.10.1、9.10.2 参照现行国家标准《钢结构工程施工质量验收规范》GB50205的规定制定。

9.10.3 本条指出了防锈涂料和涂层厚度的依据标准,强调涂料要配套使用。

9.10.4 本条规定了涂漆表面的处理要求,以保证构件的外观质量,对有特殊要求的,应按设计文件的规定进行。

9.10.5 本条规定在涂层完毕后对构件编号的要求。由于高层民用建筑钢结构构件数量多,品种多,施工场地相对狭小,构件编号是一件很重要的工作。编号应有统一规定和要求,以利于

识别。

9.10.6 包装对成品质量有直接影响。合格的产品,如果发运、堆放和管理不善,仍可能发生质量问题,所以应当引起重视。一般构件要有防止变形的措施,易碰部位要有适当的保护措施;节点板、垫板等小型零件宜装箱保存;零星构件及其他部件等,都要按同一类别用螺栓和铁丝紧固成束;高强度螺栓、螺母、垫圈应配套并有防止受潮等保护措施;经过精加工的构件表面和有特殊要求的孔壁要有保护措施等。

9.10.7 高层民用建筑钢结构层数多,施工场地相对狭小,如果存放和发运不当,会给安装单位造成很大困难,影响工程进度和带来不必要的损失,所以制作单位应与吊装单位根据安装施工组织设计的次序,认真编制安装程序表,进行包装和发运。

9.10.8 由于高层民用建筑钢结构数量大,品种多,一旦管理不善,造成的后果是严重的,所以本条规定的目的是强调制作单位在成品发运时,一定要与订货单位作好交接工作,防止出现构件混乱、丢失等问题。

# 9.11 构件预拼装

9.11.1~9.11.4 对于连接复杂的构件及受运输条件和吊装条件限制,设计规定或者合同要求的构件在出厂前应进行预拼装。有关预拼装方法和验收标准应符合现行国家标准《钢结构工程施工质量验收规范》GB50205和《钢结构工程施工规范》GB50755的规定。

# 9.12 构件验收

9.12.1 本节所指验收,是构件出厂验收,即对具备出厂条件的构件按照工程标准要求检查验收。

表9.12.1- 1~表9.12.1- 4的允许偏差,是参考了现行国家标准《钢结构工程施工质量验收规范》GB50205和日本《建筑工程钢结构施工验收规范》编制的,根据我国高层民用建筑钢结

构施工情况,对其中各项做了补充和修改,补充和修改的依据是通过一些新建高层民用建筑钢结构的施工调查取得的。钢桁架外形尺寸的允许偏差应符合《钢结构工程施工质量验收规范》GB50205的相关要求。

9.12.2 本条是在现行国家标准《钢结构工程施工质量验收规范》GB50205规定的基础上,结合高层民用建筑钢结构的特点制定的,增加了无损检验和必要的材料复验要求。

本条规定的目的,是要制作单位为安装单位提供在制作过程中变更设计、材料代用等的资料,以便据此施工,同时也为竣工验收提供原始资料。

# 10安装

# 10.1一般规定

10.1.1编制施工组织设计或施工方案是组织高层民用建筑钢结构安装的重要工作,应按结构安装施工组织设计的一般要求,结合钢结构的特点进行编制,其具体内容这里不拟一一列举。

异型、复杂结构施工过程中,结构构件的受力与设计使用状态有较大差异,结构应力会产生复杂的变化,甚至出现应力和变形超限的情况,施工过程模拟分析可以有效地预测施工风险,通过采取必要的安全措施确保施工过程安全。

10.1.3塔吊锚固往往会对安装中的结构有较大影响,需要通过精确计算确保结构和锚固的安全。

10.1.6安装用的焊接材料、高强度螺栓和栓钉等,必须具有产品出厂的质量证明书,并符合设计要求和有关标准的要求,必要时还应对这些材料进行复验,合格后方能使用。

10.1.7高层民用建筑钢结构工程安装工期较长,使用的机具和工具必须进行定期检验,保证达到使用要求的性能及各项指标。

10.1.8安装的主要工艺,在安装工作开始前必须进行工艺试验(也叫工艺考核),以试验得出的各项参数指导施工。

10.1.9高层民用建筑钢结构构件数量很多,构件制作尺寸要求严,对钢结构加工质量的检查,应比单层房屋钢结构构件要求更严格,特别是外形尺寸,要求安装单位在构件制作时就派员到构件制作单位进行检查,发现超出允许偏差的质量问题时,一定要在厂内修理,避免运到现场再修理。

10.1.10土建施工单位、钢结构制作单位和钢结构安装单位三家使用的钢尺,必须是由同一计量部门由同一标准鉴定的。原则上,应由土建施工单位(总承包单位)向安装单位提供鉴定合格

的钢尺。

10.1.11 高层民用建筑钢结构是多单位、多机械、多工种混合施工的工程,必须严格遵守国家和企业颁发的现行环境保护和劳动保护法规以及安全技术规程。在施工组织设计中,要针对工程特点和具体条件提出环境保护、安全施工和消防方面的措施。

# 10.2 定位轴线、标高和地脚螺栓

10.2.1 安装单位对土建施工单位提出的钢结构安装定位轴线、水准标高、柱基础位置线、预埋地脚螺栓位置线、钢筋混凝土基础面的标高、混凝土强度等级等各项数据,必需进行复查,符合设计和规范的要求后,方能进行安装。上述各项的实际偏差不得超过允许偏差。

10.2.2 柱子的定位轴线,可根据现场场地宽窄,在建筑物外部或建筑物内部设辅助控制轴线。

现场比较宽敞、钢结构总高度在  $100\mathrm{m}$  以内时,可在柱子轴线的延长线上适当位置设置控制桩位,在每条延长线上设置两个桩位,供架设经纬仪用;现场比较狭小、钢结构总高度在  $100\mathrm{m}$  以上时,可在建筑物内部设辅助线,至少要设3个点,每2点连成的线最好要垂直,因此,三点不得在一条直线上。

钢结构安装时,每一节柱子的定位轴线不得使用下一节柱子的定位轴线,应从地面控制轴线引到高空,以保证每节柱子安装正确无误,避免产生过大的累积偏差。

10.2.3 地脚螺栓(锚栓)可选用固定式或可动式,以一次或二次的方法埋设。不管用何种方法埋设,其螺栓的位置、标高、丝扣长度等应符合设计和规范的要求。

施工中经常出现地脚螺栓与底板钢筋位置冲突干扰,地脚螺栓不能正常就位而影响施工,必须做好工序间的协调。

10.2.4 地脚螺栓的紧固力一般由设计规定,也可按表6采用。地脚螺栓螺母的止退,一般可用双螺母,也可在螺母拧紧后将螺

母与螺栓杆焊牢。

表6地脚螺栓紧固力  

<table><tr><td>地脚螺栓直径（mm）</td><td>紧固轴力（kN）</td></tr><tr><td>30</td><td>60</td></tr><tr><td>36</td><td>90</td></tr><tr><td>42</td><td>150</td></tr><tr><td>48</td><td>160</td></tr><tr><td>56</td><td>240</td></tr><tr><td>64</td><td>300</td></tr></table>

10.2.5 钢结构安装时, 其标高控制可以用两种方法: 一是按相对标高安装, 柱子的制作长度偏差只要不超过规范规定的允许偏差  $\pm 3\mathrm{mm}$  即可, 不考虑焊缝的收缩变形和荷载引起的压缩变形对柱子的影响, 建筑物总高度只要达到各节柱制作允许偏差总和以及柱压缩变形总和就算合格; 另一种是按设计标高安装 (不是绝对标高, 不考虑建筑物沉降), 即按土建施工单位提供的基础标高安装, 第一节柱子底面标高和各节柱子累加尺寸的总和, 应符合设计要求的总尺寸, 每节柱接头产生的收缩变形和建筑物荷载引起的压缩变形, 应加到柱子的加工长度中去, 钢结构安装完成后, 建筑物总高度应符合设计要求的总高度。

10.2.6 底层第一节柱安装时, 可在柱子底板下的地脚螺栓上加一个螺母, 螺母上表面的标高调整到与柱底板标高齐平, 放上柱子后, 利用底板下的螺母控制柱子的标高, 精度可达  $\pm 1\mathrm{mm}$  以内, 用以代替在柱子的底板下做水泥墩子的老办法。柱子底板下预留的空隙, 可以用无收缩砂浆以捻浆法填实。使用这种方法时, 对地脚螺栓的强度和刚度应进行计算。

10.2.7 地脚螺栓定位后往往会受到钢筋绑扎、混凝土浇筑及振捣等工序的影响, 成品保护难度很大。即使初始定位精确, 最终位置往往会发生一定的偏移, 个别会出现超过规范允许值的偏差。本条规定可以对柱底板孔适当扩大予以解决, 但扩大值一般不应超过  $20\mathrm{mm}$ , 且应在工厂完成。

# 10.3 构件的质量检查

10.3.1 安装单位应派有检查经验的人员深入到钢结构制作单位,从构件制作过程到构件成品出厂,逐个进行细致检查,并作好书面记录。

10.3.2 对主要构件,如梁、柱、支撑等的制作质量,应在出厂前进行验收。

10.3.3 对端头用坡口焊缝连接的梁、柱、支撑等构件,在检查其长度尺寸时,应将焊缝的收缩值计入构件的长度。如按设计标高进行安装时,还要将柱子的压缩变形值计入构件的长度。制作单位在构件加工时,应将焊缝收缩值和压缩变形值计入构件长度。

制作单位在构件加工时,应将焊缝收缩值和压缩变形值计入构件长度。

10.3.4 在检查构件外形尺寸、构件上的节点板、螺栓孔等位置时,应以构件的中心线为基准进行检查,不得以构件的棱边、侧面对准基准线进行检查,否则可能导致误差。

# 10.4 吊装构件的分段

10.4.1~10.4.4 为提高综合施工效率,构件分段应尽量减少。但由于受工厂和现场起重能力限制,构件分段重量应满足吊装要求;受运输条件限制,构件尺寸不宜太大。同时,应综合考虑构件分段后单元的刚度满足吊装运输要求。这些问题都应在详图设计阶段综合考虑确定。

# 10.5 构件的安装及焊接顺序

10.5.1 钢结构的安装顺序对安装质量有很大影响,为了确保安装质量,应遵循本条规定的步骤。

10.5.2 流水区段的划分要考虑本条列举的诸因素,区段内的结构应具有整体性和便于划分。

10.5.3 每节柱高范围内全部构件的安装顺序,不论是柱、梁、支撑或其他构件,平面上应从中间向四周扩展安装,竖向要由下

向上逐件安装,这样在整个安装过程中,由于上部和周边处于自由状态,构件安装进档和测量校正都易于进行,能取得良好的安装效果。

有一种习惯,即先安装一节柱子的顶层梁。但顶层梁固定了,将使中间大部分构件进档困难,测量校正费力费时,增加了安装的难度。

10.5.4钢结构构件的安装顺序,要用图和表格的形式表示,图中标出每个构件的安装顺序,表中给出每一顺序号的构件名称、编号,安装时需用节点板的编号、数量、高强度螺栓的型号、规格、数量,普通螺栓的规格和数量等。从构件质量检查、运输、现场堆存到结构安装,都使用这一表格,可使高层建筑钢结构安装有条不紊,有节奏、有秩序地进行。

10.5.5构件接头的现场焊接顺序,比构件的安装顺序更为重要,如果不按合理的顺序进行焊接,就会使结构产生过大的变形,严重的会将焊缝拉裂,造成重大质量事故。本条规定的作业顺序必须严格执行,不得任意变更。高层民用建筑钢结构构件接头的焊接工作,应在一个流水段的一节柱范围内,全部构件的安装、校正、固定、预留焊缝收缩量(也考虑温度变化的影响)和弹性压缩量均已完成并经质量检查部门检查合格后方能开始,因焊接后再发现大的偏差将无法纠正。

10.5.6构件接头的焊接顺序,在平面上应从中间向四周并对称扩展焊接,使整个建筑物外形尺寸得到良好的控制,焊缝产生的残余应力也较小。

柱与柱接头和梁与柱接头的焊接以互相协调为好,一般可以先焊一节柱的顶层梁,再从下往上焊各层梁与柱的接头;柱与柱的接头可以先焊也可以最后焊。

10.5.7焊接顺序编完后,应绘出焊接顺序图,列出焊接顺序表,表中注明构件接头采用那种焊接工艺,标明使用的焊条、焊丝、焊剂的型号、规格、焊接电流,在焊接工作完成后,记入焊工代号,对于监督和管理焊接工作有指导作用。

10.5.8 构件接头的焊接顺序按照参加焊接工作的焊工人数进行分配后,应在规定时间内完成焊接,如不能按时完成,就会打乱焊接顺序。而且,焊工不得自行调换焊接顺序,更不允许改变焊接顺序。

# 10.6 钢构件的安装

10.6.1 柱子的安装工序应该是:  $①$  调整标高;  $②$  调整位移(同时调整上柱和下柱的扭转);  $③$  调整垂直偏差。如此重复数次。如果不按这样的工序调整,会很费时间,效率很低。

10.6.2 当构件截面较小,在地面将几个构件拼成扩大单元进行安装时,吊点的位置和数量应由计算或试吊确定,以防因吊点位置不正确造成结构永久变形。

10.6.3 柱子、主梁、支撑等主要构件安装时,应在就位并临时固定后,立即进行校正,并永久固定(柱接头临时耳板用高强度螺栓固定,也是永久固定的一种)。不能使一节柱子高度范围的各个构件都临时连接,这样在其他构件安装时,稍有外力,该单元的构件都会变动,钢结构尺寸将不易控制,安装达不到优良的质量,也很不安全。

10.6.4 已安装的构件,要在当天形成稳定的空间体系。安装工作中任何时候,都要考虑安装好的构件是否稳定牢固,因为随时可能会由于停电、刮风、下雨、下雪等而停止安装。

10.6.5 安装高层民用建筑钢结构使用的塔式起重机,有外附在建筑物上的,随着建筑物增高,起重机的塔身也要往上接高,起重机塔身的刚度要靠与钢结构的附着装置来维持。采用内爬式塔式起重机时,随着建筑物的增高,要依靠钢结构一步一步往上爬升。塔式起重机的爬升装置和附着装置及其对钢结构的影响,都必须进行计算,根据计算结果,制定相应的技术措施。

10.6.6 楼面上铺设的压型钢板和楼板的模板,承载能力比较小,不得在上面堆放过重的施工机械等集中荷载。安装活荷载必须限制或经过计算,以防压坏钢梁和压型钢板,造成事故。

10.6.7 一节柱的各层梁安装完毕后, 宜随即把楼梯安装上, 并铺好梁面压型钢板。这样的施工顺序, 既方便下一道工序, 又保证施工安全。国内有些高层民用建筑钢结构的楼梯和压型钢板施工, 与钢结构错开 (6~10) 层, 施工人员上下要从塔式起重机上爬行, 既不方便, 也不安全。

10.6.8 楼板对建筑物的刚度和稳定性有重要影响, 楼板还是抗扭的重要结构, 因此, 要求钢结构安装到第 6 层时, 应将第一层楼板的钢筋混凝土浇完, 使钢结构安装和楼板施工相距不超过 6 层。如果因某些原因超过 6 层或更多层数时, 应由现场责任工程师会同设计和质量监督部门研究解决。

10.6.9 一个流水段一节柱子范围的构件要一次装齐并验收合格, 再开始安装上面一节柱的构件, 不要造成上下数节柱的构件都不装齐, 结果东补一根构件, 西补一根构件, 既延长了安装工期, 又不能保证工程质量, 施工也很不安全。

10.6.10 钢板剪力墙在国内应用相对较少。在形式上又有纯钢板剪力墙和组合式钢板剪力墙, 构造形式有加肋和不加肋之分, 连接节点又分为高强度螺栓连接和焊接连接, 差异性较大。共同特点是单元尺寸大, 平面外刚度差, 本条仅对钢板剪力墙施工提出原则性要求。

10.6.11 在混合结构中, 由于内筒和外框自重差异较大, 沉降变形不均匀, 如果不采取措施, 极易在伸臂桁架中产生较大的初始内应力。在结构施工完成后, 这种不均匀变形基本趋于完成, 此时再焊接伸臂桁架连接节点, 能最大限度减小或消除桁架的初始应力。

10.6.12 转换桁架或腰桁架尺寸和重量都较大, 现场一般采用原位散装法, 安装工艺及要求同钢柱和钢梁。

# 10.7 安装的测量校正

10.7.1 钢结构安装中, 楼层高度的控制可以按相对标高, 也可以按设计标高, 但在安装前要先决定用哪一种方法, 可会同建设

单位、设计单位、质量检查部门共同商定。

10.7.2 地上结构测量方法应结合工程特点和周边条件确定。可以采用内控法, 也可以采用外控法, 或者内控外控结合使用。

10.7.3 建筑高度较高时, 控制点需要经过多次垂直投递时, 为减小多次投递可能造成的累计偏差过大, 采用GPS定位技术对投递后的控制点进行复核, 可以保证控制点精度小于等于20mm。

10.7.4 柱子安装时, 垂直偏差一定要校正到±0.000, 先不留焊缝收缩量。在安装和校正柱与柱之间的主梁时, 再把柱子撑开, 留出接头焊接收缩量, 这时柱子产生的内力, 在焊接完成和焊缝收缩后也就消失。

10.7.5 高层民用建筑钢结构对温度很敏感, 日照、季节温差、焊接等产生的温度变化, 会使它的各种构件在安装过程中不断变动外形尺寸, 安装中要采取能调整这种偏差的技术措施。

如果日照变化小的早中晚或阴天进行构件的校正工作, 由于高层民用建筑钢结构平面尺寸较小, 又要分流水段, 每节柱的施工周期很短, 这样做的结果就会因测量校正工作拖了安装进度。

另一种方法是不论在什么时候, 都以当时经纬仪的垂直平面为垂直基准, 进行柱子的测量校正工作。温度的变化会使柱子的垂直度发生变化, 这些偏差在安装柱与柱之间的主梁时, 用外力强制复位, 使之回到要求的位置 (焊接接头别忘了留焊缝收缩量), 这时柱子内会产生  $(30 \sim 40) \mathrm{N} / \mathrm{mm}^{2}$  的温度应力, 试验证明, 它比由于构件加工偏差进行强制校正时产生的内力要小得多。

10.7.6 仅对被安装的柱子本身进行测量校正是不够的, 柱子一般有多层梁, 一节柱有二层、三层, 甚至四层梁, 柱和柱之间的主梁截面大, 刚度也大, 在安装主梁时柱子会变动, 产生超出规定的偏差。因此, 在安装柱和柱之间的主梁时, 还要对柱子进行跟踪校正; 对有些主梁连系的隔跨甚至隔两跨的柱子, 也要一起监测。这时, 配备的测量人员也要适当增加, 只有采取这样的措

施,柱子的安装质量才有保证。

10.7.7 在楼面安装压型钢板前, 梁面上必须先放出压型钢板的位置线, 按照图纸规定的行距、列距顺序排放。要注意相邻二列压型钢板的槽口必须对齐, 使组合楼板钢筋混凝土下层的主筋能顺利地放入压型钢板的槽内。

10.7.8 桧钉也要按图纸的规定, 在钢梁上放出栓钉的位置线, 使栓钉焊完后在钢梁上排列整齐。

11.7.9 各节柱的定位轴线, 一定要从地面控制轴线引上来, 并且要在下一节柱的全部构件安装、焊接、栓接并验收合格后进行引线工作; 如果提前将线引上来, 该层有的构件还在安装, 结构还会变动, 引上来的线也在变动, 这样就保证不了柱子定位轴线的准确性。

10.7.10 结构安装的质量检查记录, 必须是构件已安装完成, 而且焊接、栓接等工作也已完成并验收合格后的最后一次检查记录, 中间检查的各次记录不能作为安装的验收记录。如柱子的垂直度偏差检查记录, 只能是在安装完毕, 且柱间梁的安装、焊接、栓接也已完成后所作的测量记录。

# 10.8 安装的焊接工艺

10.8.1 高层民用建筑钢结构柱子和主梁的钢板, 一般都比较厚, 材质要求也较严, 主要接头要求用焊缝连接, 并达到与母材等强。这种焊接工作, 工艺比较复杂, 施工难度大, 不是一般焊工能够很快达到所要求技术水平的。所以在开工前, 必须针对工程具体要求, 进行焊接工艺试验, 以便一方面提高焊工的技术水平, 一方面取得与实际焊接工艺一致的各项参数, 制定符合高层民用建筑钢结构焊接施工的工艺规程, 指导安装现场的焊接施工。

10.8.2~10.8.4 焊接作业环境不符合要求, 会对焊接施工造成不利影响。应避免在工件潮湿或雨、雪天气下进行焊接操作, 因为水分是氢的来源, 而氢是产生焊接延迟裂纹的重要因素之一。

另外,低温会造成钢材脆化,使得焊接过程的冷却速度加快,易于产生淬硬组织,影响焊接质量。

10.8.5 焊接用的焊条、焊丝、焊剂等焊接材料,在选用时应与母材强度等级相匹配,并考虑钢材的焊接性能等条件。钢材焊接性能可参考下列碳当量公式选用: $C_{\mathrm{eq}}(\%) = \mathrm{C} + \mathrm{Mn} / 6 + \mathrm{Si} / 24 + \mathrm{Ni} / 40 + \mathrm{Cr} / 5 + \mathrm{Mo} / 4 + \mathrm{V} / 14< 0.44\%$ ,引弧板的材质必须与母材一致,必要时可通过试验选用。

10.8.6 焊接工作开始前,焊口应清理干净,这一点往往为焊工所忽视。如果焊口清理不干净,垫板又不密贴,会严重影响焊接质量,造成返工。

10.8.7 定位点焊是焊接构件组拼时的重要工序,定位点焊不当会严重影响焊接质量。定位点焊的位置、长度、厚度应由计算确定,其焊接质量应与焊缝相同。定位点焊的焊工,应该是具有点焊技能考试合格的焊工,这一点往往被忽视。由装配工任意进行点焊是不对的。

10.8.8 框架柱截面一般较大,钢板又较厚,焊接时应由两个或多个焊工在柱子两个相对边的对称位置以大致相等的速度逆时针方向施焊,以免产生焊接变形。

10.8.9 柱子接头用引弧板进行焊接时,首先焊接的相对边焊缝不宜超过4层,焊毕应清理焊根,更换引弧板方向,在另两边连续焊8层,然后清理焊根和更换引弧板方向,在相垂直的另两边焊8层,如此循环进行,直到将焊缝全部焊完,参见图5。

10.8.10 柱子接头不加引弧板焊接时,两个焊工在对面焊接,一个焊工焊两面,也可以两个焊工以逆时针方向转圈焊接。前者要在第一层起弧点和第二层起弧点相距  $30\mathrm{mm} \sim 50\mathrm{mm}$  开始焊接(图5)。每层焊道要认真清渣,焊到柱棱角处要放慢焊条运行速度,使柱棱成为方角。

10.8.11 梁与柱接头的焊缝在一条焊缝的两个端头加引弧板(另一侧为收弧板)。引弧板的长度不小于  $30\mathrm{mm}$ ,其坡口角应与焊缝坡口一致。焊接工作结束后,要等焊缝冷却再割去引弧板,

![](images/01c9600129e46831a89aac65b853adbc17296103da3cda95855bd77f9a0ae891.jpg)  
图5 柱接头焊接顺序

并留  $5\mathrm{mm} \sim 10\mathrm{mm}$ , 以免损伤焊缝。

10.8.12 梁翼缘与柱的连接焊缝, 一般宜先焊梁的下翼缘再焊上翼缘。由于在荷载下梁的下翼缘受压, 上翼缘受拉, 故认为先焊下翼缘最合理。一根梁两个端头的焊缝不宜同时焊接, 宜先焊一端头, 再焊另一端头。

10.8.13 柱与柱、梁与柱接头的焊接收缩值, 可用试验的方法, 或按公式计算, 或参考经验公式确定, 有条件时最好用试验的方法。制作单位应将焊接收缩值加到构件制作长度中去。

10.8.14 规定焊接时的风速是为了保证焊接质量。

10.8.15 焊接工作完成后, 焊工应在距焊缝  $5\mathrm{mm} \sim 10\mathrm{mm}$  的明显位置上打上焊工代号钢印, 此规定在施工中必须严格执行。焊缝的外观检查和超声波探伤检查的各次记录, 都应整理成书面形式, 以便在发现问题时便于分析查找原因。

10.8.16 一条焊缝重焊如超过二次, 母材和焊缝将不能保证原设计的要求, 此时应更换母材。如果设计和检验部门同意进行局部处理, 是允许的, 但要保证处理质量。

10.8.17 母材由于焊接产生层状撕裂时, 若缺陷严重, 要更换

母材;若缺陷仅发生在局部,经设计和质量检验部门同意,可以局部处理。

10.8.18 栓钉焊有直接焊在钢梁上和穿透压型钢板焊在钢梁上两种形式,施工前必须进行试焊,焊点处有铁锈、油污等脏物时,要用砂轮清除锈污,露出金属光泽。焊接时,焊点处不能有水和结露。压型钢板表面有锌层必须除去以免产生铁锌共晶体熔敷金属。栓钉焊的地线装置必须正确,防止产生偏弧。

# 10.9 高强度螺栓施工工艺

10.9.2 高强度螺栓长度按下式计算:

$$
L = A + B + C + D \tag{10}
$$

式中:  $L$  为螺杆需要的长度;  $A$  为接头各层钢板厚度总和;  $B$  为垫圈厚度;  $C$  为螺母厚度;  $D$  为拧紧螺栓后丝扣露出  $(2 \sim 3)$  扣的长度。

统计出各种长度的高强度螺栓后,要进行归类合并,以  $5 \mathrm{~mm}$  或  $10 \mathrm{~mm}$  为级差,种类应越少越好。表 10.9.2 列出的数值,是根据上列公式计算的结果。

10.9.4 高强度螺栓节点上的螺栓孔位置、直径等超过规定偏差时,应重新制孔,将原孔用电焊填满磨平,再放线重新打孔。安装中遇到几层钢板的螺孔不能对正时,只允许用铰刀扩孔。扩孔直径不得超过原孔径  $2 \mathrm{~mm}$  。绝对禁止用气割扩高强度螺栓孔,若用气割扩高强度螺栓孔时应按重大质量事故处理。

10.9.5 高强度螺栓按扭矩系数使螺杆产生额定的拉力。如果螺栓不是自由穿入而是强行打入,或用螺母把螺栓强行拉入螺孔内,则钢板的孔壁与螺栓杆产生挤压力,将使扭矩转化的拉力很大一部分被抵消,使钢板压紧力达不到设计要求,结果达不到高强度螺栓接头的安装质量,这是必须注意的。

高强度螺栓在一个接头上的穿入方向要一致,目的是为了整齐美观和操作方便。

10.9.6 高层民用建筑钢结构中,柱与梁的典型连接,是梁的腹

板用高强度螺栓连接, 梁翼缘用焊接。这种接头的施工顺序是, 先拧紧腹板上的螺栓, 再焊接梁翼缘板的焊缝, 或称"先栓后焊"。焊接热影响使高强度螺栓轴力损失约  $5\% \sim 15\%$  (平均损失  $10\%$  左右), 这部分损失在螺栓连接设计中通常忽略不计。

10.9.8 高强度螺栓初拧和复拧的目的, 是先把螺栓接头各层钢板压紧; 终拧则使每个螺栓的轴力比较均匀。如果钢板不预先压紧, 一个接头的螺栓全部拧完后, 先拧的螺栓就会松动。因此, 初拧和复拧完毕要检查钢板密贴的程度。一般初拧扭矩不能用得太小, 最好用终拧扭矩的  $89\%$  。

10.9.9 高强度螺栓拧紧的次序, 应从螺栓群中部向四周扩展逐个拧紧, 无论是初拧、复拧还是终拧, 都要遵守这一规则, 目的是使高强度螺栓接头的各层钢板达到充分密贴, 避免产生弹簧效应。

10.9.10 拧紧高强度螺栓用的定扭矩扳子, 要定期进行定扭矩值的检查, 每天上下午上班前都要校核一次。高强度螺栓使用扭矩大, 扳手在强大的扭矩下工作, 原来调好的扭矩值很容易变动, 所以检查定扭矩扳子的额定扭矩值, 是十分必要的。

10.9.11 高强度螺栓从安装到终拧要经过几次拧紧, 每遍都不能少, 为了明确拧紧的次数, 规定每拧一遍都要做上记号。用不同记号区别初拧、复拧、终拧, 是防止漏拧的较好办法。

10.9.13 作为安装螺栓使用会损伤高强螺栓丝扣, 影响终拧扭矩。

# 10.10 现场涂装

10.10.1 钢结构都要用防火涂层, 因此钢结构加工厂在构件制作时只作防锈处理, 用防锈涂层刷两道, 不涂刷面层。但构件的接头, 不论是焊接还是螺栓连接, 一般是不刷油漆和各种涂料的, 所以钢结构安装完成后, 要补刷这些部位的涂层。钢结构安装后补刷涂层的部位, 包括焊缝周围、高强度螺栓及摩擦面外露部分, 以及构件在运输安装时涂层被擦伤的部位。

10.10.2 灰尘、杂质、飞溅等会影响油漆与钢材的粘接强度, 影响耐久性。涂装前必须彻底清除。

10.10.3 本条规定涂装时温度以  $5^{\circ} \mathrm{C} \sim 38^{\circ} \mathrm{C}$  为宜, 该规定只适合室内无阳光直接照射的情况, 一般来说钢材表面温度比气温高  $2^{\circ} \mathrm{C} \sim 3^{\circ} \mathrm{C}$  。如果在阳光直接照射下, 钢材表面温度比气温高  $8^{\circ} \mathrm{C} \sim 12^{\circ} \mathrm{C}$ , 涂装时漆膜耐热性只能在  $40^{\circ} \mathrm{C}$  以下, 当超过  $43^{\circ} \mathrm{C}$  时, 漆膜容易产生气泡而局部鼓起, 降低附着力。低于  $0^{\circ} \mathrm{C}$  时, 漆膜容易冻结而不易固化。湿度超过  $85\%$  时, 钢材表面有露点凝结, 漆膜附着力差。

10.10.4~10.10.6 钢结构安装补刷涂层工作, 必须在整个安装流水段内的结构验收合格后进行, 否则在刷涂层后再作别的项目工作, 还会损伤涂层。涂料和涂刷工艺应和结构加工时所用相同。露天、冬季涂刷, 还要制定相应的施工工艺。

# 10.11 安装的竣工验收

10.11.1~10.11.3 钢结构的竣工验收工作分为两步: 第一步是每个流水区段一节柱子的全部构件安装、焊接、栓接等各单项工程, 全部检查合格后, 要进行隐蔽工程验收工作, 这时要求这一段内的原始记录应该齐全。第二步是在各流水区段的各项工程全部检查合格后, 进行竣工验收。竣工验收按照本节规定的各条, 由各相关单位办理。

钢结构的整体偏差, 包括整个建筑物的平面弯曲、垂直度、总高度允许偏差等, 本规程不再做具体规定, 按现行国家标准《钢结构工程施工质量验收规范》GB50205的规定执行。

# 11 抗火设计

# 11.3 压型钢板组合楼板

11.3.1 压型钢板组合楼板是建筑钢结构中常用的楼板形式。压型钢板使用有两种方式: 一是压型钢板只作为混凝土板的施工模板, 在使用阶段不考虑压型钢板的受力作用 (实际上不能算是组合楼板); 二是压型钢板除了作为施工模板外, 还与混凝土板形成组合楼板共同受力。显然, 当压型钢板只作为模板使用时, 不需要进行防火保护。当压型钢板作为组合楼板的受力结构使用时, 由于火灾高温对压型钢板的承载力会有较大影响, 因此应进行耐火验算与抗火设计。

11.3.2 组合楼板中压型钢板、混凝土楼板之间的粘结, 在楼板升温不高时即发生破坏, 压型钢板在火灾下对楼板的承载力实际几乎不起作用。但忽略压型钢板的素混凝土板仍有一定的耐火能力。式 (11.3.2- 1) 给出的耐火时间即为素混凝土板的耐火时间, 此时楼板的挠度很小。

组合楼板在火灾下可产生很大的变形, "薄膜效应" 是英国Cardington八层足尺钢结构火灾试验 (1995年~1997年) 的一个重要发现 (图6), 这一现象也出现于2001年5月我国台湾省东方科学园大楼的火灾事故中。楼板在大变形下产生的薄膜效应, 使楼板在火灾下的承载力可比基于小挠度破坏准则的承载力高出许多。利用薄膜效应, 发挥楼板的抗火性能潜能, 有助于降低工程费用。

组合楼板在火灾下薄膜效应的大小与板块形状、板块的边界条件等有很大关系。如图7a所示支承于梁柱格栅上的钢筋混凝土楼板, 在火灾下可能产生两种破坏模式: ①梁的承载能力小于板的承载能力时, 梁先于板发生破坏, 梁内将首先形成塑性铰

(图7b),随着荷载的增加,屈服线将贯穿整个楼板;在这种破坏模式下,楼板不会产生薄膜效应;  $②$  梁的承载力大于楼板的承载力时,楼板首先屈服,梁内不产生塑性铰,此时楼板的极限承载力将取决于单个板块的性能,其屈服形式如图7c所示;如楼板周边上的垂直支承变形一直很小,楼板在变形较大的情况下就会产生薄膜效应。因此,楼板产生薄膜效应的一个重要条件是:火灾下楼板周边有垂直支承且支承的变形一直很小。

![](images/1726a38a266ecf27cf2cc70b9974134f8da41ab1163226a282f20e497d381b66.jpg)  
(a) 开始屈服

![](images/dc796731f5fe145896d47e82942b71e5c1ae2ee3c287ea842ee9347afd046fec.jpg)  
(c) 形成破坏机构

![](images/78676d971802648802c3453a80910dbe77bd3c87798044c4c54759727c831b87.jpg)  
(e) 薄膜效应充分发展

![](images/33369f6a5bd5f20745b6b539e911e9478373f711465aca97d468eef99b3b9284.jpg)  
(b) 屈服线进一步发展

![](images/b5391da4974069b55f2f00e6b52b9a825a20c29015eb5364e53c811a6335ef3d.jpg)  
(d) 薄膜效应的产生

![](images/8f55f3296de6b9b2fbb34fd622f50087a9275239d3d94c7557ea36ffa5273665.jpg)  
(f) 薄膜效应的极限状态

![](images/3d793f0db52ae20b801f7d2f619689a75fd6fa0d8429eee1d1a60b0cb256d2de.jpg)  
图6 均匀受荷楼板随着温度升高形成薄膜效应的过程 图7 楼板弯曲破坏的形式

11.3.3 由于楼板的面积很大,对压型钢板进行防火保护,工程

量大、费用高、施工周期长。在有些情况下, 将压型钢板设计为只作模板使用是更经济、可行的解决措施。

压型钢板进行防火保护时, 常采用防火涂料。对于防火涂料保护的压型钢板组合楼板, 目前尚没有简便的耐火验算方法, 因此本条规定基于标准耐火试验结果确定防火保护。

# 附录B 钢板剪力墙设计计算

# B.1 一般规定

B.1.1 主要用于抗震的抗侧力构件不承担竖向荷载,在欧美日等国的抗震设计规范中是一个常见的要求,但是实际工程中具体的构造是很难做到这一点。因此在实践上对这个要求应进行灵活的理解:设置了钢板剪力墙开间的框架梁和柱,不能因为钢板剪力墙承担了竖向荷载而减小截面。这样,即使钢板剪力墙发生了屈曲,框架梁和柱也能够承担竖向荷载,从而限制钢板剪力墙屈曲变形的发展。梁内加劲肋与剪力墙上加劲肋错开,可以减小或避免加劲肋承担竖向力,所以应采用这种构造和布置。

梁内加劲肋与剪力墙上加劲肋错开,可以减小或避免加劲肋承担竖向力,所以应采用这种构造和布置。

B.1.3 剪切膜单元刚度矩阵,参考《钢结构设计方法》(童根树,中国建筑工业出版社,2007年11月)或有关有限元分析方面的专门书籍。

加劲肋采取不承担竖向荷载的构造,使得地震作用下,加劲肋可以起到类似防屈曲支撑的外套管那样的作用,有利于提高钢板剪力墙的抗震性能(延性和耗能能力)。

# B.2 非加劲钢板剪力墙计算

B.2.1 本条提出的钢板剪力墙弹塑性屈曲的稳定系数,是早期EC3(1994年版本)分段公式的简化和修正,对比如图8所示。

按照不承担竖向荷载设计的钢板剪力墙,无需考虑竖向荷载在钢板剪力墙内实际产生的应力,因为钢板剪力墙一旦变形,共同的作用使得钢梁能够马上分担竖向荷载,并传递到两边柱子,变形不会发展。

B.2.2 考虑屈曲后的抗剪强度计算公式,参照《冷弯薄壁型钢

![](images/82a265131c69713ec8e3fdef63de35aac24882e135fe976753607ac70b74b789.jpg)  
图8 钢板剪力墙弹塑性屈曲的稳定系数对比

结构技术规范》GB50018- 2003和EC3的简化公式,但是进行了连续化,由分段表示改为连续表示。对比如图9所示。

![](images/42b0008d885fc3dca8ff69b04c2cde65ad0f38b86c7669a14334731d8aeb9237.jpg)  
图9 考虑屈曲后的抗剪强度对比

# B.3 仅设置竖向加劲肋钢板剪力墙计算

B.3.1 竖向加劲肋中断是措施之一。

# B.5 设置水平和竖向加劲肋的钢板剪力墙计算

B.5.2 经过分析表明,在设置了水平加劲肋的情况下,只要  $\gamma_{x}$

$\gamma_{y} \geq 22 \eta$ , 就不会发生整体的屈曲, 考虑一部分缺陷影响, 这里放大 1.5 倍。竖向加劲肋, 虽然不要求它承担竖向应力, 但是无论采用何种构造, 它都会承担荷载, 其抗弯刚度就要折减, 因此对竖向加劲肋的刚度要求增加  $20\%$  。

B.5.3 剪切应力作用下, 竖向和水平加劲肋是不受力的, 加劲肋的刚度完全被用来对钢板提供支撑, 使其剪切屈曲应力得到提高, 此时按照支撑的概念来对设置加劲肋以后的临界剪应力提出计算公式。有限元分析表明: 如果按照 98 规程的规定, 即式 (11) 来计算:

$$
\tau_{\mathrm{cr}} = 3.5 \frac{\pi^{2}}{h_{\mathrm{s}}^{2} t_{\mathrm{s}}} D_{\mathrm{x}}^{1 / 4} D_{\mathrm{y}}^{3 / 4} \tag{11}
$$

即使这个公式本身, 按照正交异性板剪切失稳的理论分析来判断, 已经非常的保守, 但与有限元分析得到的剪切临界应力计算结果相比也是偏大的, 属不安全的。因此在剪切临界应力的计算上, 在加劲肋充分加劲的情况下, 应放弃正交异性板的理论。

在竖向应力作用下, 加劲钢板剪力墙的屈曲则完全不同, 此时竖向加劲肋参与承受竖向荷载, 并且还可能是钢板对加劲肋提供支援。

# B.6 弹塑性分析模型

B.6.2 钢板剪力墙屈曲后的剪切刚度, 从屈曲瞬时的约 0.7G 逐渐下降, 可以减小到  $(0.6 \sim 0.4) G$ , 这里取一个中间值。

B.6.4 非加劲的钢板剪力墙, 不推荐应用在设防烈度较高 (例如 7 度  $(0.15 g)$  及以上) 的地震区; 滞回曲线形状随高厚比变化, 标准作出规定将非常复杂。而对于设置加劲肋的钢板剪力墙, 其设计思路已经发生变化, 例如, 此时屈曲后的退化就不是很严重, 因此, 作为近似可以采用理想弹塑性模型。但是考虑到实际工程的千变万化, 设计人员仍要注意设置加劲肋以后的滞回曲线的形状与理想的双线性曲线之间的差别。

# 附录C 无粘结内藏钢板支撑墙板的设计

# C.2 构造要求

C.2.1 公式(C.2.1-1)是在  $\alpha = 45^{\circ}$  、  $L = 4.3\mathrm{m}$  的单斜无粘结支撑墙板轴心受压的基础上得出的,故暂且建议实际工程应用中,  $\alpha$  应取  $45^{\circ}$  左右,且  $L\leqslant 4.3\mathrm{m}$  ,方可用此公式确定墙板厚度。当  $L\geqslant 4.3\mathrm{m}$  ,且  $\alpha < 40^{\circ}$  或  $\alpha >50^{\circ}$  时,应通过试验和分析确定墙板的厚度。

应用公式(C.2.1- 2)~式(C.2.1- 4)时,不受支撑倾角和长度限制。但结合所作的试验研究,支撑屈服后承载力进一步增大是客观事实,且考虑间隙对整体压弯作用的增大,对相关文献的公式进行了修正。

表7中三个系数的取值,建议通过试验确定。对于Q235钢材,表中系数是结合所作试验与相关文献确定的,为偏于安全,三个系数取值偏大。如表7所示,它们各有一定的取值范围。建议在工程设计中,根据具体情况由试验确定。当由试验确定时, $\omega = +N_{\mathrm{u}} / N_{\mathrm{yc}}$  ,  $+N_{\mathrm{u}}$  为实测的支撑在最大设计层间位移角时的轴向受拉承载力,  $N_{\mathrm{yc}}$  为支撑的实测屈服轴力,  $N_{\mathrm{yc}} = \eta A f_{\mathrm{y}}$  ,当  $f_{\mathrm{y}}$  采用实测值时  $\eta = 1.0$  ;  $\beta = | - N_{\mathrm{u}}|\div (+N)$  ,  $- N_{\mathrm{u}}$  为实测的支撑在最大设计层间位移角时的轴向受压承载力。

表7  

<table><tr><td>钢材牌号</td><td>η</td><td>ω</td><td>β</td></tr><tr><td>Q235</td><td>1.15～1.25</td><td>1.2～1.5</td><td>1.1～1.2</td></tr><tr><td colspan="4">其他牌号的钢材，这三个系数可通过试验或参考相关研究确定。</td></tr></table>

利用公式(C.2.1- 2)确定墙板厚度时,需要试算。即事先假定墙板厚度(因为公式右侧  $N_{\mathrm{E}}$  的计算中需要先给  $T_{\mathrm{c}}$  一个预

设值),然后计算公式右侧,如果假定厚度满足该公式,则假定成立(如假定的墙板厚度超出公式右侧计算值较多,可以减小假定厚度,重新验算);如果假定厚度不满足该公式(表明假定厚度偏小),重新增大假定厚度,并验算,直至所假定的厚度满足该公式。式(C.2.1- 3)、式(C.2.1- 4)为构造要求。

C.2.2 为隔离支撑与墙板间的黏着力,避免钢板受压时横向变形胀裂墙板,需要在钢板与墙板孔壁间为敷设无粘结材料留置间隙。

# C.3 强度和刚度计算

C.3.1 给出支撑设计承载力  $V$  与抗侧屈服承载力的比值范围,是为了使支撑在多遇地震作用下处于弹性,而在罕遇地震作用下能先于框架梁和柱子屈服而耗能。

C.3.4 对于单斜钢板支撑,因泊松效应和支撑受压后与墙板孔壁产生摩擦等因素,使相同侧移时,支撑的受压承载力高于受拉承载力。在多遇地震作用下,结构设计中需要考虑支撑拉压作用下受力差异对结构受力的不利作用时,可偏于安全取:  $\left| - P_{y}\right| = 1.1 \times \left| + P_{y}\right|$ 。

C.3.5 这是为实现预估的罕遇地震作用下,钢支撑框架结构主要利用无粘结内藏钢板支撑墙板耗能和尽量保持框架梁和柱处于弹性的抗震设计目的。

C.3.6 抗震分析表明,罕遇地震作用下,因支撑大幅累积塑性变形,导致其对被撑梁竖向支点作用几乎消失。

# 附录D 钢框架-内嵌竖缝混凝土剪力墙板

# D.1 设计原则与几何尺寸

D.1.1 使用阶段竖缝剪力墙板会承受一定的竖向荷载,本条规定不应承受竖向荷载是指:

1 横梁应该按照承受全部的竖向荷载设计,不能因为竖缝剪力墙承受竖向荷载而减小梁的截面;

2 两侧的立柱要按照承受其从属面积内全部的竖向荷载设计,为在预估的罕遇地震作用下竖缝剪力墙板开裂、竖向承载能力下降而发生的"竖向荷载重新卸载给两侧的柱子"做好准备,以保证整体结构的"大震不到";

3 为达成以上目的,竖缝剪力墙的内力分析模型应按不承担竖向荷载的剪切膜单元进行分析。

D.1.2 本条前三款与98规程一致,第4款是新增要求,其目的:一是增强梁柱节点竖向抗剪能力;二是增强框架梁上下翼缘与竖缝墙板之间的传力,避免竖缝板与钢梁连接面成为薄弱环节。

# D.2 计算模型

D.2.1 混凝土实体墙和缝间墙的刚度计算采用现行国家标准《混凝土结构设计规范》GB50010的有关规定,同时考虑混凝土的开裂因素,对弹性模量乘以0.7系数。竖缝墙刚度等效必须考虑如下变形分量:

1)单位侧向力作用下缝间墙的弯曲变形:

$$
\Delta_{\mathrm{csI}} = \frac{h_{1}^{3}}{8.4\sum_{i = 1}^{n_{t}}E_{\mathrm{c}}I_{\mathrm{cs}i}} = \frac{(1.25h_{1})^{3}}{8.4\sum_{i = 1}^{n_{t}}E_{\mathrm{c}}I_{\mathrm{cs}i}} = \frac{2.79h_{1}^{3}}{\sum_{i = 1}^{n_{t}}E_{\mathrm{c}}t l_{h0}^{3}} \tag{12}
$$

系数 1.25 是参考了联肢剪力墙的连梁的有效跨度而引入的。

2)单位侧向力作用下缝间墙的剪切变形:

$$
\Delta_{\mathrm{cs2}} = \frac{1.71h_{1}}{\sum_{i = 1}^{n_{l}}G_{\mathrm{c}}l_{\bar{u}_{0}t}} \tag{13}
$$

3)单位侧向力作用下上、下实体墙部分的剪切变形:

$$
\Delta_{\mathrm{c}} = \frac{1.71(h_{0} - h_{1})}{G_{\mathrm{c}}l_{0}t} \tag{14}
$$

4)单位侧向力作用下钢梁腹板剪切变形产生的层间侧移:

$$
\Delta_{\mathrm{b}} = \frac{h}{G_{\mathrm{s}}l_{\mathrm{n}}t_{\mathrm{w}}} \tag{15}
$$

竖缝剪力墙总体抗侧刚度由下式得出:

$$
K = (\Delta_{\mathrm{c}} + \Delta_{\mathrm{cs1}} + \Delta_{\mathrm{cs2}} + \Delta_{\mathrm{b}})^{-1} \tag{16}
$$

按照这个等效的刚度,换算出等效剪切膜的厚度。

在有限元的实现上,等效剪切板作为一个单元,四个角点(图10)的位移记为  $u_{i}$  、  $\nu_{i}$  (  $i = 1$  ,2,3,4),从这些位移中计算出剪切板的剪应变。整个剪力墙区块的变形包括剪切变形、弯曲变形和伸缩变形,变形示意图分别见图11,由于弯曲变形和伸缩变形中节点域两对角线的长度保持相等,两对角线长度差仅由剪切变形引起,因此可以通过两对角线变形后的长度差来计算等效剪切板的剪切角。记剪切变形为  $\gamma$  ,  $L_{\mathrm{d}}$  为变形前剪力墙对角线的长度,  $L_{\mathrm{~l~}}^{\prime}$  和  $L_{\mathrm{~2~}}^{\prime}$  为变形后剪力墙两对角线的长度,  $h$  和  $l$  分别为剪力墙的层高和跨度(梁形心到梁形心,柱形心到柱形心),变形后对角线的长度差为:

$$
\begin{array}{r l} & {L_{1}^{\prime} = \sqrt{(l + u_{2} - u_{3})^{2} + (h + \nu_{3} - \nu_{2})^{2}}}\\ & {\quad \approx L_{d} + \frac{l}{L_{\mathrm{d}}} (u_{2} - u_{3}) + \frac{h}{L_{\mathrm{d}}} (\nu_{3} - \nu_{2})}\\ & {L_{2}^{\prime} = \sqrt{(l + u_{4} - u_{1})^{2} + (h + \nu_{4} - \nu_{1})^{2}}}\\ & {\quad \approx L_{\mathrm{d}} + \frac{l}{L_{\mathrm{d}}} (u_{4} - u_{1}) + \frac{h}{L_{\mathrm{d}}} (\nu_{4} - \nu_{1})}\\ & {L_{2}^{\prime} - L_{1}^{\prime} = \frac{l}{L_{\mathrm{d}}} (u_{2} - u_{3} - u_{4} + u_{1})} \end{array}
$$

$$
+\frac{h}{L_{\mathrm{d}}} (\nu_{3} - \nu_{2} - \nu_{4} + \nu_{1})
$$

而如果剪切板单纯发生剪切变形,则由:

$$
\begin{array}{c}{{L_{2}^{\prime}-L_{1}^{\prime}=\sqrt{(l+\gamma h)^{2}+h^{2}}-\sqrt{(l-\gamma h)^{2}+h^{2}}}}\\ {{=\sqrt{L_{\mathrm{d}}^{2}+2\gamma l h}-\sqrt{L_{\mathrm{d}}^{2}-2\gamma l h}}}\end{array}
$$

式中:  $L_{\mathrm{d}} = \sqrt{h^{2} + l^{2}}$  。略去高阶微量,得到剪切角为:

$$
\gamma = \frac{(L_{2}^{\prime} - L_{1}^{\prime})\tilde{L}_{\mathrm{d}}}{2l h}
$$

$$
\mathbf{\Psi} = \frac{1}{2}\Big(\frac{u_{2} - u_{3} - u_{4} + u_{1}}{h} +\frac{\nu_{3} - \nu_{2} - \nu_{4} + \nu_{1}}{l}\Big) \tag{17}
$$

![](images/7c3c682edd6c6b921d8e2bd1255cb016a5bb152823c47b5a1de440edb7e7835f.jpg)  
图10 剪切膜四角点的位移

![](images/fedce9e5487631edd13d7cb157c59d78902fc527d5de3e19c662737c8916b5d0.jpg)  
（a）变形前

![](images/3d0371545050a9ba23770daabf37febee4ee25402b11502a66cf350c73cf4f25.jpg)  
（b）剪切变形

![](images/b7a84e62fd952ce76910e8fd1ebb80d859c6a5d1553e33265e623c6812640588.jpg)  
（c）弯曲变形

![](images/871429e39da903e7c9a070373d7569ef30cb9a245568e9852e05193993431c96.jpg)  
（d）伸缩变形 图11 竖缝剪力墙的变形分解

节点力和剪切膜内的剪力的关系是:

$$
\begin{array}{l}{{V_{\mathrm{x}}=F_{\mathrm{x3}}+F_{\mathrm{x4}}=-\left(F_{\mathrm{x1}}+F_{\mathrm{x2}}\right)=G_{\mathrm{s}}t_{\mathrm{eq}}l\gamma}}\\ {{\mathrm{~}}}\\ {{\mathrm{~}=\frac{1}{2}G_{\mathrm{s}}t_{\mathrm{eq}}\left(\frac{l}{h}(u_{1}+u_{2}-u_{3}-u_{4})+\nu_{1}+\nu_{3}-\nu_{2}-\nu_{4}\right)}}\end{array}
$$

$$
V_{\mathrm{y}} = F_{\mathrm{y2}} + F_{\mathrm{y4}} = -(F_{\mathrm{y1}} + F_{\mathrm{y3}}) = G t h\gamma
$$

$$
= \frac{1}{2} G_{\mathrm{s}}t_{\mathrm{eq}}\Big(u_{1} + u_{2} - u_{3} - u_{4} + \frac{h}{l} (\nu_{1} + \nu_{3} - \nu_{2} - \nu_{4})\Big)
$$

$F_{\mathrm{x1}} = F_{\mathrm{x2}}$  ,  $F_{\mathrm{x3}} = F_{\mathrm{x4}}$  ,  $F_{\mathrm{y2}} = F_{\mathrm{y4}}$  ,  $F_{\mathrm{y1}} = F_{\mathrm{y3}}$  ,则得到剪切膜的刚度矩阵是:

$$
\begin{array}{r}{\left[\begin{array}{c}{F_{x1}}\\ {F_{y1}}\\ {F_{x2}}\\ {F_{y2}}\\ {F_{x3}}\\ {F_{y3}}\\ {F_{x4}}\\ {F_{y4}}\end{array}\right]=\frac{1}{4}G_{t h}\left[\begin{array}{c c c c c c c c c}{l/h}&{1}&{l/h}&{-1}&{-l/h}&{1}&{-l/h}&{-1}\\ {1}&{h/l}&{1}&{-h/l}&{-1}&{h/l}&{-1}&{-h/l}\\ {l/h}&{1}&{l/h}&{-1}&{-l/h}&{1}&{-l/h}&{-1}\\ {-1}&{-h/l}&{-1}&{h/l}&{1}&{-h/l}&{1}&{h/l}\\ {-l/h}&{-1}&{-l/h}&{1}&{l/h}&{-1}&{l/h}&{1}\\ {1}&{h/l}&{1}&{-h/l}&{-1}&{h/l}&{-1}&{-h/l}\\ {-l/h}&{-1}&{-l/h}&{1}&{l/h}&{-1}&{l/h}&{1}\\ {-1}&{-h/l}&{-1}&{h/l}&{1}&{-h/l}&{1}&{h/l}\end{array}\right]\left[\begin{array}{c}{u_{1}}\\ {u_{1}}\\ {u_{1}}\\ {u_{2}}\\ {u_{2}}\\ {u_{3}}\\ {u_{3}}\\ {u_{4}}\\ {u_{4}}\end{array}\right]}\end{array}
$$

(18)

剪切膜的单元刚度矩阵必须与其他单元一起使用。

D.2.2 内嵌竖缝墙的钢框架梁的梁端小段长度范围内存在很大的剪力,剪切膜模型无法掌握,必须按照式(D.2.2)计算,确保梁端的抗剪强度得到满足。

# D.3 墙板承载力计算

D.3.2 若超出此范围过多,则应重新调整缝间墙肢数  $n_{l}$  、缝间墙尺寸  $l_{1}$  、  $h_{1}$  以及  $a_{1}$  (受力纵筋合力点至缝间墙边缘的距离)、  $f_{\mathrm{c}}$  和  $f_{\mathrm{y}}$  的值,使  $\rho_{l}$  尽可能控制在上述范围内。

D.3.5 这是为了确保竖缝墙墙肢发生延性较好的压弯破坏。

# D.5 强度和稳定性验算

D.5.1 角部加强板起三个非常重要的作用:

1 为竖缝墙的安装提供快速固定,使墙板准确就位;

2 帮助框架梁抵抗式(D.2.2)的梁端剪力;

3 加强梁下翼缘与竖缝墙连接面的水平抗剪强度,避免出现抗剪薄弱环节。

# D.6 构造要求

D.6.1 这是为了让竖缝墙尽量少地承受竖向荷载。形成竖缝的填充材料可采用石棉板等。

# 附录E 屈曲约束支撑的设计

# E.1 一般规定

E.1.1 由于屈曲约束支撑在偏心受力状态下,可能在过渡段预留的空隙处发生弯曲,导致整个支撑破坏,所以屈曲约束支撑应用于结构中宜设计成轴心受力构件,并且要保证在施工过程中不产生过大的误差导致屈曲约束支撑成为偏心受力构件。

耗能型屈曲约束支撑在风荷载或多遇地震作用产生的内力必须小于屈曲约束支撑的屈服强度,而在设防地震与罕遇地震作用下,屈曲约束支撑作为结构中附加的主要耗能装置,应具有稳定的耗能能力,减小主体结构的破坏。

根据"强节点弱杆件"的抗震设计原则,在罕遇地震作用下核心单元发生应变强化后,屈曲约束支撑的连接部分仍不应发生损坏。

E.1.2 在屈曲约束支撑框架中,支撑与梁柱节点宜设计为刚性连接,便于梁柱节点部位的支撑节点的构造设计。尽管刚性连接可能会导致一定的次弯矩,但其影响可忽略不计。尽管铰接连接从受力分析是最合理的,但由于对连接精度的控制不易实现,故较少在工程中采用。

采用K形支撑布置方式,在罕遇地震作用下,屈曲约束支撑会使柱承受较大的水平力,故不宜采用。而由于屈曲约束支撑的构造特点,X形布置也难以实现。

屈曲约束支撑的总体布置原则与中心支撑的布置原则类似。屈曲约束支撑可根据需要沿结构的两个主轴方向分别设置或仅在一个主轴方向布置,但应使结构在两个主轴方向的动力特性相近。屈曲约束支撑在结构中布置时通常是各层均布置为最优,也可以仅在薄弱层布置,但后者由于增大了个别层的层间刚度,需

要考虑相邻层层间位移放大的现象。屈曲约束支撑的数量、规格和分布应通过技术性和经济性的综合分析合理确定,且布置方案应有利于提高整体结构的消能能力,形成均匀合理的受力体系,减少不规则性。

# E.2 屈曲约束支撑构件

E.2.1 屈曲约束支撑的常用截面如图12所示。

![](images/f3aab621019500cc6033f7c34af9263b936600ddae6bcafeb5dfeead42d086a6.jpg)

![](images/afe0b5bf69b5320937ef1a744a4a296070232cc89978e4df873e1cdb317a1511.jpg)

![](images/8c02685118e361eb2e511d10cfb4522d3e5f78fd62b24675990bde96d535eea1.jpg)  
(a)钢管混凝土约束型屈曲约束支撑

![](images/ba794091b6e5ef47d7647154725ac79c0ba181d1602a9b40037ff499b8b3bebe.jpg)  
(b)钢筋混凝土约束型屈曲约束支撑

![](images/5b411076988205b86378abb04413720f4d8500c2710726e9ce2789eb19e69cbf.jpg)  
(c)全钢屈曲约束支撑 图12 屈曲约束支撑常用截面形式

屈曲约束支撑一般由三个部分组成:核心单元、无粘结构造层与约束单元。

核心单元是屈曲约束支撑中主要的受力元件,由特定强度的钢材制成,一般采用延性较好的低屈服点钢材或Q235钢,且应具有稳定的屈服强度值。常见的截面形式为十字形、T形、双T形、一字形或管形,适用于不同的承载力要求和耗能需求。

无粘结构造层是屈曲约束机制形成的关键。无粘结材料可选用橡胶、聚乙烯、硅胶、乳胶等,将其附着于核心单元表面,目的在于减少或消除核心单元与约束单元之间的摩擦剪力,保证外围约束单元不承担或极少承担轴向力。核心单元与约束单元之间还应留足间隙,以防止核心单元受压膨胀后与约束单元发生接触,进而在二者之间产生摩擦力。该间隙值也不能过大,否则核心屈服段的局部屈曲变形会较大,从而对支撑承载力与耗能能力产生不利影响。

约束单元是为核心单元提供约束机制的构件,主要形式有钢管混凝土、钢筋混凝土或全钢构件(如钢管、槽钢、角钢等)组成。约束单元不承受任何轴力。

其中核心单元也由三个部分组成:工作段、过渡段、连接段。

工作段也称为约束屈服段,该部分是支撑在反复荷载下发生屈服的部分,是耗能机制形成的关键。

过渡段是约束屈服段的延伸部分,是屈服段与非屈服段之间的过渡部分。为确保连接段处于弹性阶段,需要增加核心单元的截面积。可通过增加构件的截面宽度或者焊接加劲肋的方式来实现,但截面的转换应尽量平缓以避免应力集中。

连接段是屈曲约束支撑与主体结构连接的部分。为便于现场安装,连接段与结构之间通常采用螺栓连接,也可采用焊接。连接段的设计应考虑安装公差,此外还应采取措施防止局部屈曲。E.2.2 设计承载力是屈曲约束支撑的弹性承载力,用于静力荷载、风荷载与多遇地震作用工况下的弹性设计验算,一般情况下先估计一个支撑吨位、确定核心单元材料,然后确定支撑构件核心单元的截面面积。

E.2.3 屈曲约束支撑的轴向承载力由工作段控制,因此应根据该段的截面面积来计算轴向受拉和受压屈服承载力  $N_{\mathrm{ysc}}$ 。

由于钢材依据屈服强度的最低值——强度标准值供货,所以钢材的实际屈服强度可能明显高于理论屈服强度标准值。为了确保结构中屈曲约束支撑首先屈服,设计中宜采用实际屈服强度来验算。由于实际屈服强度有一定的离散性,为方便设计,本条给出了三种钢材的超强系数中间值。

屈曲约束支撑的性能可靠性完全依赖于支撑构造的合理性,而且其对设计和制作缺陷十分敏感,难以通过一般性的设计要求来保证。因此,不能将屈曲约束支撑当作一般的钢结构构件来设计制作,必须由专业厂家作为产品来供货,其性能须经过严格的试验验证,其制作应有完善的质量保证体系,并且在实际工程应用时按照本规程第E.2.3条的规定进行抽样检验。

由于屈曲约束支撑按照其屈服承载力  $N_{\mathrm{ysc}}$  来供货,因此式(E.2.3)中的工作段截面面积  $A_{1}$  为名义值,为避免因材料的实际屈服强度过大而造成工作段的实际截面面积过小,本条规定超强系数材性试验实测值不应大于表E.2.3中数值的  $15\%$ 。

E.2.4 极限承载力用于屈曲约束支撑的节点及连接设计。钢材经过多次拉压屈服以后会发生应变强化,应力会超过屈服强度,应变强化调整系数  $\omega$  是钢材应力因应变强化可能达到的最大值与实际屈服强度的比值。

E.2.5 由于约束单元的作用,屈曲约束支撑的受压承载力大于受拉承载力,在应变强化系数中将这一因素一并考虑。屈曲约束支撑的连接段应按支撑的预期最大承载力来设计。式(E.2.5)中的系数1.2是安全系数。

E.2.6 Mochizuki等的研究认为,屈曲约束支撑的失稳承载力为核心钢支撑与约束单元失稳承载力的线性组合,如式(19)所示:

$$
N_{\mathrm{cm}} = \frac{\pi^{2}}{L_{\mathrm{r}}^{2}} (E_{1}I_{1} + KE_{\mathrm{r}}I_{\mathrm{r}}) \tag{19}
$$

式中:  $N_{\mathrm{cm}}$  为修正后的屈曲约束支撑失稳承载力;  $K$  为约束单元抗弯刚度的折减系数,  $0 \leqslant K \leqslant 1$ ,反映随着混凝土开裂和裂缝发展,约束单元抗弯刚度的降低。当支撑芯材屈服后,取屈服后弹性模量为  $\alpha E_{1}$ ,  $\alpha$  为支撑芯材屈服后刚度比,通常取  $2\% \sim 5\%$  由  $N_{\mathrm{cm}}$  大于核心钢支撑的屈服承载力  $N_{\mathrm{ysc}}$  的条件,得到:

$$
N_{\mathrm{cm}} = \frac{\pi^{2}}{L_{\mathrm{t}}^{2}} (\alpha E_{1}I_{1} + KE_{\mathrm{r}}I_{\mathrm{r}}) \geqslant N_{\mathrm{ysc}} \tag{20}
$$

约束单元为钢管混凝土时,Black等认为  $K = 1$  。用钢筋混凝土作为约束单元时,考虑纵向弯曲对钢筋混凝土抗弯刚度的降低影响,系数  $K$  可由式(21)确定:

$$
K = \frac{B_{\mathrm{s}}}{E_{\mathrm{r}}I_{\mathrm{r}}} \tag{21}
$$

式中:  $B_{\mathrm{s}}$  为钢筋混凝土截面的短期刚度,  $B_{\mathrm{s}} = (0.22 + 3.75 \alpha_{\mathrm{E}} \rho_{\mathrm{s}}) E_{\mathrm{c}} I_{\mathrm{c}}$ ,  $\alpha_{\mathrm{E}}$  为钢筋与混凝土模量比,  $\alpha_{\mathrm{E}} = E_{\mathrm{s}} / E_{\mathrm{c}}$ ,  $\rho_{\mathrm{s}}$  为单边纵向钢筋配筋率,  $\rho_{\mathrm{s}} = A_{\mathrm{s}} / (b h_{0})$ ,  $A_{\mathrm{s}}$  为受拉纵向钢筋面积;  $h_{0}$  为截面有效高度。

由于约束单元对核心单元的约束作用和钢材的强化,屈曲约束支撑的极限受压承载力  $N_{\mathrm{ymax}}$  往往大于  $N_{\mathrm{ysc}}$  。因此,为避免屈曲约束支撑在达到  $N_{\mathrm{ymax}}$  前产生整体失稳,建议将式(20)修改为:

$$
N_{\mathrm{cm}} = \frac{\pi^{2}}{L_{\mathrm{t}}^{2}} (\alpha E_{1}I_{1} + KE_{\mathrm{r}}I_{\mathrm{r}}) \geqslant N_{\mathrm{ymax}} = \beta \omega N_{\mathrm{ysc}} \tag{22}
$$

式中:  $\beta$  为受压承载力调整系数,由受压极限承载力  $N_{\mathrm{cmax}}$  和受拉极限承载力  $N_{\mathrm{tmax}}$  之比  $\beta = N_{\mathrm{cmax}} / N_{\mathrm{tmax}}$  确定,FEMA450规定  $\beta \leqslant 1.3$ ;  $\omega$  为钢材应变强化调整系数,根据IwataM和TremblayR的试验结果,支撑应变为  $1.5\% \sim 4.8\%$  时,  $\omega = 1.2 \sim 1.5$  。偏于安全取  $\beta = 1.3$ ,  $\omega = 1.5$ ,则有  $\beta \omega = 1.95$ ,因此有:

$$
\frac{\pi^{2}(\alpha E_{1}I_{1} + KE_{\mathrm{r}}I_{\mathrm{r}})}{L_{\mathrm{t}}^{2}} \geqslant 1.95 N_{\mathrm{ysc}} \tag{23}
$$

当采用钢管混凝土作为支撑约束单元时,取  $K = 1$ ,则式(23)与Kmiura建议的约束钢管混凝土Euler稳定承载力应大于

1.9倍核心单元屈服承载力的要求接近。

对于全钢型屈曲约束支撑,其约束单元只有全钢构件,其受力途径比较明确,故计算可以简化, $E_{\mathrm{r}}$ 、 $I_{\mathrm{r}}$ 直接取为外约束全钢构件全截面的弹性模量和截面惯性矩。

E.2.7 依据上海中巍钢结构设计有限公司委托清华大学所做的研究成果,屈曲约束支撑的抗弯计算要求应与其整体稳定计算相同,即应采用极限荷载  $N_{\mathrm{cmax}}$  作为抗弯设计的控制荷载,并应考虑约束混凝土部分开裂的刚度折减。

如图13所示,设屈曲约束支撑的初始缺陷为正弦函数,则在屈曲约束支撑的极限荷载  $N_{\mathrm{cmax}}$  作用下的平衡方程为

![](images/813c5a1b7bd269fbf9ae9eb96c82823bee5861fe7b733bbcd145db32ec31b9dd.jpg)  
图13 屈曲约束支撑截面形式和核心单元

$$
K E_{\mathrm{r}}I_{\mathrm{r}}\frac{\mathrm{d}^{2}\nu}{\mathrm{d}x^{2}} +(\nu +\nu_{0})P_{\mathrm{u}} = 0 \tag{24}
$$

$$
\nu_{0} = a\sin{\frac{\pi x}{L_{\mathrm{t}}}} \tag{25}
$$

式中: $\nu_{0}$  为初始挠度, $\nu$  为轴向荷载产生的挠度; $\alpha$  为跨中初始变形,取值建议  $L_{\mathrm{t}} / 500$  (《钢结构设计规范》GB50017- 2003)和(B1,B2) $\max /30$  (《混凝土结构设计规范》GB50010- 2010)两者中较大值。由式(23)、式(24)可解得屈曲约束支撑跨中弯曲变形为:

$$
\nu + \nu_{0} = \frac{a}{1 - \frac{N_{\mathrm{cmax}}}{N_{\mathrm{cm}}}}\sin \frac{\pi x}{L_{\mathrm{t}}} \tag{26}
$$

则在极限荷载  $N_{\mathrm{cmax}}$  作用下约束单元的跨中最大弯矩为:

$$
M_{\mathrm{max}} = N_{\mathrm{cmax}}(\nu + \nu_{0})_{\mathrm{max}} = \frac{N_{\mathrm{cmax}}N_{\mathrm{cm}}a}{N_{\mathrm{cm}} - N_{\mathrm{cmax}}} \tag{27}
$$

按  $M_{\mathrm{max}}$  进行约束单元的抗弯设计即可。

E.2.8 核心单元在轴压力作用下会对约束单元产生侧向膨胀作用,侧向膨胀作用的大小与无粘结层厚度有关。通常无粘结材料的弹性模量远小于钢和混凝土材料,当无粘结层较厚时,约束单元对核心单元的约束作用较弱。随着轴向压力增大,核心单元板件最终形成如图14所示的多波高阶屈曲模态。此时当采用钢管混凝土作为约束单元时,可直接按抗弯要求确定钢管壁厚;采用钢筋混凝土作为约束单元时,箍筋可按现行国家标准《混凝土结构设计规范》GB50010中的构造要求配置即可。

![](images/4d261b1a66b0b96af000f6d98200938cfd34ecdbadf77443899f118fdae0566b.jpg)  
图14 核心单元多波高阶屈曲

当无粘结构造层较薄时,核心单元在轴压力作用下的侧向膨胀会对约束单元产生挤压作用(图15)。这种挤压作用可能导致混凝土开裂,所以约束单元应通过计算配置足够的箍筋或保证钢管具有足够的壁厚。核心单元膨胀容易使外包混凝土开裂,所以不考虑混凝土的抗拉强度,可将核心单元截面横向膨胀对约束单元的作用力简化如图16所示,箍筋或钢管的环向拉力应与核心单元的侧向膨胀力相平衡。

![](images/6966b8c419acf764bd8268623e92ecec2ac762f2f5b8af89bf6bb0d793e64180.jpg)  
图15 核心单元的挤压膨胀

![](images/c5e4bbb97c6dac5356b5e6882de2a35cad14bff1add6056bf89540906a62b83a.jpg)  
图16 核心单元对约束单元膨胀力示意图

按此受力模型,采用有限元方法对不同钢板厚度和混凝土强度时界面上的压应力进行分析。根据分析结果,当钢板与混凝土界面为完全无粘结时,中部截面核心单元膨胀对混凝土产生的界面压应力分布近似如图16所示。当约束单元为钢管时,可得支撑中部钢管的壁厚  $t_{\mathrm{s}}$  应满足下式:

$$
t_{\mathrm{s}} \geq \frac{f_{\mathrm{ck}} b_{1}}{12 f_{\mathrm{y}}} \tag{28}
$$

式中:  $f_{\mathrm{ck}}$  为混凝土轴心抗压强度标准值;  $f_{\mathrm{y}}$  为钢管的屈服强度。

当采用钢筋混凝土时,可得到支撑中部箍筋的体积配箍率  $\rho_{\mathrm{sv}}$  为:

$$
\rho_{\mathrm{sv}} \geq \frac{(b + h - 4 a_{\mathrm{s}}) f_{\mathrm{ck}} b_{1}}{6 b h f_{\mathrm{yv}}} \tag{29}
$$

式中:  $b$  、  $h$  为截面边长;  $a_{\mathrm{s}}$  为混凝土保护层厚度;  $f_{\mathrm{yv}}$  为箍筋屈服强度。

由于核心单元与混凝土界面存在摩擦,特别是在屈曲约束支撑端部,膨胀力比中部大,因此支撑端部应采取一定的加强措施。根据试验结果和有限元分析结果,屈曲约束支撑端部的钢管壁厚或者配箍率可取式(28)和式(29)计算值的两倍,且端部加强区长度可取为构件长边边长的1.5倍。

E.2.9 屈曲约束支撑的核心单元截面可选用一字形、十字形、H形或环形。Mase S, Yabe Y等人的试验研究表明,当核心单元截面采用一字形时,其宽厚比对屈曲约束支撑的低周疲劳性能有一定影响,截面积相同,宽厚比越小,极限承载力越高,力学行为越稳定。另外,对钢材的性能应有一定的要求,钢材的屈强比不应大于0.8,且在  $3\%$  应变下无弱化,有较好的低周疲劳性能,当作为金属屈服型阻尼器设计时,可选择低屈服点特种钢材,但核心单元内部不能存在对接焊缝,因为焊接残余应力会影响核心单元的性能。

通常使用的无粘结材料有:环氧树脂、沥青油漆、乙烯基层十泡沫、橡胶层、硅树脂橡胶层等,厚度为  $0.15\mathrm{mm}\sim 3.5\mathrm{mm}$  Wakabayashi等研究了各种无粘结材料对屈曲约束支撑性能的影响,建议采用"硅树脂十环氧树脂"做无粘结材料。其他研究者也建议了多种无粘结构造,如  $0.15\mathrm{mm}\sim 0.2\mathrm{mm}$  聚乙烯薄膜、1.5mm丁基橡胶、2mm硅树脂橡胶层等。

在外包混凝土约束段端部与支撑加强段端部斜面之间预留间隙,主要是为了避免在支撑受压时端部斜面楔入外包混凝土中,所以预留的间隙值应考虑罕遇地震下核心单元的最大压缩变形。

# E.3 屈曲约束支撑框架结构

E.3.2 通过国内外已有的对支撑结构的分析表明,在地震作用时,地震水平力集中在支撑上,作为力传递路径的楼板也将产生平面内的剪力。单独的组合大梁有可能发生楼板剪切破坏的情况,此时水平面内作用有剪力,当大梁中间部分设置有"人"形支撑时,支撑所产生的剪力与上述水平剪力合成使楼板剪力变得非常大而导致其发生平面内的剪切破坏。由此可见,屈曲约束支撑设计时必须慎重考虑结构内力的传递路径。

E.3.3 屈曲约束支撑与结构之间可以采用螺栓连接或焊接连接。采用螺栓连接可方便替换,建议采用高强度螺栓摩擦型连接,主要是为了保证地震作用下螺栓与连接板件间不发生相对滑

移,减少螺栓滑移对支撑非弹性变形的影响。对于极限承载力较大的屈曲约束支撑,如节点采用螺栓连接,所需的螺栓数量比较多,使得节点所需连接段较长,此时也可采用焊接连接。

为了保证屈曲约束支撑具有足够的耗能能力,支撑的连接节点不应先于核心单元破坏。故屈曲约束支撑与梁柱的连接节点应有足够的强度储备。在设计支撑连接节点时,最大作用力按照支撑极限承载力的1.2倍考虑。

屈曲约束支撑与梁、柱构件的连接节点板应保证在最大作用力下不发生强度破坏和稳定破坏。节点板在支撑压力作用下的稳定性可按现行国家标准《钢结构设计规范》GB50017中节点板强度与稳定性计算的相关规定计算。

# E.4 试验及验收

E.4.1~E.4.5 本节主要参照美国FEMA450、ANSI/AISC341-05的相关规定以及国内的相关试验研究结果制定,其中加载幅值结合现行国家标准《建筑抗震设计规范》GB50011制定。

对支撑进行单轴试验的目的在于,为屈曲约束支撑满足强度和非弹性变形的要求提供证明,为检验支撑的工作性状,特别是在拉压反复荷载作用下的滞回性能,以及连接节点的设计计算提供依据。

支撑单轴试验中,试件中核心单元的形状和定位都应与原型支撑相同;试验的连接构造应尽可能接近实际的原型连接构造;试验构件中屈曲约束单元的材料应与原型支撑相同。

试验还应满足以下要求:

1)荷载-位移历程图应表现出稳定的滞回特性,且不应出现刚度退化现象。

2)试验中不应出现开裂、支撑失稳或支撑端部连接失效的现象。

3)对于支撑试验,在变形大于第一个屈服点的轴向变形值时,每一加载周期的最大拉力和最大压力都不应小

于核心单元的屈服强度。

4) 对于支撑试验, 在变形大于第一个屈服点的轴向变形值时, 每一加载周期的最大压力和最大拉力的比值不应大于 1.3。

# 附录F 高强度螺栓连接计算

# F.1 一般规定

F.1.4 板件受拉和受剪破坏时的强度不同,为了简化计算,式(F.1.4-4)将受剪破坏的计算截面近似取为与孔边相切的截面长度的一半,对受拉和受剪时的破断强度取相同值  $f_{\mathrm{u}}$ ,该式参考日本规定的计算方法。
