Repository: duoleshi/0407-klb-ZG

# 重工施工方案AI智能审核系统(自研)

基于 AI 的工程方案（危大工程专项施工方案）智能审核系统，支持自动识别专业类型、智能匹配知识库规范、生成结构化审核报告。

## 文档导航

- [用户手册](./docs/用户手册.md) - 详细的功能介绍和操作指南
- [常见问题 FAQ](./docs/FAQ.md) - 使用过程中常见问题的解答

## 功能特性

- **智能专业识别** - 自动识别 13 个工程专业类型
  - 基坑工程、模板支撑体系工程、脚手架工程
  - 起重吊装及起重机械安装拆卸工程、拆除爆破工程、暗挖工程
  - 建筑幕墙安装工程、人工挖孔桩工程、钢结构安装工程
  - 水下作业工程、装配式建筑混凝土预制构件安装工程
  - 采用新技术新工艺新材料新设备工程、有限空间作业

- **知识库智能匹配** - 根据方案内容自动匹配相关规范文件
- **强制性标准优先加载** - 优先加载《智能体审核依据》强制性标准
- **多格式 PDF 解析** - 支持文本 PDF 和扫描版 PDF（OCR）
- **结构化审核报告** - 按标准格式输出审核意见
- **审核历史记录** - 保存历史审核记录，支持导出

File: 方案审核依据/专业法律法规标准规范审核依据/房屋建筑工程/安全类方案审核/2危大工程专项方案/9钢结构安装工程/GB50017-2017《钢结构设计标准》.md (part 10 of 15)
# 中华人民共和国国家标准
\sigma_{\mathrm{bcr}} = \sigma_{\mathrm{bcr0}} + (\sigma_{\mathrm{bcrp}} - \sigma_{\mathrm{bcr0}}) \frac{\eta_{\mathrm{y}}}{\eta_{\mathrm{oth}}} \tag{F. 1.3-3}
$$

$$
\sigma_{\mathrm{bcr0}} = \frac{\pi^{2}k_{\mathrm{b0}}D}{L_{\mathrm{n}}^{2}t_{\mathrm{w}}} \tag{F. 1.3-4}
$$

$$
k_{\mathrm{b0}} = 14 + 11 \left(\frac{H_{\mathrm{n}}}{L_{\mathrm{n}}}\right)^{2} + 2.2 \left(\frac{L_{\mathrm{n}}}{H_{\mathrm{n}}}\right)^{2} \tag{F. 1.3-5}
$$

式中:  $k_{\mathrm{bpan}}$  ——小区格竖向不均匀受压屈曲系数;

$\beta_{\sigma}$  ——区格两边的应力差除以较大的压应力。

# F.2 设置水平加劲的钢板剪力墙

F.2.1 仅设置水平加劲的钢板剪力墙, 其弹性剪切屈曲临界应

力  $\tau_{\mathrm{cr}}$  计算应符合下列规定:

1 参数  $\eta_{\mathrm{x}}$  、  $\eta_{\mathrm{rth,h}}$  应按下列公式计算:

$$
\eta_{\mathrm{x}} = \frac{E I_{\mathrm{sx}}}{D h_{1}} \tag{F. 2. 1-1}
$$

$$
\eta_{\mathrm{rth,h}} = 6\eta_{\mathrm{h}}(7\beta_{\mathrm{h}}^{2} - 4)\geqslant 5 \tag{F. 2. 1-2}
$$

$$
\eta_{\mathrm{h}} = 0.42 + \frac{0.58}{[1 + 5.42(I_{\mathrm{t},\mathrm{sx}} / I_{\mathrm{sx}})^{2 + 5}]^{0.77}} \tag{F. 2. 1-3}
$$

$$
0.8\leqslant \beta_{\mathrm{h}} = \frac{L_{\mathrm{n}}}{h_{1}}\leqslant 5 \tag{F. 2. 1-4}
$$

式中:  $I_{\mathrm{sx}}$  ——水平方向加劲肋的惯性矩  $(\mathrm{mm}^{4})$ ,可考虑加劲肋与钢板剪力墙有效宽度组合截面,单侧钢板剪力墙的有效宽度取15倍的钢板厚度;

$h_{1}$  ——剪力墙板区格高度  $(\mathrm{mm})$

$I_{\mathrm{t},\mathrm{sx}}$  ——水平加劲肋自由扭转常数  $(\mathrm{mm}^{4})$

2 当  $\eta_{\mathrm{x}}\geq \eta_{\mathrm{rth,h}}$  时,弹性剪切屈曲临界应力  $\tau_{\mathrm{cr}}$  应按下列公式计算:

$$
\tau_{\mathrm{cr}} = \tau_{\mathrm{crp}} = k_{\mathrm{rp}}\frac{\pi^{2}D}{L_{\mathrm{n}}^{2}t_{\mathrm{w}}} \tag{F. 2. 1-5}
$$

当  $\frac{h_{1}}{L_{\mathrm{n}}}\geq 1$  时:

$$
k_{\mathrm{rp}} = \chi \left[5.34 + \frac{4}{(h_{1} / L_{\mathrm{n}})^{2}}\right] \tag{F. 2. 1-6}
$$

当  $\frac{h_{1}}{L_{\mathrm{n}}}{<} 1$  时:

$$
k_{\mathrm{rp}} = \chi \left[4 + \frac{5.34}{(h_{1} / L_{\mathrm{n}})^{2}}\right] \tag{F. 2. 1-7}
$$

3 当  $\eta_{\mathrm{x}}< \eta_{\mathrm{rth,h}}$  时,弹性剪切屈曲临界应力  $\tau_{\mathrm{cr}}$  应按下列公式计算:

$$
\tau_{\mathrm{cr}} = k_{\mathrm{ss}}\frac{\pi^{2}D}{L_{\mathrm{n}}^{2}t_{\mathrm{w}}} \tag{F. 2. 1-8}
$$

$$
k_{\mathrm{ss}} = k_{\mathrm{ss0}} + \left[k_{\mathrm{rp}} - k_{\mathrm{ss0}}\right]\left(\frac{\eta_{\mathrm{x}}}{\eta_{\mathrm{rth,h}}}\right)^{0.6} \tag{F. 2. 1-9}
$$

式中:  $k_{\mathrm{ss0}}$  ——参数,根据本标准式(F.1.1- 10)、式(F.1.1- 11)计算。

F.2.2 仅设置水平加劲肋的钢板剪力墙,其竖向受压弹性屈曲临界应力  $\sigma_{\mathrm{cr}}$  的计算应符合下列规定:

1 参数  $\eta_{\mathrm{x0}}$  应按下式计算:

$$
\eta_{\mathrm{x0}} = 0.3\Big(1 + \cos \frac{\pi}{n_{\mathrm{h}} + 1}\Big)\Big[1 + \Big(\frac{L_{\mathrm{n}}}{h_{1}}\Big)^{2}\Big]^{2} \tag{F. 2. 2-1}
$$

式中:  $n_{\mathrm{h}}$  ——水平加劲肋的道数。

2 竖向受压弹性屈曲临界应力  $\sigma_{\mathrm{cr}}$  应按下列公式计算:

当  $\eta_{\mathrm{x}}\geq \eta_{\mathrm{x0}}$  时

$$
\sigma_{\mathrm{cr}} = \sigma_{\mathrm{crp}} = k_{\mathrm{pan}}\frac{\pi^{2}D}{L_{\mathrm{n}}^{2}t_{\mathrm{w}}} \tag{F. 2. 2-2}
$$

$$
k_{\mathrm{pan}} = \left(\frac{L_{\mathrm{n}}}{h_{1}} +\frac{h_{1}}{L_{\mathrm{n}}}\right)^{2} \tag{F. 2. 2-3}
$$

当  $\eta_{\mathrm{x}}\leq \eta_{\mathrm{x0}}$  时:

$$
\sigma_{\mathrm{cr}} = \sigma_{\mathrm{cr0}} + (\sigma_{\mathrm{crp}} - \sigma_{\mathrm{cr0}})\left(\frac{\eta_{\mathrm{y}}}{\eta_{\mathrm{cth}}}\right)^{0.6} \tag{F. 2. 2-4}
$$

式中:  $\sigma_{\mathrm{cr0}}$  ——未加劲钢板剪力墙的竖向弯曲屈曲应力(N/mm²),按本标准式(F.1.2- 5)计算。

F.2.3 仅设置水平加劲肋的钢板剪力墙,其竖向抗弯弹性屈曲临界应力  $\sigma_{\mathrm{bcr}}$  应按下列公式计算:

当  $\eta_{\mathrm{x}}\geq \eta_{\mathrm{x0}}$  时:

$$
\sigma_{\mathrm{bcr}} = \sigma_{\mathrm{bcrp}} = k_{\mathrm{bpan}}\frac{\pi^{2}D}{L_{\mathrm{n}}^{2}t_{\mathrm{w}}} \tag{F. 2. 3-1}
$$

$$
k_{\mathrm{bpan}} = 14 + 11\left(\frac{h_{1}}{L_{\mathrm{n}}}\right)^{2} + 2.2\left(\frac{L_{\mathrm{n}}}{h_{1}}\right)^{2} \tag{F. 2. 3-2}
$$

当  $\eta_{\mathrm{x}}\leq \eta_{\mathrm{x0}}$  时:

$$
\sigma_{\mathrm{bcr}} = \sigma_{\mathrm{bcr0}} + (\sigma_{\mathrm{bcrp}} - \sigma_{\mathrm{bcr0}})\left(\frac{\eta_{\mathrm{y}}}{\eta_{\mathrm{cth}}}\right)^{0.6} \tag{F. 2. 3-3}
$$

式中:  $\sigma_{\mathrm{bcr0}}$  ——未加劲钢板剪力墙的竖向弯曲屈曲应力(N/mm²),按本标准式(F.1.3- 4)计算。

,按本标准式(F.1.3- 4)计算。

# F.3 同时设置水平和竖向加劲肋的钢板剪力墙

F.3.1 同时设置水平和竖向加劲肋的钢板剪力墙(图F.3.1),其弹性剪切屈曲临界应力  $\tau_{\mathrm{cr}}$  的计算应符合下列规定:

![](images/5dd5819d153f4ee2de88dfcfa1bec701fb7294e332105639bb72f40339b97e62.jpg)  
图F.3.1 带加劲肋的钢板剪力墙

1当加劲肋的刚度满足本标准第9.2.4条的要求时,其弹性剪切屈曲临界应力  $\tau_{\mathrm{cr}}$  应按下列公式计算:

$$
\tau_{\mathrm{cr}} = \tau_{\mathrm{crp}} = k_{\mathrm{ss}}^{1}\frac{\pi^{2}D}{a_{1}^{2}t_{\mathrm{w}}} \tag{F. 3. 1-1}
$$

当  $\frac{h_{1}}{a_{1}}\geq 1$  时

$$
k_{\mathrm{ss}}^{1} = 6.5 + \frac{5}{(h_{1} / a_{1})^{2}} \tag{F. 3. 1-2}
$$

当  $\frac{h_{1}}{a_{1}} < 1$  时

$$
k_{\mathrm{ss}}^{1} = 5 + \frac{6.5}{(a_{1} / h_{1})^{2}} \tag{F. 3. 1-3}
$$

2当加劲肋的刚度不满足本标准第9.2.4条的要求时,其弹性剪切屈曲临界应力  $\tau_{\mathrm{cr}}$  应按下列公式计算:

$$
\tau_{\mathrm{cr}} = \tau_{\mathrm{cr0}} + (\tau_{\mathrm{crp}} - \tau_{\mathrm{cr0}})\left(\frac{\eta_{\mathrm{av}}}{33}\right)^{0.7}\leqslant \tau_{\mathrm{crp}} \tag{F. 3. 1-4}
$$

$$
\tau_{\mathrm{cr0}} = k_{\mathrm{ss0}}\frac{\pi^{2}D}{L_{\mathrm{n}}^{2}t_{\mathrm{w}}} \tag{F. 3. 1-5}
$$

$$
\eta_{\mathrm{av}} = \sqrt{0.66\frac{EI_{\mathrm{sx}}}{Da_{1}}\cdot\frac{EI_{\mathrm{sy}}}{Dh_{1}}} \tag{F. 3. 1-6}
$$

式中:  $\tau_{\mathrm{crp}}$  ——小区格的剪切屈曲临界应力  $(N / \mathrm{mm}^{2})$ ;

$\tau_{\mathrm{cr0}}$  ——未加劲板的剪切屈曲临界应力  $(N / \mathrm{mm}^{2})$ 。

F.3.2 同时设置水平和竖向加劲肋的钢板剪力墙,其竖向受压弹性屈曲临界应力  $\sigma_{\mathrm{cr}}$  的计算应符合下列规定:

1 当加劲肋的刚度满足本标准第9.2.4条的要求时,其竖向受压弹性屈曲临界应力  $\sigma_{\mathrm{cr}}$  应按下列公式计算:

$$
\sigma_{\mathrm{cr}} = k_{\sigma 0}^{1} \frac{\pi^{2} D}{a_{1}^{2} t_{\mathrm{w}}} \tag{F. 3. 2-1}
$$

$$
k_{\sigma 0}^{1} = \chi \left(\frac{a_{1}}{h_{1}} + \frac{h_{1}}{a_{1}}\right)^{2} \tag{F. 3. 2-2}
$$

2 当加劲肋的刚度不满足本标准第9.2.4条的要求时,其竖向受压弹性屈曲临界应力  $\sigma_{\mathrm{cr}}$  的计算应符合下列规定:

1)参数  $D_{\mathrm{x}}$  、  $D_{\mathrm{y}}$  、  $D_{\mathrm{xy}}$  应按下列公式计算:

$$
D_{\mathrm{x}} = D + \frac{E I_{\mathrm{sx}}}{h_{1}} \tag{F. 3. 2-3}
$$

$$
D_{\mathrm{y}} = D + \frac{E I_{\mathrm{sy}}}{a_{1}} \tag{F. 3. 2-4}
$$

$$
D_{\mathrm{xy}} = D + \frac{1}{2} \left[ \frac{G I_{\mathrm{t,sy}}}{a_{1}} + \frac{G I_{\mathrm{t,sx}}}{h_{1}} \right] \tag{F. 3. 2-5}
$$

式中:  $G$  ——加劲肋的剪变模量  $(N / \mathrm{mm}^{2})$ 。

2)竖向临界应力应按下列公式计算:

$\equiv \frac{H_{\mathrm{n}}}{L_{\mathrm{n}}}\leqslant \left(\frac{D_{\mathrm{y}}}{D_{\mathrm{x}}}\right)^{0.25}$  时:

$$
\sigma_{\mathrm{cr}} = \frac{\pi^{2}}{L_{\mathrm{n}}^{2} t_{\mathrm{w}}} \left[ \left(\frac{H_{\mathrm{n}}}{L_{\mathrm{n}}}\right)^{2} D_{\mathrm{x}} + \left(\frac{L_{\mathrm{n}}}{H_{\mathrm{n}}}\right)^{2} D_{\mathrm{y}} + 2 D_{\mathrm{xy}} \right] \tag{F. 3. 2-6}
$$

当  $\frac{H_{\mathrm{n}}}{L_{\mathrm{n}}} > \left(\frac{D_{\mathrm{y}}}{D_{\mathrm{x}}}\right)^{0.25}$  时:

$$
\sigma_{\mathrm{cr}} = \frac{2 \pi^{2}}{L_{\mathrm{n}}^{2} t_{\mathrm{w}}} \left[ \sqrt{D_{\mathrm{x}} D_{\mathrm{y}}} + D_{\mathrm{xy}} \right] \tag{F. 3. 2-7}
$$

F.3.3 同时设置水平和竖向加劲肋的钢板剪力墙,其竖向抗弯

弹性屈曲临界应力  $\sigma_{\mathrm{bcr}}$  应按下列公式计算:

当  $\frac{H_{\mathrm{n}}}{L_{\mathrm{n}}} \leqslant \frac{2}{3}\left(\frac{D_{\mathrm{y}}}{D_{\mathrm{x}}}\right)^{0.26}$  时:

$$
\sigma_{\mathrm{bcr}} = \frac{6\pi^{2}}{L_{\mathrm{n}}^{2}t_{\mathrm{w}}}\left[\left(\frac{H_{\mathrm{n}}}{L_{\mathrm{n}}}\right)^{2}D_{\mathrm{x}} + \left(\frac{L_{\mathrm{n}}}{H_{\mathrm{n}}}\right)^{2}D_{\mathrm{y}} + 2D_{\mathrm{xy}}\right](\mathrm{F.3.3 - 1})
$$

当  $\frac{H_{\mathrm{n}}}{L_{\mathrm{n}}} > \frac{2}{3}\left(\frac{D_{\mathrm{y}}}{D_{\mathrm{x}}}\right)^{0.26}$  时:

$$
\sigma_{\mathrm{bcr}} = \frac{12\pi^{2}}{L_{\mathrm{n}}^{2}t_{\mathrm{w}}}\left[\sqrt{D_{\mathrm{x}}D_{\mathrm{y}}} +D_{\mathrm{xy}}\right] \tag{F. 3. 3-2}
$$

# 附录G 桁架节点板在斜腹杆压力作用下的稳定计算

G.0.1 桁架节点板在斜腹杆压力作用下的稳定计算宜采用下列基本假定:

1 图G.0.1中  $B - A - C - D$  为节点板失稳时的屈折线,其中  $\overline{BA}$  平行于弦杆,  $\overline{CD} \perp \overline{BA}$  。

![](images/e172d52d4ecb4cb7f6011949e4729a1089a2d8d41cd0668bf3564b01cc69f2d3.jpg)  
(a) 有竖杆时

![](images/37add44960ca8ad0e5ccf2ebc5220674d4a204d0d6af8ab02f9a2e7bffd3805b.jpg)  
(b) 无竖杆时 图G.0.1 节点板稳定计算简图

2 在斜腹杆轴向压力  $N$  的作用下,  $\overline{BA}$  区(FBGHA板件)、  $\overline{AC}$  区(AJJC板件)和  $\overline{CD}$  区(CKMP板件)同时受压,当其中某一区先失稳后,其他区即相继失稳。

G.0.2 桁架节点板在斜腹杆压力作用下宜采用下列公式分别计算各区的稳定:

$\overline{BA}$  区:

$$
\frac{b_{1}}{(b_{1} + b_{2} + b_{3})} N \sin \theta_{1} \leqslant l_{1} t \phi_{1} f \tag{G. 0.2-1}
$$

AC区:

$$
\frac{b_{2}}{(b_{1} + b_{2} + b_{3})} N \leqslant l_{2} t \phi_{2} f \tag{G. 0. 2-2}
$$

CD区:

$$
\frac{b_{3}}{(b_{1} + b_{2} + b_{3})} N \cos \theta_{1} \leqslant l_{3} t \phi_{3} f \tag{G. 0. 2-3}
$$

式中:  $t$  ——节点板厚度  $(\mathrm{mm})$ ;

$N$  ——受压斜腹杆的轴向力  $(N)$ ;

$l_{1}, l_{2}, l_{3}$  ——分别为屈折线  $\overline{BA}$  、  $\overline{AC}$  、  $\overline{CD}$  的长度  $(\mathrm{mm})$ ;

$\phi_{1}, \phi_{2}, \phi_{3}$  ——各受压区板件的轴心受压稳定系数,可按  $\mathbf{b}$  类

截面查取;其相应的长细比分别为:  $\lambda_{1} = 2.77$ $\frac{\overline{QR}}{t}, \lambda_{2} = 2.77 \frac{\overline{ST}}{t}, \lambda_{3} = 2.77 \frac{\overline{UV}}{t}$ ; 式中  $\overline{QR}$  、  $\overline{ST}$  、  $\overline{UV}$  为  $\overline{BA}$  、  $\overline{AC}$  、  $\overline{CD}$  三区受压板件的中线长度;其中  $\overline{ST} = c; b_{1} (\overline{WA}), b_{2} (\overline{AC}), b_{3} (\overline{CZ})$  为各屈折线段在有效长度线上的投影长度。

G.0.3 对  $l_{\mathrm{f}} / t > 60 \epsilon_{\mathrm{k}}$  且沿自由边加劲的无竖腹杆节点板( $l_{\mathrm{f}}$  为节点板自由边的长度),亦可按本标准第 
G.0.2 条计算,只是仅需验算  $\overline{BA}$  区和  $\overline{AC}$  区,而不必验算  $\overline{CD}$  区。

# 附录H 无加劲钢管直接焊接节点刚度判别

H.0.1空腹桁架、单层网格结构中无加劲圆钢管直接焊接节点的刚度应按下列规定计算。

1平面  $\mathrm{\Delta T}$  形(或  $\mathbf{Y}$  形)节点:

1)支管轴力作用下的节点刚度  $K_{\mathrm{nT}}^{\mathrm{j}}$  (  $\mathbf{N} / \mathbf{mm}$  )应按下式计算(图13.3.2-2和图13.3.2-3):

$$
K_{\mathrm{nT}}^{\mathrm{j}} = 0.105ED(\sin \theta)^{-2.36}\gamma^{-1.90}\tau^{-0.12}e^{2.44\beta}(\mathrm{H.0.1 - 1})
$$

2)支管平面内弯矩作用下的节点刚度  $K_{\mathrm{nT}}^{\mathrm{j}}$  (  $\mathrm{Nmm}^{2} / \mathrm{mm}$  应按下式计算(图13.3.3-1):

$$
K_{\mathrm{mT}}^{\mathrm{j}} = 0.362ED^{3}(\sin \theta)^{-1.47}\gamma^{-1.79}\tau^{-0.08}\beta^{2.29}(\mathrm{H.0.1 - 2})
$$

其中,  $30^{\circ}{\leqslant}\theta {\leqslant}90^{\circ}$  ,  $0.2\leq \beta \leq 1.0$  ,  $5\leq \gamma \leq 50$  ,  $0.2\leq \tau \leq 1.0$  0

2平面/微曲面  $\mathbf{X}$  形节点:

1)支管轴力作用下的节点刚度  $K_{\mathrm{nX}}^{\mathrm{j}}$  (  $\mathbf{N} / \mathbf{mm}$  )应按下式计算(图13.3.2-1):

$$
K_{\mathrm{nX}}^{\mathrm{j}} = 0.952ED(\sin \theta)^{-1.74}\gamma^{0.97\beta^{2.58} - 2.65}\exp (1.16\beta)
$$

(H.0.1- 3)

其中,  $60^{\circ}{\leqslant}\theta {\leqslant}90^{\circ}$  ,  $0.5\leq \beta \leq 0.9$  ,  $5\leq \gamma \leq 25$  ,  $0.5\leq \tau \leq 1.0$  0

2)支管平面内弯矩作用下的节点刚度  $K_{\mathrm{mX}}^{\mathrm{j}}$  (  $\mathbf{N}\cdot \mathbf{mm}^{2}/$  mm)应按下式计算(图13.3.3-2):

$$
K_{\mathrm{mX}}^{\mathrm{j}} = 0.303ED^{3}\beta^{2.35}\gamma^{0.3\beta^{13.62} - 1.75}(\sin \theta)^{2.89\beta -2.52}
$$

(H.0.1- 4)

3)支管平面外弯矩作用下的节点刚度  $K_{\mathrm{moX}}^{\mathrm{j}}$  应按下式计算(图13.3.3-2):

$$
K_{\mathrm{moX}}^{\mathrm{j}} = 2.083ED^{3}(\sin \theta)^{-1.23}(\cos \phi^{\prime})^{6.85}\gamma^{-2.44}\beta^{2.27}
$$

(H.0.1- 5)

其中,  $30^{\circ} \leqslant \theta \leqslant 90^{\circ}$ ,  $0^{\circ} \leqslant \phi^{\prime} \leqslant 30^{\circ}$ ,  $0.2 \leqslant \beta \leqslant 0.9$ ,  $5 \leqslant \gamma \leqslant 50$ ,  $0.2 \leqslant \tau \leqslant 0.8$ 。

式中:  $E$  ——弹性模量  $(N / \mathrm{mm}^{2})$ ;

$D$  ——主管的外径  $(\mathrm{mm})$ ;

$\beta$  ——支管和主管的外径比值;

$\gamma$  ——主管的半径和壁厚的比值;

$\tau$  ——支管和主管的壁厚比值;

$\theta$  ——主支管轴线间小于直角的夹角;

$\phi^{\prime}$  ——支管轴线在平面外的抬起角度。

H.0.2 空腹桁架中无加劲方管直接焊接节点的刚度计算宜符合下列规定。

1 当  $\beta \leqslant 0.85$  时, T 形节点的轴向刚度  $K_{\mathrm{n}}$ $(N / \mathrm{mm})$  可按下列公式计算:

$$
K_{\mathrm{n}} = \frac{5E t^{2 + 2}}{b^{2}(1 - \beta)^{3}} [(1 + \beta)(1 - \beta)^{3 / 2} + 2\eta +\sqrt{1 - \beta} ]\mu_{1}
$$

(H.0.2- 1)

$$
\mu_{1} = (2.06 - 1.75\beta)(1.09\eta^{2} - 1.37\eta +1.43)
$$

(H.0.2- 2)

2 当  $\beta \leqslant 0.85$  时, T 形节点的弯曲刚度  $K_{\mathrm{m}}$ $(N \cdot \mathrm{mm}^{2} / \mathrm{mm})$  可按下式计算:

$K_{\mathrm{m}} = 5.49 \times 10^{8}(\beta^{3} - 1.298\beta^{2} + 0.59\beta - 0.073)(\eta^{2} + 0.066\eta +0.1)$ $(t^{2} - 1.659t + 0.711)$  (H.0.2- 3)

式中:  $t$  ——矩形主管的壁厚  $(\mathrm{mm})$ ;

$b$  ——矩形主管的宽度  $(\mathrm{mm})$ ;

$\beta$  ——支管截面宽度与主管截面宽度的比值;

$\eta$  ——支管截面高度与主管截面宽度的比值。

H.0.3 空腹桁架采用无加劲钢管直接焊接节点时应按下列规定进行刚度判别:

1 符合 T 形节点相应的几何参数的适用范围;

2 当空腹桁架跨数为偶数时,在节点平面内弯曲刚度与支管线刚度之比不小于  $\frac{60}{1 + G}$  时,可将节点视为刚接,否则应视为半刚接;其中  $G$  为该节点相邻的支管线刚度与主管线刚度的比值;

3 当空腹桁架跨数为奇数时,在与跨中相邻节点的平面内弯曲刚度与支管线刚度之比不小于  $\frac{1080G}{(3G + 1)(3G + 4)}$  时,可将该节点视为刚接;在除与跨中相邻节点以外的其他节点的平面内弯曲刚度与支管线刚度之比不小于  $\frac{60}{1 + G}$  时,可将该节点视为刚接。

# 附录J 钢与混凝土组合梁的疲劳验算

J.0.1 本附录规定仅针对直接承受动力荷载的组合梁。组合梁的疲劳验算应符合本标准第16章的规定。

J.0.2 当抗剪连接件为圆柱头焊钉时,应按本标准第16章的规定对承受剪力的圆柱头焊钉进行剪应力幅疲劳验算,构件和连接类别取为J3。

J.0.3 当抗剪连接件焊于承受拉应力的钢梁翼缘时,应按本标准第16章的规定对焊有焊钉的受拉钢板进行正应力幅疲劳验算,构件和连接类别取为Z7。同时尚应满足下列要求:对常幅疲劳或变幅疲劳:

对常幅疲劳或变幅疲劳:

$$
\frac{\Delta\tau}{[\Delta\tau]} +\frac{\Delta\sigma}{[\Delta\sigma]}\leqslant 1.3 \tag{J. 0. 3-1}
$$

对于重级工作制吊车梁和重级、中级工作制吊车桁架:

$$
\frac{\alpha_{\mathrm{f}}\Delta\tau}{[\Delta\tau]_{2\times10^{6}}} +\frac{\alpha_{\mathrm{f}}\Delta\sigma}{[\Delta\sigma]_{2\times10^{6}}}\leqslant 1.3 \tag{J. 0. 3-2}
$$

式中:  $\Delta \tau$  ——焊钉名义剪应力幅或等效名义剪应力幅(N/mm²),按本标准第16.2节的规定计算;

$[\Delta \tau ]$  ——焊钉容许剪应力幅(N/mm²),按本标准式(16.2.2- 4)计算,构件和连接类别取为J3;

$\Delta \sigma$  ——焊有焊钉的受拉钢板名义正应力幅或等效名义正应力幅(N/mm²),按本标准16.2节的规定计算;

$[\Delta \sigma ]$  ——焊有焊钉的受拉钢板容许正应力幅(N/mm²),按本标准式(16.2.2- 2)计算,构件和连接类别取为Z7;

$\alpha_{1}$  ——欠载系数,按本标准表16.2.4的规定计算; $[\Delta \tau ]_{2 \times 10^{6}}$  ——循环次数  $n$  为  $2 \times 10^{6}$  次焊钉的容许剪应力幅  $(\mathrm{N} / \mathrm{mm}^{2})$ ,按本标准表16.2.1- 2的规定计算,构件和连接类别取为13; $[\Delta \sigma ]_{2 \times 10^{6}}$  ——循环次数  $n$  为  $2 \times 10^{6}$  次焊有焊钉受拉钢板的容许正应力幅  $(\mathrm{N} / \mathrm{mm}^{2})$ ,按本标准表16.2.1- 1的规定计算,构件和连接类别取为Z7。

# 附录K 疲劳计算的构件和连接分类

K.0.1 非焊接的构件和连接分类应符合表K.0.1的规定。

表K.0.1 非焊接的构件和连接分类  

<table><tr><td>项次</td><td>构造细节</td><td>说明</td><td>类别</td></tr><tr><td>1</td><td>—</td><td>●无连接处的母材
轧制型钢</td><td>Z1</td></tr><tr><td>2</td><td>—</td><td>●无连接处的母材
钢板
(1)两边为轧制边或刨边
(2)两侧为自动、半自动切割边
(切割质量标准应符合现行国家标准《钢结构工程施工质量验收规范》GB 50205)</td><td>Z1
Z2</td></tr><tr><td>3</td><td>—</td><td>●连系螺栓和虚孔处的母材
应力以净截面面积计算</td><td>Z4</td></tr><tr><td>4</td><td>—</td><td>●螺栓连接处的母材
高强度螺栓摩擦型连接应力以毛截面面积计算;其他螺栓连接应力以净截面面积计算
●铆钉连接处的母材
连接应力以净截面面积计算</td><td>Z2
Z4</td></tr></table>

<table><tr><td>项次</td><td>构造细节</td><td>说明</td><td>类别</td></tr><tr><td>5</td><td>d</td><td>●受拉螺栓的螺纹处母材
连接板件应有足够的刚度,保证不产生撬力。否则受拉正应力应考虑撬力及其他因素产生的全部附加应力
对于直径大于30mm螺栓,需要考虑尺寸效应对容许应力幅进行修正,修正系数γ1:γ1=(30/d)0.25
d——螺栓直径,单位为mm</td><td>Z11</td></tr></table>

注：箭头表示计算应力幅的位置和方向。

K.0.2 纵向传力焊缝的构件和连接分类应符合表 K.0.2 的规定。

表K.0.2 纵向传力焊缝的构件和连接分类  

<table><tr><td>项次</td><td>构造细节</td><td>说明</td><td>类别</td></tr><tr><td>6</td><td>●无垫板的纵向对接焊缝附近的母材
焊缝符合二级焊缝标准</td><td>Z2</td><td></td></tr><tr><td>7</td><td>●有连续垫板的纵向自动对接焊缝附近的母材
(1)无起弧、灭弧
(2)有起弧、灭弧</td><td>Z4
Z5</td><td></td></tr><tr><td>8</td><td>●翼缘连接焊缝附近的母材
翼缘板与腹板的连接焊缝
自动焊,二级T形对接与角接组合焊缝
自动焊,角焊缝,外观质量标准符合二级
手工焊,角焊缝,外观质量标准符合二级
双层翼缘板之间的连接焊缝
自动焊,角焊缝,外观质量标准符合二级
手工焊,角焊缝,外观质量标准符合二级</td><td>Z2
Z4
Z5
Z4
Z5</td><td></td></tr></table>

<table><tr><td>项次</td><td>构造细节</td><td>说明</td><td>类别</td></tr><tr><td>9</td><td>● 仅单侧施焊的手工或自动对接焊缝附近的母材，焊缝符合二级焊缝标准，翼缘与腹板很好贴合</td><td>Z5</td><td></td></tr><tr><td>10</td><td>● 开工艺孔处焊缝符合二级焊缝标准的对接焊缝、焊缝外观质量符合二级焊缝标准的角焊缝等附近的母材</td><td>Z8</td><td></td></tr><tr><td>11</td><td>● 节点板搭接的两侧面角焊缝端部的母材
● 节点板搭接的三面围焊时两侧角焊缝端部的母材
● 三面围焊或两侧面角焊缝的节点板母材（节点板计算宽度按应力扩散角θ等于30°考虑）</td><td>Z10
Z8
Z8</td><td></td></tr></table>

注：箭头表示计算应力幅的位置和方向。

K.0.3 横向传力焊缝的构件和连接分类应符合表 K.0.3 的规定。

表K.0.3 横向传力焊缝的构件和连接分类  

<table><tr><td>项次</td><td>构造细节</td><td>说明</td><td>类别</td></tr><tr><td>12</td><td>● 横向对接焊缝附近的母材，轧制梁对接焊缝附近的母材符合现行国家标准《钢结构工程施工质量验收规范》GB 50205的一级焊缝，且经加工、磨平符合现行国家标准《钢结构工程施工质量验收规范》GB 50205的一级焊缝</td><td>Z2
Z4</td><td></td></tr></table>

<table><tr><td>项次</td><td>构造细节</td><td>说明</td><td>类别</td></tr><tr><td>13</td><td>坡度≤1/4</td><td>●不同厚度（或宽度）横向对接焊缝附近的母材
符合现行国家标准《钢结构工程施工质量验收规范》GB 50205的一级焊缝，且经加工、磨平
符合现行国家标准《钢结构工程施工质量验收规范》GB 50205的一级焊缝</td><td>Z2
Z4</td></tr><tr><td>14</td><td>●有工艺孔的轧制梁对接焊缝附近的母材，焊缝加工成平滑过渡并符合一级焊缝标准</td><td>Z6</td><td></td></tr><tr><td>15</td><td>●带垫板的横向对接焊缝附近的母材
垫板端部超出母板距离d
d≥10mm
d&amp;lt;10mm</td><td>Z8
Z11</td><td></td></tr><tr><td>16</td><td>●节点板搭接的端面角焊缝的母材</td><td>Z7</td><td></td></tr></table>

<table><tr><td>项次</td><td>构造细节</td><td>说明</td><td>类别</td></tr><tr><td>17</td><td>坡度≤1/2</td><td>●不同厚度直接横向对接焊缝附近的母材,焊缝等级为一级,无偏心</td><td>Z8</td></tr><tr><td>18</td><td>●翼缘盖板中断处的母材(板端有横向端焊缝)</td><td>Z8</td><td></td></tr><tr><td>19</td><td>●十字形连接、T形连接
(1)K形坡口、T形对接与角接组合焊缝处的母材,十字型连接两侧轴线偏离距离小于0.15t,焊缝为二级,焊趾角α≤45°
(2)角焊缝处的母材,十字形连接两侧轴线偏离距离小于0.15t</td><td>Z6
Z8</td><td></td></tr><tr><td>20</td><td>●法兰焊缝连接附近的母材
(1)采用对接焊缝,焊缝为一级
(2)采用角焊缝</td><td>Z8
Z13</td><td></td></tr></table>

注: 箭头表示计算应力幅的位置和方向。

K.0.4 非传力焊缝的构件和连接分类应符合表 K.0.4 的规定。

表K.0.4 非传力焊缝的构件和连接分类  

<table><tr><td>项次</td><td>构造细节</td><td>说明</td><td>类别</td></tr><tr><td>21</td><td>—</td><td>● 横向加劲肋端部附近的母材
  肋端焊缝不断弧（采用回焊）
  肋端焊缝断弧</td><td>Z5
Z6</td></tr><tr><td>22</td><td>—</td><td>● 横向焊接附件附近的母材
(1) t ≤ 50mm
(2) 50mm &amp;lt; t ≤ 80mm
t为焊接附件的板厚</td><td>Z7
Z8</td></tr><tr><td>23</td><td>—</td><td>● 矩形节点板焊接于构件翼缘或腹板处的母材
(节点板焊缝方向的长度L&amp;gt;150mm)</td><td>Z8</td></tr><tr><td>24</td><td>—</td><td>● 带圆弧的梯形节点板用对接焊缝焊于梁翼缘、腹板以及桁架构件处的母材，圆弧过渡处在焊后铲平、磨光、圆滑过渡，不得有焊接起弧、灭弧缺陷</td><td>Z6</td></tr><tr><td>25</td><td>—</td><td>● 焊接剪力栓钉附近的钢板母材</td><td>Z7</td></tr></table>

注: 箭头表示计算应力幅的位置和方向。

K.0.5 钢管截面的构件和连接分类应符合表 K.0.5 的规定。

表K.0.5 钢管截面的构件和连接分类  

<table><tr><td>项次</td><td>构造细节</td><td>说明</td><td>类别</td></tr><tr><td>26</td><td>● 钢管纵向自动焊缝的母材
(1) 无焊接起弧、灭弧点
(2) 有焊接起弧、灭弧点</td><td>Z3
Z6</td><td></td></tr><tr><td>27</td><td>● 圆管端部对接焊缝附近的母材, 焊缝平滑过渡并符合现行国家标准《钢结构工程施工质量验收规范》GB 50205的一级焊缝标准, 余高不大于焊缝宽度的10%
(1) 圆管壁厚8mm≤t≤12.5mm
(2) 圆管壁厚t≤8mm</td><td>Z6
Z8</td><td></td></tr><tr><td>28</td><td>● 矩形管端部对接焊缝附近的母材, 焊缝平滑过渡并符合一级焊缝标准, 余高不大于焊缝宽度的10%
(1) 方管壁厚8mm≤t≤12.5mm
(2) 方管壁厚t≤8mm</td><td>Z8
Z10</td><td></td></tr><tr><td>29</td><td>● 焊有矩形管或圆管的构件, 连接角焊缝附近的母材, 角焊缝为非承载焊缝, 其外观质量标准符合二级, 矩形管宽度或圆管直径不大于100mm</td><td>Z8</td><td></td></tr></table>

<table><tr><td>项次</td><td>构造细节</td><td>说明</td><td>类别</td><td></td></tr><tr><td>30</td><td>●通过端板采用对接焊缝拼接的圆管母材，焊缝符合一级质量标准（1）圆管壁厚8mm&lt;t&gt;31</td><td>●通过端板采用对接焊缝拼接的矩形管母材，焊缝符合一级质量标准（1）方管壁厚8mm&lt;t&gt;32</td><td>●通过端板采用角焊缝拼接的圆管母材，焊缝外观质量标准符合二级，管壁厚度t≤8mm</td><td>Z13</td></tr><tr><td>33</td><td>●通过端板采用角焊缝拼接的矩形管母材，焊缝外观质量标准符合二级，管壁厚度t≤8mm</td><td>Z14</td><td></td><td></td></tr><tr><td>34</td><td>●钢管端部压扁与钢板对接焊缝连接（仅适用于直径小于200mm的钢管），计算时采用钢管的应力幅</td><td>Z8</td><td></td><td></td></tr></table>


</t></t></t></t></t></t></t></t></t>

![](images/bbbfeb43d4f050ddd5f8cf6bb8bfdc8a7115562dc11f46a48c2c835940c123c0.jpg)

注: 箭头表示计算应力幅的位置和方向。

K.0.6 剪应力作用下的构件和连接分类应符合表 K.0.6 的规定。

表K.0.6 剪应力作用下的构件和连接分类  

<table><tr><td>项次</td><td>构造细节</td><td>说明</td><td>类别</td></tr><tr><td>36</td><td>● 各类受剪角焊缝
剪应力按有效截面计算</td><td>J1</td><td></td></tr><tr><td>37</td><td>● 受剪力的普通螺栓
采用螺杆截面的剪应力</td><td>J2</td><td></td></tr><tr><td>38</td><td>● 焊接剪力栓钉
采用栓钉名义截面的剪应力</td><td>J3</td><td></td></tr></table>

注: 箭头表示计算应力幅的位置和方向。

# 本标准用词说明

1 为了便于在执行本标准条文时区别对待, 对要求严格程度不同的用词说明如下:

1) 表示很严格, 非这样做不可的:

正面词采用"必须"; 反面词采用"严禁";

2) 表示严格, 在正常情况下均应这样做的:

正面词采用"应"; 反面词采用"不应"或"不得";

3) 表示允许稍有选择, 在条件许可时首先应这样做的:

正面词采用"宜"或"可"; 反面词采用"不宜";

4) 表示有选择, 在一定条件可以这样做的, 采用"可"。

2 条文中指定应按其他有关标准、规范执行时, 写法为"应符合……规定"或"应按……执行"。

# 引用标准名录

25 《非合金钢及细晶粒钢焊条》GB/T 5117

26 《埋弧焊用碳钢焊丝和焊剂》GB/T 5293

27 《厚度方向性能钢板》GB/T 5313

28 《六角头螺栓C级》GB/T 5780

29 《六角头螺栓》GB/T 5782

30 《焊接结构用铸钢件》GB/T 7659

31 《气体保护电弧焊用碳钢、低合金钢焊丝》GB/T 8110

32 《涂覆涂料前钢材表面处理 表面清洁度的目视评定》GB/T 8923

33 《碳钢药芯焊丝》GB/T 10045

34 《电弧螺柱焊用圆柱头焊钉》GB/T 10433

35 《一般工程用铸造碳钢件》GB/T 11352

36 《埋弧焊用低合金钢焊丝和焊剂》GB/T 12470

37 《熔化焊用钢丝》GB/T 14957

38 《钢网架螺栓球节点用高强度螺栓》GB/T 16939

39 《低合金钢药芯焊丝》GB/T 17493

40 《建筑结构用钢板》GB/T 19879

41 《高层民用建筑钢结构技术规程》JGJ 99

42 《钢结构高强度螺栓连接技术规程》JGJ 82- 2011

43 《标准件用碳素钢热轧圆钢及盘条》YB/T 4155- 2006

![](images/69314b8f2d423d65851fef18ef6337a5053fd699c0afa5e52c388e6821539f22.jpg)

# 中华人民共和国国家标准

# 钢结构设计标准Standard for design of steel structures

条文说明

中华人民共和国住房和城乡建设部联合发布中华人民共和国国家质量监督检验检疫总局

# 中华人民共和国国家标准

钢结构设计标准

GB 50017- 2017

条文说明

中国建筑工业出版社

2017 北京

# 编制说明

《钢结构设计标准》GB50017- 2017,经住房和城乡建设部2017年12月12日以第1771号公告批准、发布。

本标准是在《钢结构设计规范》GB50017- 2003的基础上修订而成。上一版的主编单位是北京钢铁设计研究总院,参编单位是重庆大学、西安建筑科技大学、重庆钢铁设计研究院、清华大学、浙江大学、哈尔滨工业大学、同济大学、天津大学、华南理工大学、水电部东北勘测设计院、中国航空规划设计院、中元国际工程设计研究院、西北电力设计院、马鞍山钢铁设计研究院、中国石化工程建设公司、武汉钢铁设计研究院、上海冶金设计院、马鞍山钢铁股份有限公司、杭萧钢结构公司、莱芜钢铁集团、喜利得(中国)有限公司、浙江精工钢结构公司、鞍山东方轧钢公司、宝力公司、上海彭浦总厂,主要起草人是:张启文、夏志斌、黄友明、陈绍蕃、王国周、魏明钟、赵熙元、崔佳、张耀春、沈祖炎、刘锡良、梁启智、俞国音、刘树屯、崔元山、冯廉、夏正中、戴国欣、童根树、顾强、舒兴平、邹浩、石永久、但泽义、聂建国、陈以一、丁阳、徐国彬、魏潮文、陈传铮、陈国栋、穆海生、张平远、陶红斌、王稚、田思方、李茂新、陈瑞金、曹品然、武振宇、邹亦农、侯波、郭耀杰、芦小松、朱丹、刘刚、张小平、黄明鑫、胡勇、张继宏、严正庭。

本标准在修订过程中,修订组进行了大量的调查研究,总结了近年来我国钢结构科研、设计、施工、加工等领域的实践经验,同时参考了国际标准及先进的国外规范,通过大量试验和实际工程应用,取得本次标准修订的重要技术参数。

为了便于广大设计、施工、科研、学校等单位有关人员在使用本标准时能正确理解和执行条文规定,《钢结构设计标准》修订组按章、节、条顺序编制了本标准的条文说明,对条文规定的目的、依据以及执行中需注意的有关事项进行了说明,还着重对强制性条文的强制性理由作了解释。但条文说明不具备与标准正文同等的法律效力,仅供使用者作为理解和把握标准规定的参考。

# 目次

# 1 总则

# 2 术语和符号

2.1 术语

2.2 符号

# 3 基本设计规定

3.1 一般规定

3.2 结构体系

3.3 作用

3.4 结构或构件变形及舒适度的规定

3.5 截面板件宽厚比等级

# 4 材料

4.1 钢材牌号及标准

4.2 连接材料型号及标准

4.3 材料选用

4.4 设计指标和设计参数

# 5 结构分析与稳定性设计

5.1 一般规定

5.2 初始缺陷

5.3 一阶弹性分析与设计

5.4 二阶  $P - \Delta$  弹性分析与设计

5.5 直接分析设计法

# 6 受弯构件

6.1 受弯构件的强度

6.2 受弯构件的整体稳定

6.3 局部稳定

# 6.4 焊接截面梁腹板考虑屈曲后强度的计算 48

6.5 腹板开孔要求 50

6.6 梁的构造要求 52

# 7 轴心受力构件 54

7.1 截面强度计算 54

7.2 轴心受压构件的稳定性计算 54

7.3 实腹式轴心受压构件的局部稳定和屈曲后强度 57

7.4 轴心受力构件的计算长度和容许长细比 57

7.5 轴心受压构件的支撑 59

7.6 单边连接的单角钢 60

# 8 拉弯、压弯构件 61

8.1 截面强度计算 61

8.2 构件的稳定性计算 61

8.3 框架柱的计算长度 63

8.4 压弯构件的局部稳定和屈曲后强度 65

8.5 承受次弯矩的桁架杆件 65

# 9 加劲钢板剪力墙 67

9.1 一般规定 67

9.2 加劲钢板剪力墙的计算 67

9.3 构造要求 69

# 10 塑性及弯矩调幅设计 70

10.1 一般规定 70

10.2 弯矩调幅设计要点 71

10.3 构件的计算 71

10.4 容许长细比和构造要求 72

# 11 连接 73

11.1 一般规定 73

11.2 焊缝连接计算 77

11.3 焊缝连接构造要求 82

11.4 紧固件连接计算 84

11.5 紧固件连接构造要求 87

11.6 销轴连接 89

11.7 钢管法兰连接构造 92

# 12 节点 94

12.1 一般规定 94

12.2 连接板节点 94

12.3 梁柱连接节点 103

12.4 铸钢节点 105

12.5 预应力索节点 106

12.6 支座 107

12.7 柱脚 107

# 13 钢管连接节点 114

13.1 一般规定 114

13.2 构造要求 115

13.3 圆钢管直接焊接节点和局部加劲节点的计算 121

13.4 矩形钢管直接焊接节点和局部加劲节点的计算 142

# 14 钢与混凝土组合梁 145

14.1 一般规定 145

14.2 组合梁设计 153

14.3 抗剪连接件的计算 155

14.4 挠度计算 157

14.5 负弯矩区裂缝宽度计算 157

14.6 纵向抗剪计算 158

14.7 构造要求 160

# 15 钢管混凝土柱及节点 161

15.1 一般规定 161

15.2 矩形钢管混凝土柱 162

15.3 圆形钢管混凝土柱 162

15.4 钢管混凝土柱与钢梁连接节点 163

16 疲劳计算及防脆断设计 164

16.1 一般规定 164

16.2 疲劳计算 166

16.3 构造要求 176

16.4 防脆断设计 177

# 17 钢结构抗震性能化设计 180

17.1 一般规定 180

17.2 计算要点 186

17.3 基本抗震措施 190

# 18 钢结构防护 195

18.1 抗火设计 195

18.2 防腐蚀设计 196

18.3 隔热 199

附录A 常用建筑结构体系 202

附录H 无加劲钢管直接焊接节点刚度判别 208

附录J 钢与混凝土组合梁的疲劳验算 213

# 1总则

1.0.1 本次修订根据多年来的工程经验和研究成果, 同时总结《钢结构设计规范》GB 50017- 2003(以下简称原规范)的应用情况和存在的问题, 对部分内容进行了补充和调整, 使钢结构规范从构件规范成为真正的结构标准, 切实指导设计人员的钢结构设计, 并为合理的钢结构规范体系的完善奠定基础。本次修订调整较大, 增加了结构分析与稳定性设计、加劲钢板剪力墙、钢管混凝土柱及节点、钢结构抗震性能化设计等方面内容, 引入了Q345GJ、Q460等钢材, 补充完善了材料及材料选用、各种钢结构构件及节点的承载力极限设计方法、弯矩调幅设计法、钢结构防护等方面内容。本次修订力求实现房屋、铁路、公路、港口和水利水电工程钢结构共性技术问题、设计方法的统一。

本次修订力求实现房屋、铁路、公路、港口和水利水电工程钢结构共性技术问题、设计方法的统一。

1.0.3 对有特殊设计要求 (如抗震设防要求、防火设计要求等)和在特殊情况下的钢结构 (如高耸结构、板壳结构、特殊构筑物以及受高温、高压或强烈侵蚀作用的结构) 尚应符合国家现行有关专门规范和标准的规定。当进行构件的强度和稳定性及节点的强度计算时, 除钢管连接节点外, 由冷弯成型钢材制作的构件及其连接尚应符合相关标准规范的规定。另外, 本标准与相关的标准规范间有一定的分工和衔接, 执行时尚应符合相关标准规范的规定。

# 2 术语和符号

# 2.1 术语

本次修订根据现行国家标准《工程结构设计通用符号标准》GB/T50132、《工程结构设计基本术语标准》GB/T50083并结合本标准的具体情况进行部分修改,删除了原规范中非钢结构专用术语及不推荐使用的结构术语,具体有:强度、承载能力、强度标准值、强度设计值、橡胶支座、弱支撑框架;增加了部分常用的钢结构术语及与抗震相关的术语,具体有:直接分析设计法、框架- 支撑结构、钢板剪力墙、支撑系统、消能梁段、中心支撑框架、偏心支撑框架、屈曲约束支撑、弯矩调幅设计、畸变屈曲、塑性耗能区、弹性区。修改了下列术语:组合构件修改为焊接截面;通用高厚比修改为正则化宽厚比,对于构件定义为正则化长细比。

# 2.2 符号

基本沿用了原规范的符号,只列出常用的符号,并且对其中部分符号进行了修改,以求与国际通用符号保持一致;当采用多个下标时,一般按材料类别、受力状态、部位、方向、原因和性质的顺序排列。对于其他不常用的符号,标准条文及说明中已进行解答。增加的符号钢号修正系数  $\epsilon_{\mathrm{k}}$  取值按表1采用。

表1 钢号修正系数  $\epsilon_{\mathrm{k}}$  取值  

<table><tr><td>钢材牌号</td><td>Q235</td><td>Q345</td><td>Q390</td><td>Q420</td><td>Q460</td></tr><tr><td>εk</td><td>1</td><td>0.825</td><td>0.776</td><td>0.748</td><td>0.715</td></tr></table>

# 3 基本设计规定

# 3.1 一般规定

3.1.1 为满足建筑方案的要求并从根本上保证结构安全,设计内容除构件设计外还应包括整个结构体系的设计。本次修订补充有关钢结构设计的基本要求,包括结构方案、材料选用、内力分析、截面设计、连接构造、耐久性、施工要求、抗震设计等。

进行钢结构设计时,本条所规定的设计内容必须完成。关于结构方案的选择,可根据相关理论及工程实践经验按照本标准第3章的规定进行,材料选择的规定见第4.3节,内力分析方面的规定见第5章,第6章~第9章规定了主要受力构件的截面设计,第11章、第12章为连接及节点设计的相关规定,与抗震相关的规定统一见第17章,钢结构防护方面的规定见第18章,其他各章为关于特定构件或节点的规定。对于某些结构可采用本标准第10章规定的塑性或弯矩调幅设计法,值得说明的是,这类结构进行抗震设计时,不管采用何种抗震设计途径,采用的内力均应为经过调整后的内力。

3.1.2 原规范采用以概率理论为基础的极限状态设计法,其中设计的目标安全度是按可靠指标校准值的平均值进行总体控制的。

遵照现行国家标准《建筑结构可靠度设计统一标准》GB50068,本标准继续沿用以概率论为基础的极限设计方法并以应力形式表达的分项系数设计表达式进行设计计算,钢结构设计标准采用的最低  $\beta$  值为3.2。

关于钢结构的疲劳计算,由于疲劳极限状态的概念还不够确切,对各种有关因素研究不足,只能沿用过去传统的容许应力设计法,即将过去以应力比概念为基础的疲劳设计改为以应力幅为

准的疲劳强度设计。

3.1.3 本标准继续沿用原规范采用的以概率理论为基础的极限状态设计方法,同时以应力表达式的分项系数设计表达式进行强度设计计算,以设计值与承载力的比值的表达方式进行稳定承载力设计。

承载能力极限状态可理解为结构或构件发挥允许的最大承载功能的状态。结构或构件由于塑性变形而使其几何形状发生显著改变,虽未到达最大承载能力,但已彻底不能使用,也属于达到这种极限状态;另外,如结构或构件的变形导致内力发生显著变化,致使结构或构件超过最大承载功能,同样认为达到承载能力极限状态。

正常使用极限状态可理解为结构或构件达到使用功能上允许的某个限值的状态。如某些结构必须控制变形、裂缝才能满足使用要求,因为过大的变形会造成房屋内部粉刷层脱落、填充墙和隔断墙开裂,以及屋面积水等后果,过大的裂缝会影响结构的耐久性,同时过大的变形或裂缝也会使人们在心理上产生不安全感。

3.1.4 本条基本沿用原规范第3.1.3条,增加补充规定:可以根据实际情况调整构件的安全等级;对破坏后将产生严重后果的重要构件和关键传力部位,宜适当提高其安全等级;对一般结构中的次要构件及可更换构件,可根据具体情况适当降低其重要性系数。

3.1.5 荷载效应的组合原则是根据现行国家标准《建筑结构可靠度设计统一标准》GB50068的规定,结合钢结构的特点提出来的。对荷载效应的偶然组合,统一标准只作出原则性的规定,具体的设计表达式及各种系数应符合专门标准规范的有关规定。对于正常使用极限状态,钢结构一般只考虑荷载效应的标准组合,当有可靠依据和实践经验时,亦可考虑荷载效应的频遇组合。对钢与混凝土组合梁及钢管混凝土柱,因需考虑混凝土在长期荷载作用下的蠕变影响,除应考虑荷载效应的标准组合外,尚

应考虑准永久组合。

3.1.6 根据现行国家标准《建筑结构可靠度设计统一标准》GB50068,结构或构件的变形属于正常使用极限状态,应采用荷载标准值进行计算;而强度、疲劳和稳定属于承载能力极限状态,在设计表达式中均考虑了荷载分项系数,采用荷载设计值(荷载标准值乘以荷载分项系数)进行计算,但其中疲劳的极限状态设计目前还处在研究阶段,所以仍沿用原规范按弹性状态计算的容许应力幅的设计方法,采用荷载标准值进行计算。钢结构的连接强度虽然统计数据有限,尚无法按可靠度进行分析,但已将其容许应力用校准的方法转化为以概率理论为基础的极限状态设计表达式(包括各种抗力分项系数),故采用荷载设计值进行计算。

3.1.7 直接承受动力荷载指直接承受冲击等,不包括风荷载和地震作用。虽然对于疲劳计算是应该乘以动力系数的,但由于一般的动力系数已在各个构造细节分类的疲劳强度(S- N)曲线中反映,因此,疲劳计算时采用的标准值不乘动力系数。

3.1.8 由于不同的施工张拉方法可能对预应力索膜结构成型后的受力状态产生影响,故为了确保结构安全,一般情况下均应对其进行从张拉开始到张拉成型后加载的全过程仿真分析。

3.1.9 本条为承载能力极限状态设计的基本表达式,适用于本标准结构构件的承载力计算。

符号S在现行国家标准《建筑结构荷载规范》GB50009中为荷载组合的效应设计值;在现行国家标准《建筑抗震设计规范》GB50011中为地震作用效应与其他荷载效应基本组合的设计值;在现行国家标准《混凝土结构设计规范》GB50010中为以内力形式表达。在本条中,强度计算时,以应力形式表达;稳定计算时,以内力设计值与承载力比值的形式表达。

式(3.1.9- 3)适用于按本标准第17章的规定采用抗震性能化设计的钢结构。

3.1.10 在各种偶然作用(罕遇自然灾害、人为过失及灾害)

下,结构应能保证必要的鲁棒性(防连续倒塌能力)。本次修订对倒塌可能引起严重后果的重要结构,增加了防连续倒塌的设计要求。

3.1.11 钢结构设计对钢结构工程的造价和质量产生决定性的影响,因此除考虑合理选择结构体系外,还应考虑制作、运输和安装的便利性和经济性。

3.1.12、3.1.13 本条提出在设计文件(如图纸和材料订货单等)中应注明的一些事项,这些事项都与保证工程质量密切相关。其中钢材的牌号应与有关钢材的现行国家标准或其他技术标准相符;对钢材性能的要求,凡我国钢材标准中各牌号能基本保证的项目可不再列出,只提附加保证和协议要求的项目;设计文件中还应注明所选用焊缝或紧固件连接材料的型号、强度级别及其应符合的材料标准和检验、验收应符合的技术标准。

# 3.2 结构体系

3.2.1 本条为选择钢结构体系时需要遵循的基本原则。

1 结构体系的选择不只是单一的结构合理性问题,同时受到建筑及工艺要求、经济性、结构材料和施工条件的制约,是一个综合的技术经济问题,应全面考虑确定;

2 成熟结构体系是在长期工程实践基础上形成的,有利于保证设计质量。钢结构材料性能的优越性给结构设计提供了更多的自由度,应该鼓励选用新型结构体系,但由于新型结构体系缺少实践检验,因此必须进行更为深入的分析,必要时需结合试验研究加以验证。

3.2.2 本条是建筑结构体系布置的一般原则,也是钢结构体系布置时要遵循的基本原则。

钢结构本身具有自重较小的优势,采用轻质隔墙和围护等可以使这一轻质的优势充分发挥;同时由于钢结构刚度较小,一般轻质隔墙和围护能适应较大的变形,而且轻质隔墙对结构刚度的影响也相对较小。

3.2.3 结构刚度是随着结构的建造过程逐步形成的, 荷载也是分步作用在刚度逐步形成的结构上, 其内力分布与将全部荷载一次性施加在最终成形结构上进行受力分析的结果有一定的差异, 对于超高层钢结构, 这一差异会比较显著, 因此应采用能够反映结构实际内力分布的分析方法; 对于大跨度和复杂空间钢结构, 特别是非线性效应明显的索结构和预应力钢结构, 不同的结构安装方式会导致结构刚度形成路径的不同, 进而影响结构最终成形时的内力和变形。结构分析中, 应充分考虑这些因素, 必要时进行施工模拟分析。

# 3.3 作用

3.3.1 结构重要性系数  $\gamma_{0}$  应按结构构件的安全等级、设计工作寿命并考虑工作经验确定。对设计寿命为 25 年的结构构件, 大体上属于替换性构件, 其可靠度可适当降低, 重要性系数可按经验取为 0.95。

在现行国家标准《建筑结构荷载规范》GB50009中, 将屋面均布活荷载标准值规定为  $0.5 \mathrm{kN} / \mathrm{mm}^{2}$ , 并注明"对不同结构可按有关设计规范的规定采用, 但不得低于  $0.3 \mathrm{kN} / \mathrm{mm}^{2}$ "。本标准沿用原规范的规定, 对支承轻屋面的构件或结构, 当受荷的水平投影面积超过  $60 \mathrm{~m}^{2}$  时, 屋面均布活荷载标准值取为  $0.3 \mathrm{kN} / \mathrm{mm}^{2}$  。这个取值仅适用于只有一个可变荷载的情况, 当有两个及以上可变荷载考虑荷载组合值系数参与组合时 (如尚有积灰荷载), 屋面活荷载仍应取  $0.5 \mathrm{kN} / \mathrm{mm}^{2}$  。另外, 由于门式刚架轻型房屋的风荷载和雪荷载等另有规定, 故需按相关标准规范取值。

3.3.2 本条中关于吊车横向水平荷载的增大系数  $\alpha$  沿用原规范的规定。

现行国家标准《起重机设计规范》GB/T3811规定起重机工作级别为  $\mathrm{A} 1 \sim \mathrm{A} 8$  级, 它是利用等级 (设计寿命期内总的工作循环次数) 和荷载谱系数综合划分的。为便于计算, 本标准所指的工作制与现行国家标准《建筑结构荷载规范》GB50009中的

荷载状态相同,即轻级工作制(轻级载荷状态)吊车相当于  $\mathrm{A1} \sim$  A3 级,中级工作制相当于 A4、A5 级,重级工作制相当于  $\mathrm{A6} \sim$  A8 级,其中 A8 为特重级。这样区分在一般情况下是可以的,但并没有全面反映工作制的含义,因为起重机工作制与其使用等级关系很大,故设计人员在按工艺专业提供的起重机级别来确定吊车的工作制时,尚应根据起重机的具体操作情况及实践经验考虑,必要时可做适当调整。

3.3.3 本条规定的屋盖结构悬挂起重机和电动葫芦在每一跨间每条运行线路上考虑的台数,系按设计单位的使用经验确定。

3.3.5 本条为原规范第 8.1.5 条的修改和补充,增加了对于温度作用的原则性规定和围护构件为金属压型钢板房屋的温度区段规定。

# 3.4 结构或构件变形及舒适度的规定

3.4.1 结构位移限值与结构体系密切相关,该部分内容见本标准附录 B 第 B.2 节。

多遇地震和风荷载下结构层间位移的限制,主要是防止非结构构件和装饰材料的损坏,与非结构构件本身的延性性能及其与主体结构连接方式的延性相关。玻璃幕墙、砌块隔墙等视为脆性非结构构件,金属幕墙、各类轻质隔墙等视为延性非结构构件,砂浆砌筑、无平动或转动余地的连接视为刚性连接,通过柔性材料过渡的或有平动、转动余地的连接可视为柔性连接。脆性非结构构件采用刚性连接时,层间位移角限值宜适当减小。

3.4.2 由于孔洞对整个构件抗弯刚度的影响一般很小,故习惯上均按毛截面计算。

3.4.3 起拱的目的是为了改善外观和符合使用条件,因此起拱的大小应视实际需要而定,不能硬性规定单一的起拱值。例如,大跨度吊车梁的起拱度应与安装吊车轨道时的平直度要求相协调,位于飞机库大门上面的大跨度桁架的起拱度应与大门顶部的吊挂条件相适应,等等。但在一般情况下,起拱度可以用恒载标

准值加  $1 / 2$  活载标准值所产生的挠度来表示。这是国内外习惯用的,亦是合理的。按照这个数值起拱,在全部荷载作用下构件的挠度将等于  $\frac{1}{2} v_{\mathrm{Q}}$ ,由可变荷载产生的挠度将围绕水平线在  $\pm \frac{1}{2} v_{\mathrm{Q}}$  范围内变动。当然用这个方法计算起拱度往往比较麻烦,有经验的设计人员可以参考某些技术资料用简化方法处理,如对跨度  $L \geqslant 15\mathrm{m}$  的三角形屋架和  $L \geqslant 24\mathrm{m}$  的梯形或平行弦桁架,其起拱度可取为  $L / 500$ 。

3.4.4 钢结构由于材料强度高,满足承载力要求所需的结构刚度相对较小,从而使结构的振动问题显现出来,主要包括活载引起的楼面局部竖向振动和大悬挑体块的整体竖向振动、风荷载作用下超高层结构的水平向振动,一般以控制结构的加速度响应为目标。

# 3.5 截面板件宽厚比等级

截面板件宽厚比指截面板件平直段的宽度和厚度之比,受弯或压弯构件腹板平直段的高度与腹板厚度之比也可称为板件高厚比。

3.5.1 绝大多数钢构件由板件构成,而板件宽厚比大小直接决定了钢构件的承载力和受弯及压弯构件的塑性转动变形能力,因此钢构件截面的分类,是钢结构设计技术的基础,尤其是钢结构抗震设计方法的基础。原规范关于截面板件宽厚比的规定分散在受弯构件、压弯构件的计算及塑性设计各章节中。

根据截面承载力和塑性转动变形能力的不同,国际上一般将钢构件截面分为四类,考虑到我国在受弯构件设计中采用截面塑性发展系数  $\gamma_{\mathrm{x}}$ ,本次修订将截面根据其板件宽厚比分为5个等级。

1 S1级:可达全截面塑性,保证塑性铰具有塑性设计要求的转动能力,且在转动过程中承载力不降低,称为一级塑性截面,也可称为塑性转动截面;此时图1所示的曲线1可以表示其

弯矩- 曲率关系,  $\phi_{\mathrm{p}_{2}}$  一般要求达到塑性弯矩  $M_{\mathrm{p}}$  除以弹性初始刚度得到的曲率  $\phi_{\mathrm{p}}$  的8倍  $\sim 15$  倍;

2 S2级截面:可达全截面塑性,但由于局部屈曲,塑性铰转动能力有限,称为二级塑性截面;此时的弯矩- 曲率关系见图1所示的曲线  $2, \phi_{\mathrm{p}_{1}}$  大约是  $\phi_{\mathrm{p}}$  的2倍  $\sim 3$  倍;

3 S3级截面:翼缘全部屈服,腹板可发展不超过1/4截面高度的塑性,称为弹塑性截面;作为梁时,其弯矩- 曲率关系如图1所示的曲线3;

4 S4级截面:边缘纤维可达屈服强度,但由于局部屈曲而不能发展塑性,称为弹性截面;作为梁时,其弯矩- 曲率关系如图1所示的曲线4;

5 S5级截面:在边缘纤维达屈服应力前,腹板可能发生局部屈曲,称为薄壁截面;作为梁时,其弯矩- 曲率关系为图1所示的曲线5。

![](images/f8773766a425c677fb9027e2ff51ef8bede34512e4edd075dcef4db2476c18bb.jpg)  
图1 截面的分类及其转动能力

![](images/62d6a6fb9e96b164fd2b11d9e729aced85e267389beae599adafa49362da1dd6.jpg)

![](images/f41db616cb1f81f92227aa50e5b9f91fba41953411683da7bceb20a565fdaecc.jpg)

截面的分类决定于组成截面板件的分类。

对工字形截面的翼缘,三边简支一边自由的板件的屈曲系数  $K$  为0.43,按式(1)计算,临界应力达到屈服应力  $f_{\mathrm{y}} = 235 \mathrm{~N} / \mathrm{mm}^{2}$  时板件宽厚比为18.6。

$$
\left(\frac{b_{1}}{t}\right)_{\mathrm{y}} = \sqrt{\frac{K\pi^{2}E}{12(1 - \nu^{2})f_{\mathrm{y}}}} \tag{1}
$$

式中:  $K$  ——屈曲系数;

$E$  ——钢材弹性模量;

$f_{\mathrm{y}}$  ——钢材屈服强度;

$\nu$  ——钢材的泊松比。

五级分类的界限宽厚比分别是  $\left(\frac{b_{1}}{t}\right)_{\mathrm{y}}$  的0.5、0.6、0.7、0.8和1.1倍取整数。带有自由边的板件,局部屈曲后可能带来截面刚度中心的变化,从而改变构件的受力,所以即使S5级可采用有效截面法计算承载力,本次修订时仍然对板件宽厚比给予限制。

对箱形截面的翼缘,四边简支板的屈曲系数  $K$  为4,按式(1)计算,临界应力达到屈服应力  $f_{\mathrm{y}} = 235 \mathrm{~N} / \mathrm{mm}^{2}$  时板件宽厚比为56.29。S1级、S2级、S3级和S4级分类的界限宽厚比分别为  $\left(\frac{b}{t}\right)_{\mathrm{y}}$  的0.5、0.6、0.7和0.8倍并适当调整成整数。对S5级,因为两纵向边支承的翼缘有屈曲后强度,所以板件宽厚比不再作额外限制。四边简支腹板承受压弯荷载时,屈曲系数按下式计算,其中参数  $\alpha_{0}$  按本标准式(3.5.1)计算:

$$
K = \frac{16}{\sqrt{(2 - \alpha_{0})^{2} + 0.112\alpha_{0}^{2} + 2 - \alpha_{0}}} \tag{2}
$$

屈服宽厚比、0.5倍~0.8倍的屈服宽厚比,以及四个分级界限宽厚比的对比见图2,考虑到不同等级的宽厚比的用途不同,没有严格地按照屈服高厚比的倍数,如厂房跨度大,截面高,截面希望高一些,腹板较薄,得到翼缘的约束大,宽厚比适当放大,而截面宽厚比等级为S1级或S2级的,往往是抗震设计的民用建筑,在作为框架梁设计为塑性耗能区时  $\left(\alpha_{0} = 2\right)$ ,要求在设防烈度的地震作用下形成塑性铰,所以宽厚比反而比0.5、0.6的倍数更加严格。

缺陷敏感型的理想圆柱壳,其临界应力是  $\sigma_{\mathrm{cr}} = 0.3 \frac{E_{t}}{D}$ ,其屈曲荷载严重依赖于圆柱壳初始缺陷的大小,而民用建筑的钢管构件不属于薄壳范畴,初始弯曲相对于板厚一般小于  $w_{0} / t<$

![](images/5e039c0586815f35413e50d8613337927d02f1a8dcb4562ee695ad3c29753e84.jpg)  
图2腹板分级的界限高厚比的对比

0.2,此时真实的临界荷载与理想弹性临界荷载的比值在0.5左右,即  $\sigma_{\mathrm{cr}} \approx 0.15 \frac{E t}{D} = f_{\mathrm{y}}$ ,临界应力达到屈服应力的直径厚度比值计算如下:

$$
\left[\frac{D}{t}\right]_{\mathrm{y}} = \frac{0.15 E}{f_{\mathrm{y}}} = 131.5 \tag{3}
$$

宽厚比/屈服轻厚比为0.5、0.6、0.7和0.8的数据也在表2给出,本次修订的S1级、S2级、S3级和S4级分级界限采用了欧洲钢结构设计规范EC3:Design of steel structures的规定。

综上所述,各种截面屈曲宽厚比和标准取值比较见表2。

表2各种截面屈曲宽厚比和标准取值比较  

<table><tr><td></td><td>宽厚比/屈服
宽厚比</td><td>1.0</td><td>0.5</td><td>0.6</td><td>0.7</td><td>0.8</td><td>备 注</td></tr><tr><td rowspan="2">翼缘</td><td>三边支承一边自由</td><td>18.46</td><td>9.23</td><td>11.07</td><td>12.92</td><td>14.77</td><td>屈曲系数K=0.43</td></tr><tr><td>标准取值</td><td>-</td><td>9</td><td>11</td><td>13</td><td>15</td><td>-</td></tr></table>

续表2  

<table><tr><td></td><td colspan="2">宽厚比/屈服
宽厚比</td><td>1.0</td><td>0.5</td><td>0.6</td><td>0.7</td><td>0.8</td><td>备 注</td></tr><tr><td rowspan="3">箱形截面翼缘</td><td colspan="2">四边支承,轴压</td><td>56.29</td><td>28.15</td><td>33.78</td><td>39.41</td><td>45.04</td><td>屈曲系数K=4</td></tr><tr><td rowspan="2">标准取值</td><td>箱形柱</td><td>—</td><td>30</td><td>35</td><td>40</td><td>45</td><td rowspan="2">用作柱子时,因为腹板的存在,当翼缘的屈曲波长变化,屈曲系数提高,所以标准取值略有放大,用作梁时则因为塑性变形要求高,所以适当加严</td></tr><tr><td>箱形梁</td><td>—</td><td>25</td><td>32</td><td>37</td><td>42</td></tr><tr><td rowspan="2">圆钢管</td><td colspan="2">两边支承,轴压</td><td>131.5</td><td>65.8</td><td>78.9</td><td>92.05</td><td>105.2</td><td>—</td></tr><tr><td colspan="2">标准取值</td><td>—</td><td>50</td><td>70</td><td>90</td><td>100</td><td>参照了欧洲钢结构设计规范EC3</td></tr></table>

另外,表3.5.1压弯构件腹板的截面板件宽厚比等级限值与其应力状态相关,除塑性耗能区部分及S5级截面,其值可考虑采用  $\epsilon_{\sigma}$  修正,  $\epsilon_{\sigma}$  为应力修正因子,  $\epsilon_{\sigma} = \sqrt{f_{\mathrm{y}} / \sigma_{\mathrm{max}}}$ 。

# 4 材料

# 4.1 钢材牌号及标准

4.1.1 钢结构用钢材应为按国家现行标准所规定的性能、技术与质量要求生产的钢材。本条增列了近年来已成功使用的Q460钢及《建筑结构用钢板》GB/T19879－2015中的GJ系列钢材。《建筑结构用钢板》GB/T19879－2015中的Q345GJ钢与《低合金高强度结构钢》GB/T1591－2008中的Q345钢的力学性能指标相近,二者在各厚度组别的强度设计值十分接近。因此一般情况下采用Q345钢比较经济,但Q345GJ钢中微合金元素含量得到了控制,塑性性能较好,屈服强度变化范围小,有冷加工成型要求(如方矩管)或抗震要求的构件宜优先采用。需要说明的是,符合现行国家标准《建筑结构用钢板》GB/T19879的GJ系列钢材各项指标均优于普通钢材的同级别产品。如采用GJ钢代替普通钢材,对于设计而言可靠度更高。Q420钢、Q460钢厚板已在大型钢结构工程中批量应用,成为关键受力部位的主选钢材。调研和试验结果表明,其整体质量水平还有待提高,在工程应用中应加强监测。结构用钢板、型钢等产品的尺寸规格、外形、重量和允许偏差应符合相关的现行国家标准的规定,但当前钢结构材料市场的产品厚度负偏差现象普遍,调研发现在厚度小于16mm时尤其严重。因此必要时设计可附加要求,限定厚度负偏差(现行国家标准《建筑结构用钢板》GB/T19879规定不得超过0.3mm)。

Q420钢、Q460钢厚板已在大型钢结构工程中批量应用,成为关键受力部位的主选钢材。调研和试验结果表明,其整体质量水平还有待提高,在工程应用中应加强监测。

结构用钢板、型钢等产品的尺寸规格、外形、重量和允许偏差应符合相关的现行国家标准的规定,但当前钢结构材料市场的产品厚度负偏差现象普遍,调研发现在厚度小于16mm时尤其严重。因此必要时设计可附加要求,限定厚度负偏差(现行国家标准《建筑结构用钢板》GB/T19879规定不得超过0.3mm)。

4.1.2 在钢结构制造中,由于钢材质量和焊接构造等原因,当构件沿厚度方向产生较大应变时,厚板容易出现层状撕裂,对沿厚度方向受拉的接头更为不利。为此,需要时应采用厚度方向性能钢板。防止板材产生层状撕裂的节点、选材和工艺措施可参照

现行国家标准《钢结构焊接规范》GB50661。

4.1.3 通过添加少量合金元素  $\mathrm{Cu}$  、P、Cr、Ni等,使其在金属基体表面形成保护层,以提高耐大气腐蚀性能的钢称为耐候钢。耐候结构钢分为高耐候钢和焊接耐候钢两类,高耐候结构钢具有较好的耐大气腐蚀性能,而焊接耐候钢具有较好的焊接性能。耐候结构钢的耐大气腐蚀性能为普通钢的2倍~8倍。因此,当有技术经济依据时,将耐候钢用于外露大气环境或有中度侵蚀性介质环境中的重要钢结构,可取得较好的效果。

4.1.4 本条关于铸钢件的材料,增加了应用于焊接结构的铸钢。4.1.5 采用本标准未列出的其他牌号钢材时宜按照现行国家标准《建筑结构可靠度设计统一标准》GB50068进行统计分析,经试验研究、专家论证,确定其设计指标。为保证钢材质量与性能要求,采用新钢材或国外钢材时可按下列要求进行设计控制:

(1)产品符合相关的国家或国际钢材标准要求和设计文件要求,对新研制的钢材,以经国家产品鉴定认可的企业产品标准作为依据,有质量证明文件;(2)钢材生产厂要求通过国际或国内生产过程质量控制认证;(3)对实际产品进行专门的验证试验和统计分析,判定质量等级,得出设计强度取值。检测内容包括钢材的化学成分、力学性能、外形尺寸、表面质量、工艺性能及约定的其他附加保证性能的指标或参数。其中,力学性能的检测,按照以下规定:

1 对于已有国家材料标准,但尚未列入钢结构设计标准的钢材:

1)对每一牌号每个厚度组别的钢材,至少应提供30组钢材力学性能和化学成分数据;

2)提交30个样本试件(取自不同型材和炉号)进行复核性试验;

3)汇总两组数据进行统计分析,初步确定抗力分项系数和设计强度,由《钢结构设计标准》国家标准管理组审核、试用;

4) 经过对 3 个(或 3 个以上)钢厂的同类产品进行调研、试验和统计分析后,列入设计标准;

5) 当有可靠依据时,可参照同类产品的设计指标使用,比如应用 Q420GJ 钢可采用 Q420 钢材指标。

2 对国外进口且满足国际材料标准的钢材:

1) 如既有国外标准,又有相同或相近中国标准,应按中国钢结构工程施工质量验收规范要求验收,可就近就低按中国标准规范取用设计强度,在具体工程中使用;

2) 如有国外标准,但无相近中国标准可供参照,则将材料质量证明文件和验收试验资料提供给《钢结构设计标准》国家标准管理组,经统计分析和专家会商后确定设计强度,在具体工程中使用。

3 常用的钢材国家标准如下:

《碳素结构钢》GB/T700

《低合金高强度结构钢》GB/T1591

《建筑结构用钢板》GB/T19879

《厚度方向性能钢板》GB/T5313

《结构用无缝钢管》GB/T8162

《建筑结构用冷成型焊接圆钢管》JG/T381

《建筑结构用冷弯矩形钢管》JG/T178

《耐候结构钢》GB/T4171

《一般工程用铸造碳钢件》GB/T11352

《焊接结构用铸钢件》GB/T7659

《钢拉杆》GB/T20934

《热轧型钢》GB/T706

《热轧H型钢和剖分T型钢》GB/T11263

《焊接H型钢》YB3301

《重要用途钢丝绳》GB8918

《预应力混凝土用钢绞线》GB/T5224

《高强度低松弛预应力热镀锌钢绞线》YB/T152

# 4.2 连接材料型号及标准

4.2.1 在钢结构用焊接材料中,新增加了埋弧焊用焊丝及焊剂的相关标准。

4.2.2 在钢结构紧固件中,新列入了螺栓球节点用的高强度螺栓。铆钉连接目前极少采用,鉴于在旧结构的修复工程中或有特殊需要处仍有可能遇到铆钉连接,故本标准予以保留。

# 4.3 材料选用

4.3.1 本条提出了合理选用钢材应综合考虑的基本要素。荷载特征即静荷载、直接动荷载或地震作用,应力状态要考虑是否为疲劳应力、残余应力,连接方法要考虑焊接还是螺栓连接,钢材厚度对于其强度、韧性、抗层状撕裂性能均有较大的影响,工作环境包括温度、湿度及环境腐蚀性能。

4.3.2 本条为强制性条文。规定了承重结构的钢材应具有的力学性能和化学成分等合格保证的项目,分述如下:

1 抗拉强度。钢材的抗拉强度是衡量钢材抵抗拉断的性能指标,它不仅是一般强度的指标,而且直接反映钢材内部组织的优劣,并与疲劳强度有着比较密切的关系。

2 断后伸长率。钢材的伸长率是衡量钢材塑性性能的指标。钢材的塑性是在外力作用下产生永久变形时抵抗断裂的能力。因此承重结构用的钢材,不论在静力荷载或动力荷载作用下,还是在加工制作过程中,除了应具有较高的强度外,尚应要求具有足够的伸长率。

3 屈服强度(或屈服点)。钢材的屈服强度(或屈服点)是衡量结构的承载能力和确定强度设计值的重要指标。碳素结构钢和低合金结构钢在受力到达屈服强度以后,应变急剧增长,从而使结构的变形迅速增加以致不能继续使用。所以钢结构的强度设计值一般都是以钢材屈服强度为依据而确定的。对于一般非承重或由构造决定的构件,只要保证钢材的抗拉强度和断后伸长率即

能满足要求;对于承重的结构则必须具有钢材的抗拉强度、伸长率、屈服强度三项合格的保证。

4 冷弯试验。钢材的冷弯试验是衡量其塑性指标之一,同时也是衡量其质量的一个综合性指标。通过冷弯试验,可以检查钢材颗粒组织、结晶情况和非金属夹杂物分布等缺陷,在一定程度上也是鉴定焊接性能的一个指标。结构在制作、安装过程中要进行冷加工,尤其是焊接结构焊后变形的调直等工序,都需要钢材有较好的冷弯性能。而非焊接的重要结构(如吊车梁、吊车桁架、有振动设备或有大吨位吊车厂房的屋架、托架,大跨度重型桁架等)以及需要弯曲成型的构件等,亦都要求具有冷弯试验合格的保证。

5 硫、磷含量。硫、磷都是建筑钢材中的主要杂质,对钢材的力学性能和焊接接头的裂纹敏感性都有较大影响。硫能生成易于熔化的硫化铁,当热加工或焊接的温度达到  $800^{\circ}\mathrm{C} \sim 1200^{\circ}\mathrm{C}$  时,可能出现裂纹,称为热脆;硫化铁又能形成夹杂物,不仅会促使钢材起层,还会引起应力集中,降低钢材的塑性和冲击韧性。硫又是钢中偏析最严重的杂质之一,偏析程度越大越不利。磷是以固溶体的形式溶解于铁素体中,这种固溶体很脆,加以磷的偏析比硫更严重,形成的富磷区促使钢变脆(冷脆),降低钢的塑性、韧性及可焊性。因此,所有承重结构对硫、磷的含量均应有合格保证。

6 碳当量。在焊接结构中,建筑钢的焊接性能主要取决于碳当量,碳当量宜控制在  $0.45\%$  以下,超出该范围的幅度愈多,焊接性能变差的程度愈大。《钢结构焊接规范》GB 50661 根据碳当量的高低等指标确定了焊接难度等级。因此,对焊接承重结构尚应具有碳当量的合格保证。

7 冲击韧性(或冲击吸收能量)表示材料在冲击载荷作用下抵抗变形和断裂的能力。材料的冲击韧性值随温度的降低而减小,且在某一温度范围内发生急剧降低,这种现象称为冷脆,此温度范围称为"韧脆转变温度"。因此,对直接承受动力荷载或需验算疲劳的构件或处于低温工作环境的钢材尚应具有冲击韧性

合格保证。

4.3.3、4.3.4 规定了选材时对钢材的冲击韧性的要求,原规范中仅对需要验算疲劳的结构钢材提出了冲击韧性的要求,本次修订将范围扩大,针对低温条件和钢板厚度作出更详细的规定,可总结为表3的要求。

表3 钢板质量等级选用  

<table><tr><td rowspan="2" colspan="2"></td><td colspan="4">工作温度(℃)</td></tr><tr><td>T&amp;gt;0</td><td>-20&lt;t&gt; -40&lt;t&gt; -20</td><td></td><td></td></tr><tr><td rowspan="2">不需验
算疲劳</td><td>非焊
接结构</td><td>B(允许用A)</td><td rowspan="2">B</td><td rowspan="2">B</td><td rowspan="4">受拉构件及承重结构的受拉板件:1.板厚或直径小于40mm;C;2.板厚或直径不小于40mm;D;3.重要承重结构的受拉板材宜选建筑结构用钢板</td></tr><tr><td>焊接
结构</td><td>B
(允许用Q345A~Q420A)</td></tr><tr><td rowspan="2">需验算
疲劳</td><td>非焊接
结构</td><td>B</td><td>Q235B Q390C
Q345GJC Q420C
Q345B Q460C</td><td>Q235C Q390D
Q345GJC Q420D
Q345C Q460D</td></tr><tr><td>焊接
结构</td><td>B</td><td>Q235C Q390D
Q345GJC Q420D
Q345C Q460D</td><td>Q235D Q390E
Q345GJD Q420E
Q345D Q460E</td></tr></table>


</t>

由于钢板厚度增大,硫、磷含量过高会对钢材的冲击韧性和抗脆断性能造成不利影响,因此承重结构在低于  $- 20^{\circ}\mathrm{C}$  环境下工作时,钢材的硫、磷含量不宜大于  $0.030\%$ ;焊接构件宜采用较薄的板件;重要承重结构的受拉厚板宜选用细化晶粒的钢板。

严格来说,结构工作温度的取值与可靠度相关。为便于使用,在室外工作的构件,本标准的结构工作温度可按国家标准《采暖通风与空气调节设计规范》GBJ19- 87(2001年版)的最低日平均气温采用,见表4。

对于室内工作的构件,如能确保始终在某一温度以上,可将

表4最低日平均气温  $(^{\circ}C)$
