Repository: duoleshi/0407-klb-ZG

# 重工施工方案AI智能审核系统(自研)

基于 AI 的工程方案（危大工程专项施工方案）智能审核系统，支持自动识别专业类型、智能匹配知识库规范、生成结构化审核报告。

## 文档导航

- [用户手册](./docs/用户手册.md) - 详细的功能介绍和操作指南
- [常见问题 FAQ](./docs/FAQ.md) - 使用过程中常见问题的解答

## 功能特性

- **智能专业识别** - 自动识别 13 个工程专业类型
  - 基坑工程、模板支撑体系工程、脚手架工程
  - 起重吊装及起重机械安装拆卸工程、拆除爆破工程、暗挖工程
  - 建筑幕墙安装工程、人工挖孔桩工程、钢结构安装工程
  - 水下作业工程、装配式建筑混凝土预制构件安装工程
  - 采用新技术新工艺新材料新设备工程、有限空间作业

- **知识库智能匹配** - 根据方案内容自动匹配相关规范文件
- **强制性标准优先加载** - 优先加载《智能体审核依据》强制性标准
- **多格式 PDF 解析** - 支持文本 PDF 和扫描版 PDF（OCR）
- **结构化审核报告** - 按标准格式输出审核意见
- **审核历史记录** - 保存历史审核记录，支持导出

File: 方案审核依据/通用法律法规标准规范审核依据/标准规范通用审核依据/GB50204-2015《混凝土结构工程施工质量验收规范》.md (part 3 of 3)
# 中华人民共和国国家标准
7.3.6 依据《混凝土耐久性检验评定标准》JGJ/T193, 涉及混凝土耐久性的指标有: 抗冻等级、抗冻标号、抗渗等级、抗硫酸盐等级、抗氯离子渗透性能等级、抗碳化性能等级以及早期抗裂性能等级等, 不同的耐久性试验需要制作不同的试件, 具体要求应按照现行国家标准《普通混凝土长期性能和耐久性能试验方法标准》GB/T50082的规定执行。

7.3.7 在混凝土中加入具有引气功能的外加剂后, 能够增加混凝土中的含气量, 有利于提高混凝土的抗冻性, 使混凝土具有更好的耐久性和长期性能。

# 7.4 混凝土施工

7.4.1 针对不同的混凝土浇筑量, 本条规定了用干检查结构构件混凝土强度试件的取样与留置要求。如需3d、7d、14d等过程质量控制试件, 可根据实际情况自行确定。

7.4.2 混凝土后浇带对避免混凝土结构的温度收缩裂缝有较大作用。混凝土后浇带位置应按设计要求留置, 后浇带混凝土浇筑时间、处理方法也应事先在施工技术方案中确定。

混凝土施工缝不应随意留置, 其位置应事先在施工技术方案中确定。确定施工缝位置的原则为: 尽可能留置在受力较小的部

位；留置部位应便于施工。承受动力作用的设备基础，原则上不应留置施工缝；当需要留置时，应符合设计要求并按施工技术方案执行。

7.4.3 养护条件对于混凝土强度的增长有重要影响。在施工过程中，应根据原材料、配合比、浇筑部位和季节等具体情况，制订合理的养护技术方案，采取有效的养护措施，保证混凝土强度正常增长。

养护方案应该确定具体的养护方法及养护时间，整个养护措施应满足施工规范的要求。

# 8 现浇结构分项工程

现浇结构分项工程以模板、钢筋、预应力、混凝土四个分项工程为依托，是拆除模板后的混凝土结构实体外观质量、几何尺寸检验等一系列技术工作的总称。现浇结构分项工程可按楼层、结构缝或施工段划分检验批。

# 8.1 一般规定

8.1.1 本条提出了混凝土现浇结构质量验收的基本条件和要求。

现浇结构外观和尺寸质量验收应在拆模后及时进行。即使混凝土表面存在缺陷，验收前也不应进行修整、装饰或各种方式的覆盖。

本条第2款中已经隐蔽的内容，是指与混凝土外观质量、几何尺寸有关而又不可直接观察和盘测的部位和项目，如地下室防水混凝土外墙厚度、混凝土施工缝处理等。

修整或返工的结构构件或部位，其实施前后的文字及图像记录是指对缺陷情况和缺陷等级的描述、处理方案、实施过程图像记录以及实施后外观的文字和图像记录。

8.1.2 对现浇结构外观质量的验收，采用检查缺陷，并对缺陷的性质和数量加以限制的方法进行。本条提出了确定现浇结构外观质量严重缺陷、一般缺陷的一般原则。各种缺陷的数量限制可根据实际情况作出规定。

在具体实施中，外观质量缺陷对结构性能和使用功能等的影响程度，应由监理、施工等各方根据其对结构性能和使用功能影响的严重程度共同确定。对于具有外观质量要求较高的清水混凝土，考虑到其装饰效果属于主要使用功能，可将其表面外形缺陷、外表缺陷定为严重缺陷。

8.1.3 本条规定了装配式混凝土结构安装施工后的外观质量、位置偏差和尺寸偏差的要求与现浇结构相同,即工程完成后要达到相同的要求。仅是对现浇部分的要求,预制构件的要求在本规范第9章有具体要求。

# 8.2 外观质量

8.2.1 外观质量的严重缺陷通常会影响到结构性能、使用功能或耐久性。对已经出现的严重缺陷,应由施工单位根据缺陷的具体情况提出技术处理方案,经监理单位认可后进行处理,并重新检查验收。对于影响结构安全的严重缺陷,除上述程序外,技术处理方案尚应经设计单位认可。"影响结构安全的严重缺陷"包括本规范表8.1.2中的裂缝、连接部位的所有严重缺陷,也包括踏筋、蜂窝、孔洞、夹渣、疏松、外形、外表等严重缺陷中可能影响结构安全的部分。

8.2.2 外观质量的一般缺陷不会对结构性能、使用功能造成严重影响,但有碍观瞻。故对已经出现的一般缺陷,也应及时处理,并重新检查验收。

# 8.3 位置和尺寸偏差

8.3.1 过大的尺寸偏差可能影响结构构件的受力性能、使用功能,也可能影响设备在基础上的安装、使用。验收时,应根据现浇结构、混凝土设备基础尺寸偏差的具体情况,由施工、监理各方共同确定尺寸偏差对结构性能和安装使用功能的影响程度。对超过尺寸允许偏差且影响结构性能和安装、使用功能的部位,应由施工单位根据尺寸偏差的具体情况提出技术处理方案,经监理、设计单位认可后进行处理,并重新检查验收。

8.3.2、8.3.3 给出了现浇结构和设备基础尺寸的允许偏差及检验方法。在实际应用时,尺寸偏差除应符合本条规定外,还应满足设计或设备安装提出的要求。尺寸偏差的检验方法可采用表8.3.2和表8.3.3中的方法,也可采用其他方法和相应的检测

工具。

根据建筑工程的实际情况, 修订时对表 8.3.2 中允许偏差规定适当调整: 柱、墙、梁的轴线位置偏差统一, 并包括剪力墙; 层高内垂直度偏差按 6m 层高划分, 并适当调整偏差要求; 全高垂直度偏差考虑国内高层建筑的实际情况, 提出了新的计算公式, 并适当放宽了超高层建筑的总要求; 增加了混凝土基础的截面尺寸偏差要求; 增加了楼梯相邻踏步高差要求; 考虑到混凝土结构子分部工程验收增加了结构实体构件尺寸偏差检验, 且同样要用到本条偏差指标要求, 本条将柱、墙、梁、板的截面尺寸偏差统一为  $+10\mathrm{mm}$  和  $- 5\mathrm{mm}$ ; 对于电梯井洞, 考虑安装要求需要, 不再提出垂直度要求, 而改为要求中心位置; 增加了预埋板、预埋螺栓、预埋管之外的其他预埋件中心位置偏差要求。

# 9 装配式结构工程

9 装配式结构工程根据本规范第3.0.3条, 装配式结构作为混凝土结构子分部工程的一个分项进行验收。装配式结构分项工程的验收包括预制构件进场、预制构件安装以及装配式结构特有的钢筋连接和构件连接等内容。对于装配式结构现场施工中涉及的钢筋绑扎、混凝土浇筑等内容, 应分别纳入钢筋、混凝土、预应力等分项工程进行验收。本章的预制构件包括在混凝土预制构件专业企业生产和总承包单位制作的构件。对于混凝土预制构件专业企业的预制构件, 本规范规定其作为"产品"进行进场验收, 本章不再规定专业企业生产过程中的质量控制及出厂验收要求, 具体应符合国家现行相关标准(包括产品标准)的规定, 也可参照本规范其他各章相关规定执行。装配式结构分项工程可按楼层、结构缝或施工段划分检验批。

# 9.1一般规定

9.1 一般规定9.1.1 本条规定的验收内容涉及采用后浇混凝土连接及采用叠合构件的装配整体式结构, 故将此内容列为装配式结构分项工程的隐蔽工程验收内容提出。本条提出的隐蔽工程反映钢筋、现浇结构分项工程施工的综合质量, 后浇混凝土处钢筋既包括预制构件外伸的钢筋, 也包括后浇混凝土中设置的纵向钢筋和箍筋。在浇筑混凝土之前验收是为了确保其连接构造性能满足设计要求。对于装配式结构现场施工中涉及的钢筋、预应力内容, 应按本规范第5章钢筋分项工程、第6章预应力分项工程的有关要求进行验收。

9.1.2 装配式结构的接缝防水施工是非常关键的质量检验内容, 应按设计及有关防水施工要求进行验收。考虑到此项验收内容与

结构施工密切相关，故列入本规范。

# 9.2 预制构件

9.2.1 本条对预制构件的质量提出了基本要求。

对混凝土预制构件专业企业生产的预制构件，进场时应检查质量证明文件。质量证明文件包括产品合格证明书、混凝土强度检验报告及其他重要检验报告等；预制构件的钢筋、混凝土原材料、预应力材料、预埋件等均应参照本规范及国家现行相关标准的有关规定进行检验，其检验报告在预制构件进场时可不提供，但应在构件生产企业存档保留，以便需要时查阅。按规程第9.2.2条的有关规定，对于进场时不做结构性能检验的预制构件，质量证明文件尚应包括预制构件生产过程的关键验收记录。

对总承包单位制作的预制构件，没有“进场”的验收环节，其材料和制作质量应按本规范各章的规定进行验收。对构件的验收方式为检查构件制作中的质量验收记录。

9.2.2 本条规定了专业企业生产预制构件进场时的结构性能检验要求。结构性能检验通常应在构件进场时进行，但考虑检验方便，工程中多在各方参与下在预制构件生产场地进行。

考虑构件特点及加载检验条件，本条仅提出了简支梁板类受弯预制构件的结构性能检验要求；其他预制构件除设计有专门要求外，进场时可不做结构性能检验。对于用于叠合板、叠合梁的梁板类受弯预制构件（叠合底板、底梁），是否进行结构性能检验、结构性能检验的方式应根据设计要求确定。

对多个工程共同使用的同类型预制构件，也可在多个工程的施工、监理单位见证下共同委托进行结构性能检验，其结果对多个工程共同有效。

本规范附录B给出了受弯预制构件的抗裂、变形及承载力性能的检验要求和检验方法。

本条还对简支梁板类受弯预制构件提出了结构性能检验的简化条件：大型构件一般指跨度大于18m的构件；可靠应用经验

指该单位生产的标准构件在其他工程已多次应用,如预制楼梯、预制空心板、预制双T板等;生产数量较少一般指数量在50件以内,近期完成的合格结构性能检验报告可作为可靠依据。不做结构性能检验时,尚应满足本条第3款的规定。

对所有进场时不做结构性能检验的预制构件,可通过施工单位或监理单位代表驻厂监督制作的方式进行质量控制,此时构件进场的质量证明文件应经监督代表确认。当无驻厂监督时,预制构件进场时应对预制构件主要受力钢筋数量、规格、间距及混凝土强度、混凝土保护层厚度等进行实体检验,具体可按以下原则执行:

1 实体检验宜采用非破损方法,也可采用破损方法,非破损方法应采用专业仪器并符合国家现行相关标准的有关规定。

2 检查数量可根据工程情况由各方商定。一般情况下,可为不超过500个同类型预制构件为一批,每批抽取构件数量的 $2\%$  且不少于5个构件。

3 检查方法可参考本规范附录D、附录E的有关规定。

对所有进场时不做结构性能检验的预制构件,进场时的质量证明文件宜增加构件制作过程检查文件,如钢筋隐蔽工程验收记录、预应力筋张拉记录等。

9.2.3 预制构件的外观质量缺陷可按本规范第8章及与预制构件相关的国家现行相关标准的有关规定进行判断。对于出现的严重缺陷及影响结构性能和安装、使用功能的尺寸偏差,处理方式同本规范第8.2节、第8.3节的有关规定。现场制作的预制构件应按本规范第8章的有关规定处理,并检查技术处理方案。混凝土预制构件专业企业生产的预制构件,应由预制构件生产企业技术按处理方案处理,并重新检查验收。

9.2.4 预制构件的预埋件和预留孔洞等应在进场时按设计要求抽检,合格后方可使用,避免在构件安装时发现问题造成不必要的损失。

9.2.5 预制构件表面的标识应清晰、可靠,以确保能够识别预

制构件的"身份",并在施工全过程中对发生的质量问题可追溯。预制构件表面的标识内容一般包括生产单位、构件型号、生产日期、质量验收标志等,如有必要,尚需通过约定标识表示构件在结构中安装的位置和方向、吊运过程中的朝向等。

9.2.6 当没有产品标准时或对现场制作的构件,按本规范第8.1节对现浇结构构件的外观质量要求检查和处理。

9.2.7 本条给出的预制构件尺寸偏差和预制构件上的预留孔、预留洞、预埋件、预留插筋、键槽位置偏差的基本要求。如根据具体工程要求提出高于本条规定时,应按设计要求或合同规定执行。

9.2.8 装配整体式结构中预制构件与后浇混凝土结合的界面统称为粗糙面,粗糙面一般要求在预制构件上设置,有时还需要设置键槽并配置抗剪或抗拉钢筋等以确保结构连接构造的整体性设计要求。

# 9.3 安装与连接

9.3.1 临时固定措施是装配式结构安装过程承受施工荷载、保证构件定位、确保施工安全的有效措施。临时支撑是常用的临时固定措施,包括水平构件下方的临时竖向支撑、水平构件两端支承构件上设置的临时牛腿、竖向构件的临时斜撑等。

9.3.2 钢筋套筒灌浆连接和浆锚搭接连接时装配式结构的重要连接方式,灌浆质量的好坏对结构的整体性影响非常大,应采取措施保证孔道的灌浆密实。

9.3.3 钢筋采用套筒灌浆连接或浆锚搭接连接时,连接接头的质量及传力性能是影响装配式结构受力性能的关键,应严格控制。套筒灌浆连接的验收及平行加工试件的制作应按现行行业标准《钢筋套筒灌浆连接应用技术规程》JGJ355的有关规定执行。

9.3.4 钢筋采用焊接连接时,应按现行行业标准《钢筋焊接及验收规程》JGJ18的有关规定进行验收。考虑到装配式混凝土

结构中钢筋连接的特殊性, 很难做到连接试件原位截取, 故要求制作平行加工试件。平行加工试件应与实际钢筋连接接头的施工环境相似, 并宜在工程结构附近制作。

9.3.5 钢筋采用机械连接时, 应按现行行业标准《钢筋机械连接技术规程》JGJ107的有关规定进行验收。平行加工试件要求的相关规定同本规范第9.3.4条。对于机械连接接头, 应按本规范第5.4.3条的规定检验螺纹接头拧紧扭矩和挤压接头压痕直径。

9.3.6 在装配式结构中, 常会采用钢筋或钢板焊接、螺栓连接等"干式"连接方式, 此时钢材、焊条、螺栓等产品或材料应按批进行进场检验, 施工焊缝及螺栓连接质量应按国家现行标准《钢结构工程施工质量及验收规范》GB50205、《钢筋焊接及验收规程》JGJ18的相关规定进行检查验收。

9.3.7 当后浇混凝土和现浇结构采用相同强度等级混凝土浇筑时, 此时可以采用现浇结构的混凝土试块强度进行评定; 对有特殊要求的后浇混凝土应单独制作试块进行检验评定。

9.3.8 装配式结构的外观质量缺陷可按本规范第8章的有关规定进行判断。对于出现的严重缺陷及影响结构性能和安装、使用功能的尺寸偏差, 处理方式同本规范第8.2节、第8.3节的有关规定。

9.3.9 装配式结构的外观质量缺陷可按本规范第8章的有关规定进行判断。对于出现的一般缺陷时, 处理方式同本规范第8.2.2条的有关规定。

9.3.10 本条表9.3.10提出了装配式混凝土中涉及预制安装部分的位置和尺寸偏差要求, 全高垂直度、电梯井洞及其他现浇结构部分按第8章有关规定执行。叠合构件可按现浇结构考虑。

对于现浇与预制构件的交接部位, 如现浇结构与预制安装部分的尺寸偏差不一致, 实际工程应控制二者尺寸偏差相互协调。预制构件与现浇结构连接部位的表面平整度应符合表9.3.10的规定。现浇结构的其他位置、尺寸偏差应符合本规范表8.3.2的规定。

# 10 混凝土结构子分部工程

# 10.1 结构实体检验

10.1.1根据国家标准《建筑结构施工质量验收统一标准》GB50300- 2013的规定，在混凝土结构子分部工程验收前应进行结构实体检验。结构实体检验的范围仅限于涉及结构安全的重要部位，结构实体检验采用由各方参与的见证抽样形式，以保证检验结果的公正性。

对结构实体进行检验，并不是在子分部工程验收前的重新检验，而是在相应分项工程验收合格的基础上，对重要项目进行的验证性检验，其目的是为了强化混凝土结构的施工质量验收，真实地反映结构混凝土强度、受力钢筋位置、结构位置与尺寸等质量指标，确保结构安全。

考虑到目前的检测手段，并为了控制检验工作量，本条规定3个结构实体检验项目，其中结构位置与尺寸偏差检验为新增项目。当工程合同有约定时，可根据合同确定其他检验项目和相应的检验方法、检验数量、合格条件，但其要求不得低于本规范的规定。

结构性能检验应由监理工程师组织并见证，混凝土强度、钢筋保护层厚度应由具有相应资质的检测机构完成，结构位置与尺寸偏差可由专业检测机构完成，也可由监理单位组织施工单位完成。为保证结构实体检验的可行性、代表性，施工单位应编制结构性能检验专项方案，并经监理单位审核批准后实施。结构实体混凝土同条件养护试件强度检验的方案应在施工前编制，其他检验方案应在检验前编制。

装配式混凝土结构的结构与尺寸偏差检验同现浇混凝土结构，混凝土强度、钢筋保护层厚度检验可按下列规定执行：

1 连接预制构件的后浇混凝土结构同现浇混凝土结构;

2 进场时不进行结构性能检验的预制构件部位同现浇混凝土结构;

3 进场时按批次进行结构性能检验的预制构件部分可不进行。

10.1.2 在原规范混凝土强度实体强度检验方法的基础上,本次修订新提出了回弹- 取芯法。回弹- 取芯法仅适用于本规范规定的混凝土结构子分部工程验收中的混凝土强度实体检验,此方法不可扩大范围使用。

结构实体混凝土强度检验应按不同强度等级分别检验,应优先选用同条件养护试件方法检验结构实体混凝土强度。当未取得同条件养护试件强度或同条件养护试件强度检验不符合要求时,可采用回弹- 取芯的方法进行检验。根据本规范附录C、附录D的有关规定,混凝土强度实体检验的范围主要为柱、梁、墙、楼板。

当结构实体混凝土强度检验不合格时,应按本规范第10.1.5条处理。当选用同条件养护试件方法时,如按本规范附录C规定判为不合格时,可按附录D的回弹- 取芯法再次对不合格强度等级的混凝土进行检验,如满足要求可判为合格,如再不合格仍可按本规范第10.1.5条处理。

试验研究表明,通常条件下,当逐日累计养护温度达到 $600^{\circ}C\cdot d$  时,由于基本反映了养护温度对混凝土强度增长的影响,同条件养护试件强度与标准养护条件下28d龄期的试件强度之间有较好的对应关系。混凝土强度检验时的等效养护龄期按混凝土实体强度与在标准养护条件下28d龄期时间强度相等的原则确定,应在达到等效养护龄期后进行混凝土强度实体检验,本规范根据上述研究取按日平均温度逐日累计不小于  $600^{\circ}C\cdot d$  对应的龄期。等效养护龄期的具体条文解释如下:

1 对于日平均温度,当无实测值时,可采用为当地天气预报的最高温、最低温的平均值。

2 实际操作宜取日平均温度逐日累计达到  $(560 \sim 640)^{\circ} \mathrm{C} \cdot \mathrm{d}$  时所对应的龄期。对于确定等效养护龄期的日期,本次规范修订考虑工程实际情况,仅提出了14d的最小规定,并不再规定上限。

3 对于设计规定标准养护试件验收龄期大于28d的大体积混凝土,混凝土实体强度检验的等效养护龄期也应相应按比例延长,如规定龄期为60d时,等效养护龄期的度日积为  $1200^{\circ} \mathrm{C} \cdot \mathrm{d}$ 。

4 冬期施工时,同条件养护试件的养护条件、养护温度应与结构构件相同,等效养护龄期计算时温度可以取结构构件实际养护温度,并按本条第1款进行计算,也可以根据结构构件的实际养护条件,按照同条件养护试件强度与在标准养护条件下28d龄期试件强度相等的原则由监理、施工等各方共同确定。

10.1.5 本条规定的出现不合格的情况是专门针对实体验收阶段出现的不合格的情况。尽管实体验收阶段,结构实体混凝土强度、钢筋保护层厚度等均是第三方检测机构完成的,但其检验的方法或抽样数量或多或少与现行国家相关标准有差异,通常为在确保质量前提下尽量减轻验收管理工作量,施工质量验收阶段有关检测的抽样数量规定的相对较少。因此规定,当出现不合格的情况时,委托第三方的检测,并按国家现行相关标准规定进行。实际上,其检测面将较大,且更具有代表性。检测的结果将作为进一步验收的依据。

# 10.2 混凝土结构子分部工程验收

10.2.1 根据国家标准《建筑结构施工质量验收统一标准》GB50300- 2013的规定,给出了混凝土结构子分部工程质量的合格条件。其中,观感质量验收应按本规范第8章、第9章的有关混凝土结构外观质量的规定检查。

10.2.2 根据国家标准《建筑结构施工质量验收统一标准》GB50300- 2013的规定,给出了当检验批、分项工程、子分部实体检验项目质量不符合要求时的处理方法。这些不同的验收处理方式是为了适应我国目前的经济技术发展水平,在保证结构安全和

基本使用功能的条件下,避免造成不必要的经济损失和资源浪费。

当按本规范第10.1节规定进行的结构实体混凝土强度检验不满足要求时,应委托具有资质的检测机构按国家现行有关标准的规定进行检测,且此时不可采用本规范附录D规定的回弹- 取芯法。

10.2.3 本条列出了混凝土结构子分部工程施工质量验收时应提供的主要文件和记录,其内容在原规范的基础上根据工程实际情况适当增加。本条规定反映了从基本的检验批开始,贯彻于整个施工过程的质量控制结果,落实了过程控制的基本原则,是确保工程质量的依据。

10.2.4 本条提出了对验收文件存档的要求。这不仅是为了落实在设计使用年限内的责任,而且在有必要进行维护、修理、检测、加固或改变使用功能时,可以提供有效的依据。

# 附录A 质量验收记录

A.0.1 检验批的质量验收记录应由施工项目专业质量检查员填写,监理工程师组织项目专业质量检查员等进行验收。

本条给出的检验批质量验收记录表也可作为施工单位自行检验评定的记录表格。

A.0.2 各分项工程质量验收记录应由监理工程师组织项目专业技术负责人等进行验收。

分项工程的质量验收在检验批验收合格的基础上进行。一般情况下,两者具有相同或相近的性质,只是批量大小可能存在差异,因此,分项工程质量验收记录是各检验批质量验收记录的汇总。

A.0.3 混凝土结构子分部工程的工程质量应由总监理工程师组织施工项目负责人和有关设计单位项目负责人进行验收。根据混凝土结构子分部工程验收的实际情况,本表不再要求勘察单位项目负责人参加验收。

由于模板在子分部工程验收时已不存在,且结构外观质量、尺寸偏差等项目的检验体现了模板工程的质量,因此,模板分项工程不在本条表中列出。

# 附录B 受弯预制构件结构性能检验

# B.1 检验要求

B.1.1 本条为预制构件承载力检验的要求。根据预制构件应用及检验要求,本条增加了叠合构件叠合面、接槎处的检验系数允许值。在加载试验过程中,应取首先达到的标志所对应的检验系数允许值进行检验。

承载力检验时,荷载设计值为承载能力极限状态下,根据构件设计控制截面上的内力设计值与构件检验的加荷方式,经换算后确定的荷载值(包括自重);构件承载力检验修正系数取构件按实配钢筋计算的承载力设计值与按荷载设计值(均包括自重)计算的构件内力设计值之比。

B.1.2、B.1.3 本条为预制构件挠度检验的要求。挠度检验公式(B.1.2-1)和公式(B.1.2-2)分别为根据混凝土结构设计规范规定的使用要求和按实际构件配筋情况确定的挠度允许值。对于挠度检验的荷载,根据《混凝土结构设计规范》GB50010-2010的修改,增加准永久值的规定。

检验用荷载标准组合值、荷载准永久组合值是指在正常使用极限状态下,采用构件设计控制截面上的荷载标准组合或准永久组合下的弯矩值,并根据构件检验加载方式换算后确定的组合值。考虑挠度检验的实际情况,荷载计算一般不包括构件自重。B.1.4 本条为预应力预制构件抗裂检验的要求。检验指标的计算公式是根据预应力混凝土构件的受力原理,并按留有一定检验余量的原则而确定。

B.1.5 本条为预制构件裂缝宽度检验的要求。本条条文规定主要是考虑国家标准《混凝土结构设计规范》GB50010-2010中将允许出现裂缝的构件最大长期裂缝宽度限值  $w_{\mathrm{in}}$  规定为

0.1mm、0.2mm、0.3mm 和 0.4mm 等四种。在构件检验时,考虑标准荷载与长期荷载的关系,换算为最大裂缝宽度的检验允许值  $[w_{\max}]$ 。

B.1.6 本条给出了预制构件结构性能检验的合格判定条件。

预制构件结构性能检验的数量不宜过多。为了提高检验效率,结构性能检验的承载力、挠度和抗裂(裂缝宽度)三项指标均采用了复式抽样检验方案。当第一次检验的预制构件有某些项检验实测值不满足相应的检验指标要求,但能满足第二次检验指标要求时,可进行二次抽样检验。由于量测精度所限,未规定裂缝宽度的第二次检验指标,可认为其与表B.1.5规定的数值相同。

本条将承载力及抗裂检验二次抽检的条件确定为检验系数的允许值减0.05。这样可与附录B第B.2节中的加载程序实现同步,明确并简化了加载检验。

承载力、挠度和抗裂(裂缝宽度)三项指标是否完全检验由各方根据设计及本规范的有关要求确定。抽检的每一个预制构件,必须完整地取得需要项目的检验结果,不得因某一项检验项目达到二次抽样检验指标要求就中途停止试验而不再对其余项目进行检验,以免漏判。

# B.2 检验方法

B.2.1 考虑低于  $0^{\circ}C$  的低温对混凝土性能的影响,明确规定构件应在  $0^{\circ}C$  以上的温度中进行试验。蒸汽养护出池后的构件不能立即进行试验,因为此时混凝土性能尚未处于稳定状态,应冷却至常温后方可进行试验。要求预制构件混凝土强度达到设计要求,是为了避免强度不够影响检验结果,同样可采用同条件养护的混凝土立方体试件的抗压强度作为判断依据。

B.2.2 承受较大集中力或支座反力的构件,为避免可能引起的局部受压破坏,应对试验可能达到的最大荷载值做充分的估计,并按设计规范进行局部受压承载力验算。局部受压处配筋构造应予加强,以保证安全。

B.2.3 本条提出了荷载布置的一般要求和荷载等效的原则。按荷载效应等效的原则换算,就是使构件试验的内力图形与设计的内力图形相似,并使控制截面上的内力值相等。

B.2.4 当进行不同形式荷载的组合加载(包括均布荷载、集中荷载、水平荷载、垂直荷载等组合)试验时,各加载值应按比例增加,以与实际荷载受力相符。

B.2.5 在正常使用极限状态检验时,每级加载值不宜大于标准荷载的  $20\%$  或  $10\%$ ;当接近抗裂荷载检验值时,每级加载值不宜大于标准荷载值的  $5\%$ 。当进入承载力极限状态检验时,每级加载值不宜大于荷载设计值的  $5\%$ 。这给加载等级设计以更大的灵活性,以适应检验指标调整带来的影响,并可方便地确认是否满足二次检验指标要求。

B.2.6 为了反映混凝土材料的塑性特征,规定了加载后的持荷时间。

B.2.7 本条明确规定了承载力检验荷载实测值的取值方法。此处"规定的荷载持续时间结束后"系指本级荷载持续时间结束后至下一级荷载加荷完成前的一段时间。

B.2.8 公式(B.2.8-1)中, $a_{q}^{0}$  为外加试验荷载作用下构件跨中的挠度实测值,其取值应避免混入构件自重和加载设备重产生的挠度。公式(B.2.8-3)中, $M_{b}$  和  $a_{s}^{0}$  为开裂前一级的外加试验荷载的相应值,计算时不应任意取值。此时,近似认为挠度随荷载增加仍为线性变化。

等效集中力加载时,虽控制截面上的主要内力值相等,但变形及其他内力仍有差异,因此应考虑加载形式不同引起的变化。

B.2.9 本条提出了混凝土预制构件裂缝观测的要求和开裂荷载实测值的确定方法。

B.2.10 预制构件加载试验时,应采取可靠措施保证试验人员仪表设备的安全。本条提出了试验时的安全注意事项。

B.2.11 结构性能检验试验报告的原则要求是真实、准确、完整。本条提出了试验报告的具体要求。

# 附录C 结构实体混凝土同条件养护试件强度检验

C.0.1 本条根据对结构性能的影响及检验结果的代表性,提出了结构实体检验用同条件养护试件的取样和留置要求。结构性能检验专项方案应按本条有关规定确定混凝土同条件试件的留置数量、对应混凝土浇筑部位及养护方式。本附录规定的强度实体检验主要针对柱、梁、墙、楼板,取样数量应根据混凝土工程量和重要性确定。

在原规范规定的基础上,增加要求试件取样均匀分布于工程施工周期内,此均匀包括时间、空间、构件类型等多方面。如同一强度等级的混凝土包括多个构件类型,同条件养护试件取样应包括所有构件类型。如遇冬期施工,冬期施工尚应多留置不少于2组同条件养护试件。

本条要求同条件养护试件在混凝土浇筑入模处见证取样,留置在靠近相应结构构件的适当位置,主要是考虑试件尽量与结构混凝土"同条件","相应结构构件"表示与同条件养护试件同批混凝土浇筑。

同一强度等级的同条件养护试件的留置数量不宜少于10组,以构成按统计方法评定混凝土强度的基本条件;留置数量不应少于3组,是为了按非统计方法评定混凝土强度时,有足够的代表性。

C.0.2 每组同条件养护试件的3个立方体混凝土试件应根据试验结果,按现行国家标准《普通混凝土力学性能试验方法标准》GB/T50081的规定得出该组试件的强度值。

C.0.3 结构混凝土强度通常低于标准养护条件下的混凝土强度,这主要是由于同条件养护试件养护条件与标准养护条件的差

异,包括温度、湿度等条件的差异。同条件养护试件检验时,可将每组试件的强度值除以系数 0.88 后,将同强度等级的各组试件的强度值按现行国家标准《混凝土强度检验评定标准》GB/T 50107 进行评定。系数 0.88 主要是考虑到实际混凝土结构及同条件养护试件可能失水等不利于强度增长的因素,经试验研究及工程调查而确定的。

# 附录D 结构实体混凝土回弹-取芯法强度检验

D.0.1采用回弹-取芯法进行结构构件实体检验时,先确定回弹试件,并根据回弹结果选择钻芯构件。本条提出了回弹构件选取的原则,结构性能检验专项方案应按本条有关规定确定回弹构件的数量和分布。

选取回弹试件时,先确定柱、梁、墙、楼板的总数量,每间楼板按一个构件计,再根据总数量按表D.0.1确定抽样数量,再将确定的抽样数量考虑空间、构件类型等均匀分布。

对于尺寸较小的构件,钻芯的难度较大,且对构件有一定的损伤,故一般不进行取芯检验。

D.0.2在现行行业标准《回弹法检测混凝土抗压强度技术规程》JGJ/T23中,规定了单个构件的测区位置和对测区的要求,以及如何计算测区平均回弹值。考虑到测区分布的均匀性,本条规定每个选取构件应回弹不少于5个测区。回弹测区的布置,应综合考虑后续取芯对结构安全影响及取芯操作方便等因素,绕开不宜钻取芯样的部位和无法钻取芯样的部位。

工作中回弹仪的技术要求、检定和保养等也应符合现行行业标准《回弹法检测混凝土抗压强度技术规程》JGJ/T23的有关规定。

D.0.3在测区平均回弹值较低的测区内钻取芯样,是为了保证能反映薄弱部位的混凝土抗压强度。当测区处于钢筋较密的部位时,可采用直径不小于70mm的小芯样。

当构件测区平均回弹值最低的部位难以钻芯时,可改在该构件次低测区或其他强度较低构件钻芯,具体可由检测单位与监理单位协商解决。

D.0.4、D.0.5 对芯样试件的尺寸偏差与加工提出相应要求,是为了减小试验结果的误差和标准差。芯样试件端面的修补是为了减少对试验结果的不利影响。修补材料的强度应略高于芯样试件的强度,补平层的厚度不宜大于1.5mm,应尽量的薄。

D.0.7 按照《混凝土强度检验评定标准》GB/T50107-2010的规定,混凝土强度可采用平均值和最小值来进行评定。根据编制组开展的试验研究,并参考其他国家的有关规定,确定芯样试件抗压强度平均值与最小值。

规范编制组分别在北京、新疆、海南、哈尔滨、昆明、舟山等地区的十余项工程中进行了回弹- 取芯法实体混凝土强度检验,表明本附录方法具有较好的可操作性,能够较好地反映混凝土的实际质量。

# 附录E 结构实体钢筋保护层厚度检验

E.0.1 本条提出了选取钢筋保护层厚度检验构件的原则，检验专项方案应按本条有关规定确定构件的数量和分布。构件选取应在建筑平面范围内均匀分布，对板类构件可按有代表性的自然间检查，对大空间结构的板可按纵、横轴线划分检查面，然后抽检。

对结构实体钢筋保护层厚度的检验，其检验范围主要是钢筋位置可能显著影响结构构件承载力和耐久性的构件和部位，如梁、板类构件的纵向受力钢筋。由于悬臂构件上部受力钢筋移位可能严重削弱结构构件的承载力，故更应重视对悬臂构件受力钢筋保护层厚度的检验，本条针对悬臂构件单独提出了更高的检验比例及数量要求。

E.0.2 虽然在钢筋分项工程验收中，本规范第5.5.3条对钢筋安装混凝土保护层厚度同时对纵向受力钢筋和箍筋提出了要求，但考虑结构实体钢筋保护层厚度检验的实际情况，本条只检验纵向受力钢筋的保护层厚度。对梁柱节点等钢筋密集的部位，如存在困难，在检验时可避开这些部位。

“有代表性的部位”是指该处钢筋保护层厚度可能对构件承载力或耐久性有显著影响的部位。考虑到检测的准确性，本条要求对每根选取的钢筋选择有代表性的不同部位量测3点取平均值。

E.0.3 保护层厚度的检测，可根据具体情况，采用保护层厚度测定仪器量测，或局部开槽钻孔测定，但应及时修补。

E.0.4 考虑施工扰动等不利因素的影响，结构实体钢筋保护层厚度检验时，其允许偏差在钢筋安装允许偏差的基础上作了适当调整。

E.0.5 本条规定了结构实体检验中钢筋保护层厚度的合格率应达到  $90\%$  及以上。考虑到实际工程中钢筋保护层厚度可能在某些部位出现较大偏差,以及抽样检验的偶然性,当一次检测结果的合格率小于  $90\%$  但不小于  $80\%$  时,可再次抽样,并按两次抽样总和的检验结果进行判定。本条还对抽样检验不合格点最大偏差值作出了限制。

# 附录F 结构实体位置与尺寸偏差检验

F.0.1 本条提出了选取结构位置与尺寸偏差检验构件的原则，结构性能检验专项方案应按本条有关规定确定构件的数量和分布。本附录为混凝土结构子分部工程验收时进行的结构实体位置与尺寸偏差抽检，故抽样比例与数量要求远小于本规范第8.3.2条的现浇分项工程检验批验收要求。构件选取应在建筑平面范围内均匀分布。

F.0.2、F.0.3考虑到本附录为在现浇分项工程验收后，在混凝土结构子分部验收阶段进行的抽检，故仅选择柱截面尺寸、柱垂直度、墙厚、梁高、板厚、层高等6个主要指标进行检验，其偏差要求与检验方法与检验批检验相同。

墙厚、板厚、层高的检验可利用楼板开洞处尺量，也可采用专用检测仪器进行检测；如需要，也可采用破损方法人工开洞后尺量，但应对开洞墙、楼板及时修补。

F.0.4 本条明确规定了结构实体位置与尺寸偏差检验的合格率应达到  $80\%$  及以上。考虑到实际工程中可能出现的较大偏差，以及抽样检验的偶然性，当一次检测结果的合格率小于  $80\%$  但不小于  $70\%$  时，可再次抽样，并按两次抽样总和的检验结果进行判定。
